Repository: sunyrain/OPV2D

# OPV-DB device data browser

The website presents the published [OPV-DB v2.0.0 dataset](https://doi.org/10.5281/zenodo.23951239).

| Collection | Observations | Source DOIs |
|---|---:|---:|
| [Standard binary](https://sunyrain.github.io/OPV2D/) | 32,778 | 7,360 |
| [Standard ternary](https://sunyrain.github.io/OPV2D/ternary.html) | 2,588 | 461 |
| [Indoor photovoltaics](https://sunyrain.github.io/OPV2D/indoor.html) | 1,678 | 166 |

The primary binary collection has two nested subsets: 27,863 strict-performance
records and 19,299 strict-molecular records. Ternary and indoor collections have
partial literature coverage; records can overlap across topics.

The original compact layout is retained, with English/Chinese navigation,
search, sortable tables, filters, record details and downloads. The website
uses the deposited subset membership and retains published measurements.
The principal PCE preserves each observation's statistical meaning; mean and
best values and per-metric statistics are stored separately where available.
Indoor Jsc uses µA/cm² and irradiance uses µW/cm²; lux is separate.

## Downloads

- CSV tables and the complete data ZIP are byte-identical to the Zenodo files.
- The main binary CSV retains 37 columns; its 47-column supplement is separate.
- Binary JSON and record details join the main table and supplement by ID.
- Ternary and indoor JSON retain their published table values. Their SMILES
  are not inferred by material-name matching.
- Filtered CSV exports browser fields, not the full release schema.
- The field dictionary, subset rules, citation and attribution accompany downloads.

## Website maintenance

GitHub Pages serves `main:/docs`. The three pages share `docs/assets/app.js`,
`classic-shell.js` and `app.css`. No build service is required.

```sh
python scripts/build_release_data.py --release /path/to/extracted-release --archive /path/to/OPV-DB_v2.0.0_data.zip
python scripts/test_release_data.py --release /path/to/extracted-release
python -m http.server 8080 --directory docs
```

The builder uses the Python standard library. It copies the seven released CSV
tables, creates browsing indices and joins binary details by ID. DOI/year
metadata for the year display are in `data_sources/article_years.csv`, also
used by the [figure workflow](https://github.com/sunyrain/OPV-DB-release-code/tree/main/v2).
No full-text articles or credentials are needed or included.

## Earlier release

The [v1.1.0 browser](https://sunyrain.github.io/OPV2D/archive-v1.1.0.html) and
`Active_Database.csv` / `docs/opv_data.json` remain explicitly historical
resources. The legacy `build_topic_data.py` command targets the earlier curated
snapshot; use `build_release_data.py` for current deposited data.

Data: CC BY 4.0, with attribution in the deposited archive.

File: Active_Database.csv (part 1 of 26)
Checked,DOI,Donor,Acceptor,Donor SMILES,Acceptor SMILES,Voc,Jsc,FF,PCE,HOMO_A,LUMO_A,Ehl_A,Eg_A,HOMO_D,LUMO_D,Ehl_D,Eg_D
YES,10.1002/aenm.201703291,PBFSF,N2200,CCCCCCC(CCCC)CC1=CC=C(C2=C3SC=CC3=C(C3=CC=C(CC(CCCC)CCCCCC)S3)C3=C2C=C(C2=C(F)C=C(C4=CC5=C(S4)C4=C(C=C(C6=CC(F)=CC7=NSN=C67)S4)[Si]5(CC(CC)CCCC)CC(CC)CCCC)C4=NSN=C24)S3)S1,CCCCCCCCCCC(CCCCCCCC)CN1C(=O)C2=C3C(=CC(C4=CC=C(C5=CC=CS5)S4)=C4C(=O)N(CC(CCCCCCCC)CCCCCCCCCC)C(=O)C(=C43)C=C2)C1=O,0.83,11.95,0.61,6,-5.71,-4.02,1.69,,-5.27,-3.72,1.55,
YES,10.1002/aenm.201703291,PBBSB,N2200,CCCCCCC(CCCC)CC1=CC=C(C2=C3SC=CC3=C(C3=CC=C(CC(CCCC)CCCCCC)S3)C3=C2C=C(C2=CC=C(C4=CC5=C(S4)C4=C(C=C(C6=CC=CC7=NSN=C67)S4)[Si]5(CC(CC)CCCC)CC(CC)CCCC)C4=NSN=C24)S3)S1,CCCCCCCCCCC(CCCCCCCC)CN1C(=O)C2=C3C(=CC(C4=CC=C(C5=CC=CS5)S4)=C4C(=O)N(CC(CCCCCCCC)CCCCCCCCCC)C(=O)C(=C43)C=C2)C1=O,0.73,7.81,0.52,3,-5.71,-4.02,1.69,,-5.19,-3.63,1.56,
YES,10.1002/aenm.201801209,PTB7-Th,IOTIC-2F,CCCCC(CC)COC(=O)c1sc2c(-c3cc4c(-c5ccc(CC(CC)CCCC)s5)c5sc(C)cc5c(-c5ccc(CC(CC)CCCC)s5)c4s3)sc(C)c2c1F,CCCCCCC1=CC=C(C2(C3=CC=C(CCCCCC)C=C3)C3=C(C=C4C(=C3)C3=C(C=C(C5=C(OCC(CC)CCCC)C=C(/C=C6\C(=O)C7=CC=C(F)C=C7C6=C(C#N)C#N)S5)S3)C4(C3=CC=C(CCCCCC)C=C3)C3=CC=C(CCCCCC)C=C3)C3=C2C=C(C2=C(OCC(CC)CCCC)C=C(/C=C4\C(=O)C5=CC=C(F)C=C5C4=C(C#N)C#N)S2)S3)C=C1,0.817,21.9,0.65,12.1,-5.34,-4.06,1.28,1.31,-5.21,-3.6,1.61,1.58
YES,10.1002/aenm.201901024,PTB7-Th,3TT-CIC,CCCCC(CC)COC(=O)c1sc2c(-c3cc4c(-c5ccc(CC(CC)CCCC)s5)c5sc(C)cc5c(-c5ccc(CC(CC)CCCC)s5)c4s3)sc(C)c2c1F,CCCCCCC1=CC=C(C2(C3=CC=C(CCCCCC)C=C3)C3=C(SC4=C3SC(/C=C3\C(=O)C5=CC(Cl)=C(Cl)C=C5C3=C(C#N)C#N)=C4)C3=C2C2=C(S3)C3=C(S2)C2=C(C4=C(C=C(/C=C5\C(=O)C6=CC(Cl)=C(Cl)C=C6C5=C(C#N)C#N)S4)S2)C3(C2=CC=C(CCCCCC)C=C2)C2=CC=C(CCCCCC)C=C2)C=C1,0.65,26.67,0.69,11.96,-5.24,-3.95,1.29,1.23,-5.21,-3.6,1.61,1.58
YES,10.1002/adma.201706816,PTB7-Th,6TBA,CCCCC(CC)COC(=O)c1sc2c(-c3cc4c(-c5ccc(CC(CC)CCCC)s5)c5sc(C)cc5c(-c5ccc(CC(CC)CCCC)s5)c4s3)sc(C)c2c1F,CCCCCCC1=CC=C(C2(C3=CC=C(CCCCCC)C=C3)C3=C(SC4=C3SC(C=C3C(=O)N(CC)C(=S)N(CC)C3=O)=C4)C3=C2C2=C(S3)C3=C(S2)C2=C(C4=C(C=C(C=C5C(=O)N(CC)C(=S)N(CC)C5=O)S4)S2)C3(C2=CC=C(CCCCCC)C=C2)C2=CC=C(CCCCCC)C=C2)C=C1,0.98,15.2,0.68,10.13,-5.24,-3.78,1.46,,-5.21,-3.6,1.61,1.58
YES,10.1002/aenm.201801209,PTB7-Th,ITOTIC-2F,CCCCC(CC)COC(=O)c1sc2c(-c3cc4c(-c5ccc(CC(CC)CCCC)s5)c5sc(C)cc5c(-c5ccc(CC(CC)CCCC)s5)c4s3)sc(C)c2c1F,CCCCCCC1=CC=C(C2(C3=CC=C(CCCCCC)C=C3)C3=CC4=C(C=C3C3=C2C2=C(C=C(C5=C(OCC(CC)CCCC)C=C(/C=C6\C(=O)C7=CC=C(F)C=C7C6=C(C#N)C#N)S5)S2)S3)C(C2=CC=C(CCCCCC)C=C2)(C2=CC=C(CCCCCC)C=C2)C2=C4SC3=C2SC(C2=C(OCC(CC)CCCC)C=C(/C=C4\C(=O)C5=CC=C(F)C=C5C4=C(C#N)C#N)S2)=C3)C=C1,0.785,7,0.61,3.7,-5.22,-4.11,1.11,1.32,-5.21,-3.6,1.61,1.58
YES,10.1002/aenm.202100839,PTB7-Th,O-IDTBCN,CCCCC(CC)COC(=O)c1sc2c(-c3cc4c(-c5ccc(CC(CC)CCCC)s5)c5sc(C)cc5c(-c5ccc(CC(CC)CCCC)s5)c4s3)sc(C)c2c1F,CCCCCCCCC1(CCCCCCCC)C2=C(C=C3C(=C2)C2=C(C=C(C4=CC=C(C=C(C#N)C#N)C5=NSN=C45)S2)C3(CCCCCCCC)CCCCCCCC)C2=C1C=C(C1=CC=C(C=C(C#N)C#N)C3=NSN=C13)S2,0.74,17.7,0.7,9.1,-5.8,-3.8,2,,-5.21,-3.6,1.61,1.58
YES,10.1002/aenm.201901024,PTB7-Th,3TT-OCIC,CCCCC(CC)COC(=O)c1sc2c(-c3cc4c(-c5ccc(CC(CC)CCCC)s5)c5sc(C)cc5c(-c5ccc(CC(CC)CCCC)s5)c4s3)sc(C)c2c1F,CCCCCCCCC1=C(/C=C2\C(=O)C3=CC(Cl)=C(Cl)C=C3C2=C(C#N)C#N)SC2=C1SC1=C2C(C2=CC=C(CCCCCC)C=C2)(C2=CC=C(CCCCCC)C=C2)C2=C1SC1=C2SC2=C1C(C1=CC=C(CCCCCC)C=C1)(C1=CC=C(CCCCCC)C=C1)C1=C2SC2=C1SC(/C=C1\C(=O)C3=CC(Cl)=C(Cl)C=C3C1=C(C#N)C#N)=C2CCCCCCCC,0.68,26.49,0.69,12.43,-5.22,-3.91,1.31,1.29,-5.21,-3.6,1.61,1.58
YES,10.1002/adfm.202102361,PTB7-Th,BTPV-4F-eC9,CCCCC(CC)COC(=O)c1sc2c(-c3cc4c(-c5ccc(CC(CC)CCCC)s5)c5sc(C)cc5c(-c5ccc(CC(CC)CCCC)s5)c4s3)sc(C)c2c1F,CCCCCCCCCC1=C(/C=C/C=C2\C(=O)C3=CC(F)=C(F)C=C3C2=C(C#N)C#N)SC2=C1SC1=C2N(CC(CCCC)CCCCCC)C2=C1C1=NSN=C1C1=C2N(CC(CCCC)CCCCCC)C2=C1SC1=C2SC(/C=C/C=C2\C(=O)C3=CC(F)=C(F)C=C3C2=C(C#N)C#N)=C1CCCCCCCCC,0.661,28.2,0.685,12.77,-5.38,-4.06,1.32,,-5.21,-3.6,1.61,1.58
YES,10.1002/adma.201707508,PTB7-Th,NOBDT,CCCCC(CC)COC(=O)c1sc2c(-c3cc4c(-c5ccc(CC(CC)CCCC)s5)c5sc(C)cc5c(-c5ccc(CC(CC)CCCC)s5)c4s3)sc(C)c2c1F,CCCCCCCCOC1=C2SC3=C(C2=C(OCCCCCCCC)C2=C1C1=C(S2)C2=C(C=C(/C=C4\C(=O)C5=CC=C(F)C=C5C4=C(C#N)C#N)S2)C1(C1=CC=C(CCCCCC)C=C1)C1=CC=C(CCCCCC)C=C1)C(C1=CC=C(CCCCCC)C=C1)(C1=CC=C(CCCCCC)C=C1)C1=C3SC(/C=C2\C(=O)C3=CC=C(F)C=C3C2=C(C#N)C#N)=C1,0.77,19.16,0.7,10.26,-5.26,-3.89,1.37,1.39,-5.21,-3.6,1.61,1.58
YES,10.1002/aenm.201600742,PBDTS-DTBTO,ITIC,CCCCCCCCOC1=C(C2=CC=CS2)C2=NSN=C2C(C2=CC=C(C3=CC4=C(C5=CC=C(SCC(CC)CCCC)S5)C5=C(C=CS5)C(C5=CC=C(SCC(CC)CCCC)S5)=C4S3)S2)=C1OCCCCCCCC,CCCCCCc1ccc(C2(c3ccc(CCCCCC)cc3)c3cc4c(cc3-c3sc5cc(/C=C6\C(=O)c7ccccc7C6=C(C#N)C#N)sc5c32)C(c2ccc(CCCCCC)cc2)(c2ccc(CCCCCC)cc2)c2c-4sc3cc(/C=C4\C(=O)c5ccccc5C4=C(C#N)C#N)sc23)cc1,0.843,16.6,0.65,9.09,-5.49,-3.83,1.66,1.59,-5.24,-3.6,1.64,
YES,10.1002/adma.201807577,TTFQx-T1,Y5,CCCCC(CC)CC1=CC=C(C2=C3C=C(C4=CC=C(C5=C(F)C(F)=C(C6=CC=CS6)C6=NC(C7=CC(F)=C(CC(CC)CCCC)S7)=C(C7=CC(F)=C(CC(CC)CCCC)S7)N=C56)S4)SC3=C(C3=CC=C(CC(CC)CCCC)S3)C3=C2SC=C3)S1,CCCCC(CC)CC1=C(/C=C2\C(=O)C3=CC=CC=C3C2=C(C#N)C#N)SC2=C1SC1=C2N(CC(CC)CCCC)C2=C1C1=NSN=C1C1=C2N(CC(CC)CCCC)C2=C1SC1=C2SC(/C=C2\C(=O)C3=CC=CC=C3C2=C(C#N)C#N)=C1CC(CC)CCCC,0.89,21.2,0.696,13.1,-5.55,-3.87,1.68,1.4,-5.31,-3.62,1.69,1.69
YES,10.1002/adma.201501214,PBDTT-TT-F,P(NDI2OD-T2),CCCCC(CC)COC(=O)C1=C(F)C2=CSC(C3=CC4=C(C5=CC=C(CC(CC)CCCC)S5)C5=C(C=CS5)C(C5=CC=C(CC(CC)CCCC)S5)=C4S3)=C2S1,CCCCCCCCCCC(CCCCCCCC)CN1C(=O)C2=C3C(=C(C)C=C4C(=O)N(CC(CCCCCCCC)CCCCCCCCCC)C(=O)C(=C43)C(C3=CC=C(C4=CC=C(C)S4)S3)=C2)C1=O,0.79,11.92,0.56,5.28,-5.49,-4.05,1.44,1.44,-5.3,-3.6,1.7,
YES,10.1002/advs.202004262,BTR-Cl,BTP-FCl-FCl,CCCCCCC1=C(C2=CC(CCCCCC)=C(C3=CC=C(/C=C4\SC(=S)N(CC(CC)CCCC)C4=O)S3)S2)SC(C2=CC3=C(C4=CC(Cl)=C(CC(CC)CCCC)S4)C4=C(C=C(C5=CC(CCCCCC)=C(C6=CC(CCCCCC)=C(C7=CC=C(/C=C8/SC(=S)N(CCCCCC)C8=O)S7)S6)S5)S4)C(C4=CC(Cl)=C(CC(CC)CCCC)S4)=C3S2)=C1,CCCCCCCCCCCC1=C(/C=C2\C(=O)C3=CC(Cl)=C(F)C=C3C2=C(C#N)C#N)SC2=C1SC1=C2N(CC(CC)CCCC)C2=C1C1=NSN=C1C1=C2N(CC(CC)CCCC)C2=C1SC1=C2SC(/C=C2\C(=O)C3=CC(Cl)=C(F)C=C3C2=C(C#N)C#N)=C1CCCCCCCCCCC,0.823,24.58,0.754,15.3,,,,,-5.46,-3.7,1.76,1.78
YES,10.1002/advs.202004262,BTR-Cl,BTP-2F-2Cl,CCCCCCC1=C(C2=CC(CCCCCC)=C(C3=CC=C(/C=C4\SC(=S)N(CC(CC)CCCC)C4=O)S3)S2)SC(C2=CC3=C(C4=CC(Cl)=C(CC(CC)CCCC)S4)C4=C(C=C(C5=CC(CCCCCC)=C(C6=CC(CCCCCC)=C(C7=CC=C(/C=C8/SC(=S)N(CCCCCC)C8=O)S7)S6)S5)S4)C(C4=CC(Cl)=C(CC(CC)CCCC)S4)=C3S2)=C1,CCCCCCCCCCCC1=C(/C=C2\C(=O)C3=CC(F)=C(F)C=C3C2=C(C#N)C#N)SC2=C1SC1=C2N(CC(CC)CCCC)C2=C1C1=NSN=C1C1=C2N(CC(CC)CCCC)C2=C1SC1=C2SC(/C=C2\C(=O)C3=CC(Cl)=C(Cl)C=C3C2=C(C#N)C#N)=C1CCCCCCCCCCC,0.823,22.35,0.714,13.1,,,,,-5.46,-3.7,1.76,1.78
YES,10.1002/ajoc.202000172,PTIBT,ITIC,CCCCCCCCCCC(CCCCCCCC)CN1C(=O)/C(=C\C2=CSC(C3=CC=C(C4=CC=CS4)S3)=C2)C2=CC=CC=C21,CCCCCCc1ccc(C2(c3ccc(CCCCCC)cc3)c3cc4c(cc3-c3sc5cc(/C=C6\C(=O)c7ccccc7C6=C(C#N)C#N)sc5c32)C(c2ccc(CCCCCC)cc2)(c2ccc(CCCCCC)cc2)c2c-4sc3cc(/C=C4\C(=O)c5ccccc5C4=C(C#N)C#N)sc23)cc1,0.66,15.19,0.57,5.72,-5.49,-3.83,1.66,1.59,-5.41,-3.61,1.8,
YES,10.1002/aenm.201301007,PDTSBT,DTI,CCCCCCCCCCCC[Si]1(CCCCCCCCCCCC)C2=C(SC=C2)C2=C1C=C(C1=CC=CC3=NSN=C13)S2,CCCCCCCCC(CCCCCCCC)N1C(=O)C2=CC=C3C4=C2C(=CC=C4C2=C3C3=C(C4=CC=C5C(=O)N(C(CCCCCCCC)CCCCCCCC)C(=O)C6=C5C4=C3C=C6)C3=C2C2=CC=C4C(=O)N(C(CCCCCCCC)CCCCCCCC)C(=O)C5=CC=C3C2=C45)C1=O,0.725,5.7,0.32,1.32,-6.1,-3.9,2.2,,-5.3,-3.5,1.8,
YES,10.1002/aenm.201802021,DRCN5T,F-2Cl,CCCCCCCCC1=C(C2=CC(CCCCCCCC)=C(C3=CC=C(C4=C(CCCCCCCC)C=C(C5=C(CCCCCCCC)C=C(/C=C6\SC(=C(C#N)C#N)N(CC)C6=O)S5)S4)S3)S2)SC(/C=C2\SC(=C(C#N)C#N)N(CC)C2=O)=C1,CCCCCCCCC1(CCCCCCCC)C2=CC3=C(C=C2C2=CC4=C(C=C21)C1=C(C=C(/C=C2\C(=O)C5=CC(Cl)=C(Cl)C=C5C2=C(C#N)C#N)S1)C4(CCCCCCCC)CCCCCCCC)C(CCCCCCCC)(CCCCCCCC)C1=C3SC(/C=C2\C(=O)C3=CC(Cl)=C(Cl)C=C3C2=C(C#N)C#N)=C1,0.906,15.97,0.684,9.89,-5.63,-3.89,1.74,1.58,-5.22,-3.41,1.81,
YES,10.1002/aenm.201802021,DRCN5T,F-1Cl,CCCCCCCCC1=C(C2=CC(CCCCCCCC)=C(C3=CC=C(C4=C(CCCCCCCC)C=C(C5=C(CCCCCCCC)C=C(/C=C6\SC(=C(C#N)C#N)N(CC)C6=O)S5)S4)S3)S2)SC(/C=C2\SC(=C(C#N)C#N)N(CC)C2=O)=C1,CCCCCCCCC1(CCCCCCCC)C2=CC3=C(C=C2C2=CC4=C(C=C21)C1=C(C=C(/C=C2\C(=O)C5=CC=C(Cl)C=C5C2=C(C#N)C#N)S1)C4(CCCCCCCC)CCCCCCCC)C(CCCCCCCC)(CCCCCCCC)C1=C3SC(/C=C2\C(=O)C3=CC(Cl)=CC=C3C2=C(C#N)C#N)=C1,0.975,13.07,0.637,8.12,-5.46,-3.75,1.71,,-5.22,-3.41,1.81,
YES,10.1002/aenm.201802021,DRCN5T,F-0Cl,CCCCCCCCC1=C(C2=CC(CCCCCCCC)=C(C3=CC=C(C4=C(CCCCCCCC)C=C(C5=C(CCCCCCCC)C=C(/C=C6\SC(=C(C#N)C#N)N(CC)C6=O)S5)S4)S3)S2)SC(/C=C2\SC(=C(C#N)C#N)N(CC)C2=O)=C1,CCCCCCCCC1(CCCCCCCC)C2=CC3=C(C=C2C2=CC4=C(C=C21)C1=C(C=C(/C=C2\C(=O)C5=CC=CC=C5C2=C(C#N)C#N)S1)C4(CCCCCCCC)CCCCCCCC)C(CCCCCCCC)(CCCCCCCC)C1=C3SC(/C=C2\C(=O)C3=CC=CC=C3C2=C(C#N)C#N)=C1,1.09,9.64,0.523,5.49,-5.43,-3.71,1.72,,-5.22,-3.41,1.81,
YES,10.1002/aenm.202102648,TPD-3F,Y6,CCCCCCCCC(CCCCCC)CC1=C(F)C=C(C2=C3C=C(C4=CC=C(C5=C6C(=O)N(CCCCCCCC)C(=O)C6=C(C6=CC=CS6)S5)S4)SC3=C(C3=CC(F)=C(CC(CCCCCC)CCCCCCCC)S3)C3=C2SC=C3)S1,CCCCCCCCCCCc1c(/C=C2\C(=O)c3cc(F)c(F)cc3C2=C(C#N)C#N)sc2c1sc1c3c4nsnc4c4c5sc6c(CCCCCCCCCCC)c(/C=C7\C(=O)c8cc(F)c(F)cc8C7=C(C#N)C#N)sc6c5n(CC(CC)CCCC)c4c3n(CC(CC)CCCC)c21,0.87,21.07,0.622,11.4,-5.65,-4.09,1.56,1.36,-5.32,-3.5,1.82,
YES,10.1002/aenm.202102648,TPD-3,Y6,CCCCCCCCC(CCCCCC)CC1=CC=C(C2=C3C=C(C4=CC=C(C5=C6C(=O)N(CCCCCCCC)C(=O)C6=C(C6=CC=CS6)S5)S4)SC3=C(C3=CC=C(CC(CCCCCC)CCCCCCCC)S3)C3=C2SC=C3)S1,CCCCCCCCCCCc1c(/C=C2\C(=O)c3cc(F)c(F)cc3C2=C(C#N)C#N)sc2c1sc1c3c4nsnc4c4c5sc6c(CCCCCCCCCCC)c(/C=C7\C(=O)c8cc(F)c(F)cc8C7=C(C#N)C#N)sc6c5n(CC(CC)CCCC)c4c3n(CC(CC)CCCC)c21,0.83,26.7,0.685,15.2,-5.65,-4.09,1.56,1.36,-5.14,-3.32,1.82,
YES,10.1002/aenm.202001589,H11,IDIC-4F,CCCCCCCCC(CCCCCC)CN1N=C2C(C3=CC=C(/C=C(/C#N)C(=O)OCC(CC)CCCC)S3)=C(F)C(F)=C(C3=CC=C(C4=CC5=C(C6=CC=C(CC(CC)CCCC)S6)C6=C(C=C(C7=CC=C(C8=C(F)C(F)=C(C9=CC=C(/C=C(\C#N)C(=O)OCC(CC)CCCC)S9)C9=NN(CC(CCCCCC)CCCCCCCC)N=C89)S7)S6)C(C6=CC=C(CC(CC)CCCC)S6)=C5S4)S3)C2=N1,CCCCCCc1ccc(C2(c3ccc(CCCCCC)cc3)c3cc4c(cc3-c3sc(/C=C5\C(=O)c6cc(F)c(F)cc6C5=C(C#N)C#N)cc32)C(c2ccc(CCCCCC)cc2)(c2ccc(CCCCCC)cc2)c2cc(/C=C3\C(=O)c5cc(F)c(F)cc5C3=C(C#N)C#N)sc2-4)cc1,0.842,18.2,0.682,10.4,,,,,-5.27,-3.45,1.82,
YES,10.1002/adma.201807577,PBDB-T,Y5,CCCCC(CC)Cc1ccc(-c2c3cc(-c4ccc(-c5sc(-c6ccc(C)s6)c6c5C(=O)c5c(CC(CC)CCCC)sc(CC(CC)CCCC)c5C6=O)s4)sc3c(-c3ccc(CC(CC)CCCC)s3)c3cc(C)sc23)s1,CCCCC(CC)CC1=C(/C=C2\C(=O)C3=CC=CC=C3C2=C(C#N)C#N)SC2=C1SC1=C2N(CC(CC)CCCC)C2=C1C1=NSN=C1C1=C2N(CC(CC)CCCC)C2=C1SC1=C2SC(/C=C2\C(=O)C3=CC=CC=C3C2=C(C#N)C#N)=C1CC(CC)CCCC,0.88,22.8,0.702,14.1,-5.55,-3.87,1.68,1.4,-5.33,-3.48,1.85,1.84
YES,10.1002/adfm.202101742,PBDB-T,4T-3,CCCCC(CC)Cc1ccc(-c2c3cc(-c4ccc(-c5sc(-c6ccc(C)s6)c6c5C(=O)c5c(CC(CC)CCCC)sc(CC(CC)CCCC)c5C6=O)s4)sc3c(-c3ccc(CC(CC)CCCC)s3)c3cc(C)sc23)s1,CCCCC(CC)CC1=C(C2=C(CC(CC)CCCC)C=C(C3=CC(CC(CC)CCCC)=C(C4=C(CC(CC)CCCC)C=C(/C=C5\C(=O)C6=CC(F)=C(F)C=C6C5=C(C#N)C#N)S4)S3)S2)SC(/C=C2\C(=O)C3=CC(F)=C(F)C=C3C2=C(C#N)C#N)=C1,0.81,17.27,0.725,10.15,-5.86,-3.98,1.88,1.52,-5.33,-3.48,1.85,1.84
YES,10.1002/adma.201904215,PBDB-T,Y1-4F,CCCCC(CC)Cc1ccc(-c2c3cc(-c4ccc(-c5sc(-c6ccc(C)s6)c6c5C(=O)c5c(CC(CC)CCCC)sc(CC(CC)CCCC)c5C6=O)s4)sc3c(-c3ccc(CC(CC)CCCC)s3)c3cc(C)sc23)s1,CCCCC(CC)CN1N=C2C(=N1)C1=C(C3=C2C2=C(C4=C(C=C(/C=C5\C(=O)C6=CC(F)=C(F)C=C6C5=C(C#N)C#N)S4)S2)N3CC(CC)CCCC)N(CC(CC)CCCC)C2=C1SC1=C2SC(/C=C2\C(=O)C3=CC(F)=C(F)C=C3C2=C(C#N)C#N)=C1,0.74,22.7,0.574,9.9,-5.56,-4.11,1.45,,-5.33,-3.48,1.85,1.84
YES,10.1002/aenm.201803541,PBDB-T,AT-NC,CCCCC(CC)Cc1ccc(-c2c3cc(-c4ccc(-c5sc(-c6ccc(C)s6)c6c5C(=O)c5c(CC(CC)CCCC)sc(CC(CC)CCCC)c5C6=O)s4)sc3c(-c3ccc(CC(CC)CCCC)s3)c3cc(C)sc23)s1,CCCCC(CC)COC1=CC=C(C2(C3=CC=C(OCC(CC)CCCC)C=C3)C3=C(SC(/C=C4\C(=O)C5=CC6=CC=CC=C6C=C5C4=C(C#N)C#N)=C3)C3=C2C2=CC4=CC=C5C6=C(C=C(/C=C7\C(=O)C8=CC9=CC=CC=C9C=C8C7=C(C#N)C#N)S6)C(C6=CC=C(OCC(CC)CCCC)C=C6)(C6=CC=C(OCC(CC)CCCC)C=C6)C5=C4C=C2C=C3)C=C1,0.919,17.11,0.694,10.91,-5.44,-3.8,1.64,1.62,-5.33,-3.48,1.85,1.84
YES,10.1002/aenm.201801203,PBDB-T,IXIC-2Cl,CCCCC(CC)Cc1ccc(-c2c3cc(-c4ccc(-c5sc(-c6ccc(C)s6)c6c5C(=O)c5c(CC(CC)CCCC)sc(CC(CC)CCCC)c5C6=O)s4)sc3c(-c3ccc(CC(CC)CCCC)s3)c3cc(C)sc23)s1,CCCCCCC1=CC=C(C2(C3=CC=C(CCCCCC)C=C3)C3=C(SC4=C3SC(/C=C3\C(=O)C5=CC=C(Cl)C=C5C3=C(C#N)C#N)=C4)C3=C2C2=C(S3)C3=C(S2)C2=C(C4=C(C=C(/C=C5\C(=O)C6=CC=C(Cl)C=C6C5=C(C#N)C#N)S4)S2)C3(C2=CC=C(CCCCCC)C=C2)C2=CC=C(CCCCCC)C=C2)C=C1,0.73,23.6,0.709,12.2,-5.2,-3.9,1.3,1.3,-5.33,-3.48,1.85,1.84
YES,10.1002/aenm.201801203,PBDB-T,IXIC,CCCCC(CC)Cc1ccc(-c2c3cc(-c4ccc(-c5sc(-c6ccc(C)s6)c6c5C(=O)c5c(CC(CC)CCCC)sc(CC(CC)CCCC)c5C6=O)s4)sc3c(-c3ccc(CC(CC)CCCC)s3)c3cc(C)sc23)s1,CCCCCCC1=CC=C(C2(C3=CC=C(CCCCCC)C=C3)C3=C(SC4=C3SC(/C=C3\C(=O)C5=CC=CC=C5C3=C(C#N)C#N)=C4)C3=C2C2=C(S3)C3=C(S2)C2=C(C4=C(C=C(/C=C5\C(=O)C6=CC=CC=C6C5=C(C#N)C#N)S4)S2)C3(C2=CC=C(CCCCCC)C=C2)C2=CC=C(CCCCCC)C=C2)C=C1,0.82,20.9,0.654,11.3,-5.13,-3.78,1.35,1.35,-5.33,-3.48,1.85,1.84
YES,10.1002/aenm.201903650,PBDB-T,IT-DOH,CCCCC(CC)Cc1ccc(-c2c3cc(-c4ccc(-c5sc(-c6ccc(C)s6)c6c5C(=O)c5c(CC(CC)CCCC)sc(CC(CC)CCCC)c5C6=O)s4)sc3c(-c3ccc(CC(CC)CCCC)s3)c3cc(C)sc23)s1,CCCCCCC1=CC=C(C2(C3=CC=C(CCCCCC)C=C3)C3=CC4=C(C=C3C3=C2C2=C(C=C(/C=C5\C(=O)C6=C(O)C=CC=C6C5=C(C#N)C#N)S2)S3)C(C2=CC=C(CCCCCC)C=C2)(C2=CC=C(CCCCCC)C=C2)C2=C4SC3=C2SC(/C=C2\C(=O)C4=C(O)C=CC=C4C2=C(C#N)C#N)=C3)C=C1,0.87,18.04,0.7,10.4,-5.58,-3.93,1.65,1.53,-5.33,-3.48,1.85,1.84
YES,10.1002/aenm.201700183,PBDB-T,IT-OM-4,CCCCC(CC)Cc1ccc(-c2c3cc(-c4ccc(-c5sc(-c6ccc(C)s6)c6c5C(=O)c5c(CC(CC)CCCC)sc(CC(CC)CCCC)c5C6=O)s4)sc3c(-c3ccc(CC(CC)CCCC)s3)c3cc(C)sc23)s1,CCCCCCC1=CC=C(C2(C3=CC=C(CCCCCC)C=C3)C3=CC4=C(C=C3C3=C2C2=C(C=C(/C=C5\C(=O)C6=C(OC)C=CC=C6C5=C(C#N)C#N)S2)S3)C(C2=CC=C(CCCCCC)C=C2)(C2=CC=C(CCCCCC)C=C2)C2=C4SC3=C2SC(/C=C2\C(=O)C4=C(OC)C=CC=C4C2=C(C#N)C#N)=C3)C=C1,0.96,14.69,0.56,7.9,-5.49,-3.81,1.68,1.63,-5.33,-3.48,1.85,1.84
YES,10.1002/aenm.201700183,PBDB-T,IT-OM-3,CCCCC(CC)Cc1ccc(-c2c3cc(-c4ccc(-c5sc(-c6ccc(C)s6)c6c5C(=O)c5c(CC(CC)CCCC)sc(CC(CC)CCCC)c5C6=O)s4)sc3c(-c3ccc(CC(CC)CCCC)s3)c3cc(C)sc23)s1,CCCCCCC1=CC=C(C2(C3=CC=C(CCCCCC)C=C3)C3=CC4=C(C=C3C3=C2C2=C(C=C(/C=C5\C(=O)C6=CC(OC)=CC=C6C5=C(C#N)C#N)S2)S3)C(C2=CC=C(CCCCCC)C=C2)(C2=CC=C(CCCCCC)C=C2)C2=C4SC3=C2SC(/C=C2\C(=O)C4=CC(OC)=CC=C4C2=C(C#N)C#N)=C3)C=C1,0.97,16.38,0.68,10.8,-5.52,-3.8,1.72,1.64,-5.33,-3.48,1.85,1.84
YES,10.1002/aenm.201700183,PBDB-T,IT-OM-2,CCCCC(CC)Cc1ccc(-c2c3cc(-c4ccc(-c5sc(-c6ccc(C)s6)c6c5C(=O)c5c(CC(CC)CCCC)sc(CC(CC)CCCC)c5C6=O)s4)sc3c(-c3ccc(CC(CC)CCCC)s3)c3cc(C)sc23)s1,CCCCCCC1=CC=C(C2(C3=CC=C(CCCCCC)C=C3)C3=CC4=C(C=C3C3=C2C2=C(C=C(/C=C5\C(=O)C6=CC=C(OC)C=C6C5=C(C#N)C#N)S2)S3)C(C2=CC=C(CCCCCC)C=C2)(C2=CC=C(CCCCCC)C=C2)C2=C4SC3=C2SC(/C=C2\C(=O)C4=CC=C(OC)C=C4C2=C(C#N)C#N)=C3)C=C1,0.93,17.53,0.73,11.9,-5.49,-3.86,1.63,1.59,-5.33,-3.48,1.85,1.84
YES,10.1002/aenm.201700183,PBDB-T,IT-OM-1,CCCCC(CC)Cc1ccc(-c2c3cc(-c4ccc(-c5sc(-c6ccc(C)s6)c6c5C(=O)c5c(CC(CC)CCCC)sc(CC(CC)CCCC)c5C6=O)s4)sc3c(-c3ccc(CC(CC)CCCC)s3)c3cc(C)sc23)s1,CCCCCCC1=CC=C(C2(C3=CC=C(CCCCCC)C=C3)C3=CC4=C(C=C3C3=C2C2=C(C=C(/C=C5\C(=O)C6=CC=CC(OC)=C6C5=C(C#N)C#N)S2)S3)C(C2=CC=C(CCCCCC)C=C2)(C2=CC=C(CCCCCC)C=C2)C2=C4SC3=C2SC(/C=C2\C(=O)C4=CC=CC(OC)=C4C2=C(C#N)C#N)=C3)C=C1,1.01,12.31,0.51,6.3,-5.5,-3.76,1.74,1.67,-5.33,-3.48,1.85,1.84
YES,10.1002/aenm.201903650,PBDB-T,IT-OH,CCCCC(CC)Cc1ccc(-c2c3cc(-c4ccc(-c5sc(-c6ccc(C)s6)c6c5C(=O)c5c(CC(CC)CCCC)sc(CC(CC)CCCC)c5C6=O)s4)sc3c(-c3ccc(CC(CC)CCCC)s3)c3cc(C)sc23)s1,CCCCCCC1=CC=C(C2(C3=CC=C(CCCCCC)C=C3)C3=CC4=C(C=C3C3=C2C2=C(C=C(/C=C5\C(=O)C6=CC=CC=C6C5=C(C#N)C#N)S2)S3)C(C2=CC=C(CCCCCC)C=C2)(C2=CC=C(CCCCCC)C=C2)C2=C4SC3=C2SC(/C=C2\C(=O)C4=C(O)C=CC=C4C2=C(C#N)C#N)=C3)C=C1,0.89,16.71,0.7,7.8,-5.57,-3.92,1.65,1.54,-5.33,-3.48,1.85,1.84
YES,10.1002/adma.201703527,PBDB-T,IDT-2B,CCCCC(CC)Cc1ccc(-c2c3cc(-c4ccc(-c5sc(-c6ccc(C)s6)c6c5C(=O)c5c(CC(CC)CCCC)sc(CC(CC)CCCC)c5C6=O)s4)sc3c(-c3ccc(CC(CC)CCCC)s3)c3cc(C)sc23)s1,CCCCCCC1=CC=C(C2(C3=CC=C(CCCCCC)C=C3)C3=CC4=C(C=C3C3=C2C=C(/C=C2\C(=O)C5=CC=C(C)C=C5C2=C(C#N)C#N)S3)C(C2=CC=C(CCCCCC)C=C2)(C2=CC=C(CCCCCC)C=C2)C2=C4SC(/C=C3\C(=O)C4=CC=C(C)C=C4C3=C(C#N)C#N)=C2)C=C1,0.89,13.3,0.539,6.42,-5.8,-3.84,1.96,1.73,-5.33,-3.48,1.85,1.84
YES,10.1002/adfm.202006141,PBDB-T,IPT2F-TT,CCCCC(CC)Cc1ccc(-c2c3cc(-c4ccc(-c5sc(-c6ccc(C)s6)c6c5C(=O)c5c(CC(CC)CCCC)sc(CC(CC)CCCC)c5C6=O)s4)sc3c(-c3ccc(CC(CC)CCCC)s3)c3cc(C)sc23)s1,CCCCCCC1=CC=C(C2(C3=CC=C(CCCCCC)C=C3)C3=CC4=C(C=C3C3=C2C=C(/C=C2\C(=O)C5=CC=C(F)C=C5C2=C(C#N)C#N)S3)C(C2=CC=C(CCCCCC)C=C2)(C2=CC=C(CCCCCC)C=C2)C2=C4SC3=C2N(C2=CC4=C(C=C(CCCCCC)S4)S2)C2=C3SC(/C=C3\C(=O)C4=CC=C(F)C=C4C3=C(C#N)C#N)=C2)C=C1,0.84,22.24,0.751,14.02,-5.6,-4,1.6,1.45,-5.33,-3.48,1.85,1.84
YES,10.1002/adfm.202006141,PBDB-T,IPT2F-Th,CCCCC(CC)Cc1ccc(-c2c3cc(-c4ccc(-c5sc(-c6ccc(C)s6)c6c5C(=O)c5c(CC(CC)CCCC)sc(CC(CC)CCCC)c5C6=O)s4)sc3c(-c3ccc(CC(CC)CCCC)s3)c3cc(C)sc23)s1,CCCCCCC1=CC=C(C2(C3=CC=C(CCCCCC)C=C3)C3=CC4=C(C=C3C3=C2C=C(/C=C2\C(=O)C5=CC=C(F)C=C5C2=C(C#N)C#N)S3)C(C2=CC=C(CCCCCC)C=C2)(C2=CC=C(CCCCCC)C=C2)C2=C4SC3=C2N(C2=CC=C(CCCCCC)S2)C2=C3SC(/C=C3\C(=O)C4=CC=C(F)C=C4C3=C(C#N)C#N)=C2)C=C1,0.86,20.44,0.712,12.52,-5.58,-4.03,1.55,1.47,-5.33,-3.48,1.85,1.84
YES,10.1002/adfm.201705927,PBDB-T,Ph-DTDP-IC,CCCCC(CC)Cc1ccc(-c2c3cc(-c4ccc(-c5sc(-c6ccc(C)s6)c6c5C(=O)c5c(CC(CC)CCCC)sc(CC(CC)CCCC)c5C6=O)s4)sc3c(-c3ccc(CC(CC)CCCC)s3)c3cc(C)sc23)s1,CCCCCCC1=CC=C(C2(C3=CC=C(CCCCCC)C=C3)OC3=C(SC(/C=C4\C(=O)C5=CC=CC=C5C4=C(C#N)C#N)=C3)C3=C2C=C2C(=C3)C(C3=CC=C(CCCCCC)C=C3)(C3=CC=C(CCCCCC)C=C3)OC3=C2SC(/C=C2\C(=O)C4=CC=CC=C4C2=C(C#N)C#N)=C3)C=C1,0.78,14.58,0.679,7.73,-5.53,-4,1.53,1.61,-5.33,-3.48,1.85,1.84
YES,10.1002/adfm.201705927,PBDB-T,Ph-DTDP-TTIC,CCCCC(CC)Cc1ccc(-c2c3cc(-c4ccc(-c5sc(-c6ccc(C)s6)c6c5C(=O)c5c(CC(CC)CCCC)sc(CC(CC)CCCC)c5C6=O)s4)sc3c(-c3ccc(CC(CC)CCCC)s3)c3cc(C)sc23)s1,CCCCCCC1=CC=C(C2(C3=CC=C(CCCCCC)C=C3)OC3=C(SC(C4=CC5=C(C=C(/C=C6\C(=O)C7=CC=CC=C7C6=C(C#N)C#N)S5)S4)=C3)C3=C2C=C2C(=C3)C(C3=CC=C(CCCCCC)C=C3)(C3=CC=C(CCCCCC)C=C3)OC3=C2SC(C2=CC4=C(C=C(/C=C5\C(=O)C6=CC=CC=C6C5=C(C#N)C#N)S4)S2)=C3)C=C1,0.9,10.58,0.421,4.02,-5.28,-3.92,1.36,1.45,-5.33,-3.48,1.85,1.84
YES,10.1002/adfm.201705927,PBDB-T,Ph-DTDP-TIC,CCCCC(CC)Cc1ccc(-c2c3cc(-c4ccc(-c5sc(-c6ccc(C)s6)c6c5C(=O)c5c(CC(CC)CCCC)sc(CC(CC)CCCC)c5C6=O)s4)sc3c(-c3ccc(CC(CC)CCCC)s3)c3cc(C)sc23)s1,CCCCCCC1=CC=C(C2(C3=CC=C(CCCCCC)C=C3)OC3=C(SC(C4=CC=C(/C=C5\C(=O)C6=CC=CC=C6C5=C(C#N)C#N)S4)=C3)C3=C2C=C2C(=C3)C(C3=CC=C(CCCCCC)C=C3)(C3=CC=C(CCCCCC)C=C3)OC3=C2SC(C2=CC=C(/C=C4\C(=O)C5=CC=CC=C5C4=C(C#N)C#N)S2)=C3)C=C1,0.89,17.31,0.596,9.21,-5.33,-3.89,1.44,1.46,-5.33,-3.48,1.85,1.84
YES,10.1002/adfm.202006141,PBDB-T,IPT2F-Ph,CCCCC(CC)Cc1ccc(-c2c3cc(-c4ccc(-c5sc(-c6ccc(C)s6)c6c5C(=O)c5c(CC(CC)CCCC)sc(CC(CC)CCCC)c5C6=O)s4)sc3c(-c3ccc(CC(CC)CCCC)s3)c3cc(C)sc23)s1,CCCCCCC1=CC=C(N2C3=C(SC(/C=C4\C(=O)C5=CC=C(F)C=C5C4=C(C#N)C#N)=C3)C3=C2C2=C(S3)C3=CC4=C(C=C3C2(C2=CC=C(CCCCCC)C=C2)C2=CC=C(CCCCCC)C=C2)C2=C(C=C(/C=C3\C(=O)C5=CC=C(F)C=C5C3=C(C#N)C#N)S2)C4(C2=CC=C(CCCCCC)C=C2)C2=CC=C(CCCCCC)C=C2)C=C1,0.86,21.18,0.721,13.13,-5.57,-4,1.57,1.46,-5.33,-3.48,1.85,1.84
YES,10.1002/adma.201703527,PBDB-T,IDT-OB,CCCCC(CC)Cc1ccc(-c2c3cc(-c4ccc(-c5sc(-c6ccc(C)s6)c6c5C(=O)c5c(CC(CC)CCCC)sc(CC(CC)CCCC)c5C6=O)s4)sc3c(-c3ccc(CC(CC)CCCC)s3)c3cc(C)sc23)s1,CCCCCCCCC1(C2=CC=C(CCCCCC)C=C2)C2=CC3=C(C=C2C2=C1C=C(/C=C1\C(=O)C4=CC=C(C)C=C4C1=C(C#N)C#N)S2)C(CCCCCCCC)(C1=CC=C(CCCCCC)C=C1)C1=C3SC(/C=C2\C(=O)C3=CC=C(C)C=C3C2=C(C#N)C#N)=C1,0.88,16.18,0.711,10.12,-5.77,-3.87,1.9,1.66,-5.33,-3.48,1.85,1.84
YES,10.1002/adma.201703527,PBDB-T,IDT-2O,CCCCC(CC)Cc1ccc(-c2c3cc(-c4ccc(-c5sc(-c6ccc(C)s6)c6c5C(=O)c5c(CC(CC)CCCC)sc(CC(CC)CCCC)c5C6=O)s4)sc3c(-c3ccc(CC(CC)CCCC)s3)c3cc(C)sc23)s1,CCCCCCCCC1(CCCCCCCC)C2=CC3=C(C=C2C2=C1C=C(/C=C1\C(=O)C4=CC=C(C)C=C4C1=C(C#N)C#N)S2)C(CCCCCCCC)(CCCCCCCC)C1=C3SC(/C=C2\C(=O)C3=CC=C(C)C=C3C2=C(C#N)C#N)=C1,0.86,15.64,0.723,9.68,-5.73,-3.85,1.88,1.64,-5.33,-3.48,1.85,1.84
YES,10.1002/adma.201707508,PBDB-T,F-M,CCCCC(CC)Cc1ccc(-c2c3cc(-c4ccc(-c5sc(-c6ccc(C)s6)c6c5C(=O)c5c(CC(CC)CCCC)sc(CC(CC)CCCC)c5C6=O)s4)sc3c(-c3ccc(CC(CC)CCCC)s3)c3cc(C)sc23)s1,CCCCCCCCC1(CCCCCCCC)C2=CC3=C(C=C2C2=CC4=C(C=C21)C1=C(C=C(/C=C2\C(=O)C5=CC(C)=CC=C5C2=C(C#N)C#N)S1)C4(CCCCCCCC)CCCCCCCC)C(CCCCCCCC)(CCCCCCCC)C1=C3SC(/C=C2\C(=O)C3=CC(C)=CC=C3C2=C(C#N)C#N)=C1,0.98,14.56,0.71,10.08,-5.42,-3.7,1.72,1.65,-5.33,-3.48,1.85,1.84
YES,10.1002/adfm.202103445,PBDB-T,LL3-2Cl,CCCCC(CC)Cc1ccc(-c2c3cc(-c4ccc(-c5sc(-c6ccc(C)s6)c6c5C(=O)c5c(CC(CC)CCCC)sc(CC(CC)CCCC)c5C6=O)s4)sc3c(-c3ccc(CC(CC)CCCC)s3)c3cc(C)sc23)s1,CCCCCCCCC1=C(/C=C2\C(=O)C3=CC(Cl)=C(Cl)C=C3C2=C(C#N)C#N)SC2=C1SC1=C2N(CC)C2=C1C1=NN(CC)N=C1C1=C2N(CC)C2=C1SC1=C2SC(/C=C2\C(=O)C3=CC(Cl)=C(Cl)C=C3C2=C(C#N)C#N)=C1CCCCCCCC,0.79,26.96,0.677,14.4,-5.53,-3.92,1.61,1.32,-5.33,-3.48,1.85,1.84
YES,10.1002/adfm.202103445,PBDB-T,LL3,CCCCC(CC)Cc1ccc(-c2c3cc(-c4ccc(-c5sc(-c6ccc(C)s6)c6c5C(=O)c5c(CC(CC)CCCC)sc(CC(CC)CCCC)c5C6=O)s4)sc3c(-c3ccc(CC(CC)CCCC)s3)c3cc(C)sc23)s1,CCCCCCCCC1=C(/C=C2\C(=O)C3=CC(Cl)=C(Cl)C=C3C2=C(C#N)C#N)SC2=C1SC1=C2N(CC)C2=C1C1=NN(CC)N=C1C1=C2N(CC)C2=C1SC1=C2SC(/C=C2\C(=O)C3=CC4=C(C=C3C2=C(C#N)C#N)C2C3C=CC(C3)C42)=C1CCCCCCCC,0.86,26.97,0.723,16.82,-5.48,-3.78,1.7,1.37,-5.33,-3.48,1.85,1.84
YES,10.1002/adfm.202103445,PBDB-T,LL4,CCCCC(CC)Cc1ccc(-c2c3cc(-c4ccc(-c5sc(-c6ccc(C)s6)c6c5C(=O)c5c(CC(CC)CCCC)sc(CC(CC)CCCC)c5C6=O)s4)sc3c(-c3ccc(CC(CC)CCCC)s3)c3cc(C)sc23)s1,CCCCCCCCC1=C(/C=C2\C(=O)C3=CC(Cl)=C(Cl)C=C3C2=C(C#N)C#N)SC2=C1SC1=C2N(CC)C2=C1C1=NSN=C1C1=C2N(CC)C2=C1SC1=C2SC(/C=C2\C(=O)C3=CC4=C(C=C3C2=C(C#N)C#N)C2C3C=CC(C3)C42)=C1CCCCCCCC,0.82,26.05,0.709,15.18,-5.56,-3.82,1.74,1.39,-5.33,-3.48,1.85,1.84
YES,10.1002/aenm.201800424,PBDB-T,NNBDT,CCCCC(CC)Cc1ccc(-c2c3cc(-c4ccc(-c5sc(-c6ccc(C)s6)c6c5C(=O)c5c(CC(CC)CCCC)sc(CC(CC)CCCC)c5C6=O)s4)sc3c(-c3ccc(CC(CC)CCCC)s3)c3cc(C)sc23)s1,CCCCCCCCC1=C2C3=C(SC2=C(CCCCCCCC)C2=C1SC1=C2C(C2=CC=C(CCCCCC)C=C2)(C2=CC=C(CCCCCC)C=C2)C2=C1SC(/C=C1\C(=O)C4=CC5=CC=CC=C5C=C4C1=C(C#N)C#N)=C2)C1=C(C=C(/C=C2\C(=O)C4=CC5=CC=CC=C5C=C4C2=C(C#N)C#N)S1)C3(C1=CC=C(CCCCCC)C=C1)C1=CC=C(CCCCCC)C=C1,0.88,18.63,0.717,11.7,-5.46,-3.94,1.52,,-5.33,-3.48,1.85,1.84
YES,10.1002/adma.201707150,PBDB-T,INPIC-4F,CCCCC(CC)Cc1ccc(-c2c3cc(-c4ccc(-c5sc(-c6ccc(C)s6)c6c5C(=O)c5c(CC(CC)CCCC)sc(CC(CC)CCCC)c5C6=O)s4)sc3c(-c3ccc(CC(CC)CCCC)s3)c3cc(C)sc23)s1,CCCCCCCCN1C2=C(SC(/C=C3\C(=O)C4=CC(F)=C(F)C=C4C3=C(C#N)C#N)=C2)C2=C1C1=C(S2)C2=C(C=C3C(=C2)C(C2=CC=C(CCCCCC)C=C2)(C2=CC=C(CCCCCC)C=C2)C2=C3SC3=C2N(CCCCCCCC)C2=C3SC(/C=C3\C(=O)C4=CC(F)=C(F)C=C4C3=C(C#N)C#N)=C2)C1(C1=CC=C(CCCCCC)C=C1)C1=CC=C(CCCCCC)C=C1,0.85,21.61,0.715,13.13,-5.42,-3.94,1.48,1.39,-5.33,-3.48,1.85,1.84
YES,10.1002/adfm.201903269,PBDB-T,p-INPOIC,CCCCC(CC)Cc1ccc(-c2c3cc(-c4ccc(-c5sc(-c6ccc(C)s6)c6c5C(=O)c5c(CC(CC)CCCC)sc(CC(CC)CCCC)c5C6=O)s4)sc3c(-c3ccc(CC(CC)CCCC)s3)c3cc(C)sc23)s1,CCCCCCCCN1C2=C(SC(/C=C3\C(=O)C4=CC(F)=C(F)C=C4C3=C(C#N)C#N)=C2)C2=C1C1=C(S2)C2=C(C=C3C(=C2)C(C2=CC=C(OCCCCCC)C=C2)(C2=CC=C(OCCCCCC)C=C2)C2=C3SC3=C2N(CCCCCCCC)C2=C3SC(/C=C3\C(=O)C4=CC(F)=C(F)C=C4C3=C(C#N)C#N)=C2)C1(C1=CC=C(OCCCCCC)C=C1)C1=CC=C(OCCCCCC)C=C1,0.835,18.4,0.632,9.71,-5.38,-4,1.38,1.37,-5.33,-3.48,1.85,1.84
YES,10.1002/adfm.201903269,PBDB-T,m-INPOIC,CCCCC(CC)Cc1ccc(-c2c3cc(-c4ccc(-c5sc(-c6ccc(C)s6)c6c5C(=O)c5c(CC(CC)CCCC)sc(CC(CC)CCCC)c5C6=O)s4)sc3c(-c3ccc(CC(CC)CCCC)s3)c3cc(C)sc23)s1,CCCCCCCCN1C2=C(SC(/C=C3\C(=O)C4=CC(F)=C(F)C=C4C3=C(C#N)C#N)=C2)C2=C1C1=C(S2)C2=C(C=C3C(=C2)C(C2=CC=CC(OCCCCCC)=C2)(C2=CC(OCCCCCC)=CC=C2)C2=C3SC3=C2N(CCCCCCCC)C2=C3SC(/C=C3\C(=O)C4=CC(F)=C(F)C=C4C3=C(C#N)C#N)=C2)C1(C1=CC=CC(OCCCCCC)=C1)C1=CC=CC(OCCCCCC)=C1,0.846,19,0.661,10.6,-5.41,-3.97,1.44,1.41,-5.33,-3.48,1.85,1.84
YES,10.1002/adma.201707150,PBDB-T,INPIC,CCCCC(CC)Cc1ccc(-c2c3cc(-c4ccc(-c5sc(-c6ccc(C)s6)c6c5C(=O)c5c(CC(CC)CCCC)sc(CC(CC)CCCC)c5C6=O)s4)sc3c(-c3ccc(CC(CC)CCCC)s3)c3cc(C)sc23)s1,CCCCCCCCN1C2=C(SC(/C=C3\C(=O)C4=CC=CC=C4C3=C(C#N)C#N)=C2)C2=C1C1=C(S2)C2=C(C=C3C(=C2)C(C2=CC=C(CCCCCC)C=C2)(C2=CC=C(CCCCCC)C=C2)C2=C3SC3=C2N(CCCCCCCC)C2=C3SC(/C=C3\C(=O)C4=CC=CC=C4C3=C(C#N)C#N)=C2)C1(C1=CC=C(CCCCCC)C=C1)C1=CC=C(CCCCCC)C=C1,0.96,8.55,0.525,4.31,-5.36,-3.82,1.54,1.46,-5.33,-3.48,1.85,1.84
YES,10.1002/aenm.201803541,PBDB-TF,AT-4Cl,CCCCC(CC)Cc1sc(-c2c3cc(-c4ccc(-c5sc(-c6ccc(C)s6)c6c5C(=O)c5c(CC(CC)CCCC)sc(CC(CC)CCCC)c5C6=O)s4)sc3c(-c3cc(F)c(CC(CC)CCCC)s3)c3cc(C)sc23)cc1F,CCCCC(CC)COC1=CC=C(C2(C3=CC=C(OCC(CC)CCCC)C=C3)C3=C(SC(/C=C4\C(=O)C5=CC(Cl)=C(Cl)C=C5C4=C(C#N)C#N)=C3)C3=C2C2=CC4=CC=C5C6=C(C=C(/C=C7\C(=O)C8=CC(Cl)=C(Cl)C=C8C7=C(C#N)C#N)S6)C(C6=CC=C(OCC(CC)CCCC)C=C6)(C6=CC=C(OCC(CC)CCCC)C=C6)C5=C4C=C2C=C3)C=C1,0.901,19.52,0.755,13.27,-5.71,-3.89,1.82,1.6,-5.49,-3.64,1.85,1.8
YES,10.1002/adfm.202102189,PBDB-TF,ITCC-M,CCCCC(CC)Cc1sc(-c2c3cc(-c4ccc(-c5sc(-c6ccc(C)s6)c6c5C(=O)c5c(CC(CC)CCCC)sc(CC(CC)CCCC)c5C6=O)s4)sc3c(-c3cc(F)c(CC(CC)CCCC)s3)c3cc(C)sc23)cc1F,CCCCCCC1=CC=C(C2(C3=CC=C(CCCCCC)C=C3)C3=CC4=C(C=C3C3=C2C2=C(C=C(/C=C5\C(=O)C6=C(C=C(C)S6)C5=C(C#N)C#N)S2)S3)C(C2=CC=C(CCCCCC)C=C2)(C2=CC=C(CCCCCC)C=C2)C2=C4SC3=C2SC(/C=C2\C(=O)C4=C(C=C(C)S4)C2=C(C#N)C#N)=C3)C=C1,1.16,13.8,0.588,9.3,-5.43,-3.68,1.75,1.72,-5.49,-3.64,1.85,1.8
YES,10.1002/adfm.202102189,PBDB-TF,ITCC-Cl,CCCCC(CC)Cc1sc(-c2c3cc(-c4ccc(-c5sc(-c6ccc(C)s6)c6c5C(=O)c5c(CC(CC)CCCC)sc(CC(CC)CCCC)c5C6=O)s4)sc3c(-c3cc(F)c(CC(CC)CCCC)s3)c3cc(C)sc23)cc1F,CCCCCCC1=CC=C(C2(C3=CC=C(CCCCCC)C=C3)C3=CC4=C(C=C3C3=C2C2=C(C=C(/C=C5\C(=O)C6=C(C=C(Cl)S6)C5=C(C#N)C#N)S2)S3)C(C2=CC=C(CCCCCC)C=C2)(C2=CC=C(CCCCCC)C=C2)C2=C4SC3=C2SC(/C=C2\C(=O)C4=C(C=C(Cl)S4)C2=C(C#N)C#N)=C3)C=C1,1.01,17,0.649,11.2,-5.4,-3.78,1.62,1.66,-5.49,-3.64,1.85,1.8
YES,10.1002/aenm.201900041,PBDB-TF,ITC-2Cl,CCCCC(CC)Cc1sc(-c2c3cc(-c4ccc(-c5sc(-c6ccc(C)s6)c6c5C(=O)c5c(CC(CC)CCCC)sc(CC(CC)CCCC)c5C6=O)s4)sc3c(-c3cc(F)c(CC(CC)CCCC)s3)c3cc(C)sc23)cc1F,CCCCCCC1=CC=C(C2(C3=CC=C(CCCCCC)C=C3)C3=CC4=C(C=C3C3=C2C2=C(C=C(/C=C5\C(=O)C6=C(Cl)SC=C6C5=C(C#N)C#N)S2)S3)C(C2=CC=C(CCCCCC)C=C2)(C2=CC=C(CCCCCC)C=C2)C2=C4SC3=C2SC(/C=C2\C(=O)C4=C(Cl)SC=C4C2=C(C#N)C#N)=C3)C=C1,0.91,20.1,0.741,13.6,-5.58,-4.01,1.57,1.58,-5.49,-3.64,1.85,1.8
YES,10.1002/aenm.201903650,PBDB-TF,IT-DOH,CCCCC(CC)Cc1sc(-c2c3cc(-c4ccc(-c5sc(-c6ccc(C)s6)c6c5C(=O)c5c(CC(CC)CCCC)sc(CC(CC)CCCC)c5C6=O)s4)sc3c(-c3cc(F)c(CC(CC)CCCC)s3)c3cc(C)sc23)cc1F,CCCCCCC1=CC=C(C2(C3=CC=C(CCCCCC)C=C3)C3=CC4=C(C=C3C3=C2C2=C(C=C(/C=C5\C(=O)C6=C(O)C=CC=C6C5=C(C#N)C#N)S2)S3)C(C2=CC=C(CCCCCC)C=C2)(C2=CC=C(CCCCCC)C=C2)C2=C4SC3=C2SC(/C=C2\C(=O)C4=C(O)C=CC=C4C2=C(C#N)C#N)=C3)C=C1,0.96,17.78,0.73,11,-5.58,-3.93,1.65,1.53,-5.49,-3.64,1.85,1.8
YES,10.1002/adma.201800868,PBDB-TF,IT-4Cl,CCCCC(CC)Cc1sc(-c2c3cc(-c4ccc(-c5sc(-c6ccc(C)s6)c6c5C(=O)c5c(CC(CC)CCCC)sc(CC(CC)CCCC)c5C6=O)s4)sc3c(-c3cc(F)c(CC(CC)CCCC)s3)c3cc(C)sc23)cc1F,CCCCCCC1=CC=C(C2(C3=CC=C(CCCCCC)C=C3)C3=CC4=C(C=C3C3=C2C2=C(C=C(/C=C5\C(=O)C6=CC(Cl)=C(Cl)C=C6C5=C(C#N)C#N)S2)S3)C(C2=CC=C(CCCCCC)C=C2)(C2=CC=C(CCCCCC)C=C2)C2=C4SC3=C2SC(/C=C2\C(=O)C4=CC(Cl)=C(Cl)C=C4C2=C(C#N)C#N)=C3)C=C1,0.79,22.67,0.752,13.45,-5.75,-4.09,1.66,1.48,-5.49,-3.64,1.85,1.8
YES,10.1002/adfm.202102189,PBDB-TF,IDTT-M-2F,CCCCC(CC)Cc1sc(-c2c3cc(-c4ccc(-c5sc(-c6ccc(C)s6)c6c5C(=O)c5c(CC(CC)CCCC)sc(CC(CC)CCCC)c5C6=O)s4)sc3c(-c3cc(F)c(CC(CC)CCCC)s3)c3cc(C)sc23)cc1F,CCCCCCC1=CC=C(C2(C3=CC=C(CCCCCC)C=C3)C3=CC4=C(C=C3C3=C2C2=C(C=C(/C=C5\C(=O)C6=CC(F)=C(F)C=C6C5=C(C#N)C#N)S2)S3)C(C2=CC=C(CCCCCC)C=C2)(C2=CC=C(CCCCCC)C=C2)C2=C4SC3=C2SC(/C=C2\C(=O)C4=C(C=C(C)S4)C2=C(C#N)C#N)=C3)C=C1,0.97,17.4,0.661,11.6,-5.4,-3.87,1.53,1.59,-5.49,-3.64,1.85,1.8
YES,10.1002/adfm.202102189,PBDB-TF,IDTT-Cl-2F,CCCCC(CC)Cc1sc(-c2c3cc(-c4ccc(-c5sc(-c6ccc(C)s6)c6c5C(=O)c5c(CC(CC)CCCC)sc(CC(CC)CCCC)c5C6=O)s4)sc3c(-c3cc(F)c(CC(CC)CCCC)s3)c3cc(C)sc23)cc1F,CCCCCCC1=CC=C(C2(C3=CC=C(CCCCCC)C=C3)C3=CC4=C(C=C3C3=C2C2=C(C=C(/C=C5\C(=O)C6=CC(F)=C(F)C=C6C5=C(C#N)C#N)S2)S3)C(C2=CC=C(CCCCCC)C=C2)(C2=CC=C(CCCCCC)C=C2)C2=C4SC3=C2SC(/C=C2\C(=O)C4=C(C=C(Cl)S4)C2=C(C#N)C#N)=C3)C=C1,0.94,18.8,0.701,12.7,-5.42,-3.92,1.5,1.56,-5.49,-3.64,1.85,1.8
YES,10.1002/adma.201704051,PBDB-TF,IDTN,CCCCC(CC)Cc1sc(-c2c3cc(-c4ccc(-c5sc(-c6ccc(C)s6)c6c5C(=O)c5c(CC(CC)CCCC)sc(CC(CC)CCCC)c5C6=O)s4)sc3c(-c3cc(F)c(CC(CC)CCCC)s3)c3cc(C)sc23)cc1F,CCCCCCC1=CC=C(C2(C3=CC=C(CCCCCC)C=C3)C3=CC4=C(C=C3C3=C2C=C(/C=C2\C(=O)C5=CC6=CC=CC=C6C=C5C2=C(C#N)C#N)S3)C(C2=CC=C(CCCCCC)C=C2)(C2=CC=C(CCCCCC)C=C2)C2=C4SC(/C=C3\C(=O)C4=CC5=CC=CC=C5C=C4C3=C(C#N)C#N)=C2)C=C1,0.94,16.58,0.78,12.2,-5.8,-3.98,1.82,1.57,-5.49,-3.64,1.85,1.8
YES,10.1002/adma.201704051,PBDB-TF,IDTI,CCCCC(CC)Cc1sc(-c2c3cc(-c4ccc(-c5sc(-c6ccc(C)s6)c6c5C(=O)c5c(CC(CC)CCCC)sc(CC(CC)CCCC)c5C6=O)s4)sc3c(-c3cc(F)c(CC(CC)CCCC)s3)c3cc(C)sc23)cc1F,CCCCCCC1=CC=C(C2(C3=CC=C(CCCCCC)C=C3)C3=CC4=C(C=C3C3=C2C=C(/C=C2\C(=O)C5=CC=CC=C5C2=C(C#N)C#N)S3)C(C2=CC=C(CCCCCC)C=C2)(C2=CC=C(CCCCCC)C=C2)C2=C4SC(/C=C3\C(=O)C4=CC=CC=C4C3=C(C#N)C#N)=C2)C=C1,0.993,13.01,0.57,7.4,-5.81,-3.94,1.87,,-5.49,-3.64,1.85,1.8
YES,10.1002/adma.201804723,PBDB-TF,F-M,CCCCC(CC)Cc1sc(-c2c3cc(-c4ccc(-c5sc(-c6ccc(C)s6)c6c5C(=O)c5c(CC(CC)CCCC)sc(CC(CC)CCCC)c5C6=O)s4)sc3c(-c3cc(F)c(CC(CC)CCCC)s3)c3cc(C)sc23)cc1F,CCCCCCCCC1(CCCCCCCC)C2=CC3=C(C=C2C2=CC4=C(C=C21)C1=C(C=C(/C=C2\C(=O)C5=CC(C)=CC=C5C2=C(C#N)C#N)S1)C4(CCCCCCCC)CCCCCCCC)C(CCCCCCCC)(CCCCCCCC)C1=C3SC(/C=C2\C(=O)C3=CC(C)=CC=C3C2=C(C#N)C#N)=C1,0.99,14.6,0.727,10.49,-5.42,-3.7,1.72,1.65,-5.49,-3.64,1.85,1.8
YES,10.1002/aenm.201803657,PBDB-TF,TfIF-4FIC,CCCCC(CC)Cc1sc(-c2c3cc(-c4ccc(-c5sc(-c6ccc(C)s6)c6c5C(=O)c5c(CC(CC)CCCC)sc(CC(CC)CCCC)c5C6=O)s4)sc3c(-c3cc(F)c(CC(CC)CCCC)s3)c3cc(C)sc23)cc1F,CCCCCCCCC1(CCCCCCCC)C2=CC3=C(C=C2C2=CC4=C(C=C21)C1=C(C=C(/C=C2\C(=O)C5=CC(F)=C(F)C=C5C2=C(C#N)C#N)S1)C4(CCCCCCCC)CCCCCCCC)C(CCCCCCCC)(CCCCCCCC)C1=CC2=C(C=C31)C(CCCCCCCC)(CCCCCCCC)C1=C2SC(/C=C2\C(=O)C3=CC(F)=C(F)C=C3C2=C(C#N)C#N)=C1,0.98,17.6,0.76,13.1,-5.71,-3.96,1.75,,-5.49,-3.64,1.85,1.8
YES,10.1002/aenm.201803657,PBDB-TF,TfIF-IC,CCCCC(CC)Cc1sc(-c2c3cc(-c4ccc(-c5sc(-c6ccc(C)s6)c6c5C(=O)c5c(CC(CC)CCCC)sc(CC(CC)CCCC)c5C6=O)s4)sc3c(-c3cc(F)c(CC(CC)CCCC)s3)c3cc(C)sc23)cc1F,CCCCCCCCC1(CCCCCCCC)C2=CC3=C(C=C2C2=CC4=C(C=C21)C1=C(C=C(/C=C2\C(=O)C5=CC=CC=C5C2=C(C#N)C#N)S1)C4(CCCCCCCC)CCCCCCCC)C(CCCCCCCC)(CCCCCCCC)C1=CC2=C(C=C31)C(CCCCCCCC)(CCCCCCCC)C1=C2SC(/C=C2\C(=O)C3=CC=CC=C3C2=C(C#N)C#N)=C1,1.01,10.8,0.54,5.9,-5.51,-3.77,1.74,,-5.49,-3.64,1.85,1.8
YES,10.1002/adma.201804723,PBDB-TF,NNBDT,CCCCC(CC)Cc1sc(-c2c3cc(-c4ccc(-c5sc(-c6ccc(C)s6)c6c5C(=O)c5c(CC(CC)CCCC)sc(CC(CC)CCCC)c5C6=O)s4)sc3c(-c3cc(F)c(CC(CC)CCCC)s3)c3cc(C)sc23)cc1F,CCCCCCCCC1=C2SC3=C(C2=C(CCCCCCCC)C2=C1C1=C(S2)C2=C(C=C(/C=C4\C(=O)C5=CC6=CC=CC=C6C=C5C4=C(C#N)C#N)S2)C1(C1=CC=C(CCCCCC)C=C1)C1=CC=C(CCCCCC)C=C1)C(C1=CC=C(CCCCCC)C=C1)(C1=CC=C(CCCCCC)C=C1)C1=C3SC(/C=C2\C(=O)C3=CC4=CC=CC=C4C=C3C2=C(C#N)C#N)=C1,0.86,20.07,0.697,12.03,-5.46,-3.94,1.52,,-5.49,-3.64,1.85,1.8
YES,10.1002/aenm.202003177,PBDB-TF,ABP4T-4F,CCCCC(CC)Cc1sc(-c2c3cc(-c4ccc(-c5sc(-c6ccc(C)s6)c6c5C(=O)c5c(CC(CC)CCCC)sc(CC(CC)CCCC)c5C6=O)s4)sc3c(-c3cc(F)c(CC(CC)CCCC)s3)c3cc(C)sc23)cc1F,CCCCCCCCCC1=C(/C=C2\C(=O)C3=CC(F)=C(F)C=C3C2=C(C#N)C#N)SC2=C1SC1=C2SC2=C1N(CC(CCCC)CCCCCC)C1=C2C2=NSN=C2C2=C1N(CC(CCCC)CCCCCC)C1=C2SC(/C=C2\C(=O)C3=CC(F)=C(F)C=C3C2=C(C#N)C#N)=C1CCCCCCCC,0.922,22,0.751,15.2,-5.65,-3.85,1.8,1.37,-5.49,-3.64,1.85,1.8
YES,10.1002/aenm.202003177,PBDB-TF,BP5T-4F,CCCCC(CC)Cc1sc(-c2c3cc(-c4ccc(-c5sc(-c6ccc(C)s6)c6c5C(=O)c5c(CC(CC)CCCC)sc(CC(CC)CCCC)c5C6=O)s4)sc3c(-c3cc(F)c(CC(CC)CCCC)s3)c3cc(C)sc23)cc1F,CCCCCCCCCC1=C(/C=C2\C(=O)C3=CC(F)=C(F)C=C3C2=C(C#N)C#N)SC2=C1SC1=C2SC2=C1N(CC(CCCC)CCCCCC)C1=C2C2=NSN=C2C2=C1N(CC(CCCC)CCCCCC)C1=C2SC2=C1SC(/C=C1\C(=O)C3=CC(F)=C(F)C=C3C1=C(C#N)C#N)=C2CCCCCCCCC,0.888,24.6,0.763,16.7,-5.63,-3.88,1.75,1.34,-5.49,-3.64,1.85,1.8
YES,10.1002/adma.201908205,PBDB-TF,BTP-eC9,CCCCC(CC)Cc1sc(-c2c3cc(-c4ccc(-c5sc(-c6ccc(C)s6)c6c5C(=O)c5c(CC(CC)CCCC)sc(CC(CC)CCCC)c5C6=O)s4)sc3c(-c3cc(F)c(CC(CC)CCCC)s3)c3cc(C)sc23)cc1F,CCCCCCCCCC1=C(/C=C2\C(=O)C3=CC=CC=C3C2=C(C#N)C#N)SC2=C1SC1=C2N(CC(CCCC)CCCCCC)C2=C1C1=NSN=C1C1=C2N(CC(CCCC)CCCCCC)C2=C1SC1=C2SC(/C=C2\C(=O)C3=CC=CC=C3C2=C(C#N)C#N)=C1CCCCCCCCC,0.839,26.2,0.811,17.8,,,,,-5.49,-3.64,1.85,1.8
YES,10.1002/aenm.202002649,PBDB-TF,BTP-ClBr2,CCCCC(CC)Cc1sc(-c2c3cc(-c4ccc(-c5sc(-c6ccc(C)s6)c6c5C(=O)c5c(CC(CC)CCCC)sc(CC(CC)CCCC)c5C6=O)s4)sc3c(-c3cc(F)c(CC(CC)CCCC)s3)c3cc(C)sc23)cc1F,CCCCCCCCCCCC1=C(/C=C2\C(=O)C3=C(C=C(Br)C=C3Cl)C2=C(C#N)C#N)SC2=C1SC1=C2N(CC(CCCC)CCCCCC)C2=C1C1=NSN=C1C1=C2N(CC(CCCC)CCCCCC)C2=C1SC1=C2SC(/C=C2\C(=O)C3=C(C=C(Br)C=C3Cl)C2=C(C#N)C#N)=C1CCCCCCCCCCC,0.845,24.97,0.736,15.54,-5.8,-4.04,1.76,1.33,-5.49,-3.64,1.85,1.8
YES,10.1002/aenm.202002649,PBDB-TF,BTP-ClBr1,CCCCC(CC)Cc1sc(-c2c3cc(-c4ccc(-c5sc(-c6ccc(C)s6)c6c5C(=O)c5c(CC(CC)CCCC)sc(CC(CC)CCCC)c5C6=O)s4)sc3c(-c3cc(F)c(CC(CC)CCCC)s3)c3cc(C)sc23)cc1F,CCCCCCCCCCCC1=C(/C=C2\C(=O)C3=C(C=C(Br)C=C3Cl)C2=C(C#N)C#N)SC2=C1SC1=C2N(CC(CCCC)CCCCCC)C2=C1C1=NSN=C1C1=C2N(CC(CCCC)CCCCCC)C2=C1SC1=C2SC(/C=C2\C(=O)C3=C(C=C(Br)C=C3Cl)C2=C(C#N)C#N)=C1CCCCCCCCCCC,0.854,23.66,0.722,14.56,-5.79,-4.03,1.76,1.33,-5.49,-3.64,1.85,1.8
YES,10.1002/aenm.202002649,PBDB-TF,BTP-ClBr,CCCCC(CC)Cc1sc(-c2c3cc(-c4ccc(-c5sc(-c6ccc(C)s6)c6c5C(=O)c5c(CC(CC)CCCC)sc(CC(CC)CCCC)c5C6=O)s4)sc3c(-c3cc(F)c(CC(CC)CCCC)s3)c3cc(C)sc23)cc1F,CCCCCCCCCCCC1=C(/C=C2\C(=O)C3=C(C=CC(Br)=C3Cl)C2=C(C#N)C#N)SC2=C1SC1=C2N(CC(CCCC)CCCCCC)C2=C1C1=NSN=C1C1=C2N(CC(CCCC)CCCCCC)C2=C1SC1=C2SC(/C=C2\C(=O)C3=C(C=CC(Br)=C3Cl)C2=C(C#N)C#N)=C1CCCCCCCCCCC,0.906,23.48,0.79,16.82,-5.79,-4,1.79,1.38,-5.49,-3.64,1.85,1.8
YES,10.1002/advs.201903784,PBDB-TF,BTIC-BO-4Br,CCCCC(CC)Cc1sc(-c2c3cc(-c4ccc(-c5sc(-c6ccc(C)s6)c6c5C(=O)c5c(CC(CC)CCCC)sc(CC(CC)CCCC)c5C6=O)s4)sc3c(-c3cc(F)c(CC(CC)CCCC)s3)c3cc(C)sc23)cc1F,CCCCCCCCCCCC1=C(/C=C2\C(=O)C3=CC(Br)=C(Br)C=C3C2=C(C#N)C#N)SC2=C1SC1=C2N(CC(CCCC)CCCCCC)C2=C1C1=NSN=C1C1=C2N(CC(CCCC)CCCCCC)C2=C1SC1=C2SC(/C=C2\C(=O)C3=CC(Br)=C(Br)C=C3C2=C(C#N)C#N)=C1CCCCCCCCCCC,0.86,24.06,0.678,14.03,-5.53,-4.09,1.44,,-5.49,-3.64,1.85,1.8
YES,10.1002/adma.202001160,PBDB-TF,BTP-S1,CCCCC(CC)Cc1sc(-c2c3cc(-c4ccc(-c5sc(-c6ccc(C)s6)c6c5C(=O)c5c(CC(CC)CCCC)sc(CC(CC)CCCC)c5C6=O)s4)sc3c(-c3cc(F)c(CC(CC)CCCC)s3)c3cc(C)sc23)cc1F,CCCCCCCCCCCC1=C(/C=C2\C(=O)C3=CC(Cl)=C(Cl)C=C3C2=C(C#N)C#N)SC2=C1SC1=C2N(CC(CC)CCCC)C2=C1C1=NSN=C1C1=C2N(CC(CC)CCCC)C2=C1SC1=C2SC(/C=C2\C(=O)C3=C(Cl)C(Cl)=C(Cl)C(Cl)=C3C2=C(C#N)C#N)=C1CCCCCCCCCCC,0.934,22.39,0.727,15.21,-5.55,-4.01,1.54,,-5.49,-3.64,1.85,1.8
YES,10.1002/adma.202001160,PBDB-TF,BTP-S2,CCCCC(CC)Cc1sc(-c2c3cc(-c4ccc(-c5sc(-c6ccc(C)s6)c6c5C(=O)c5c(CC(CC)CCCC)sc(CC(CC)CCCC)c5C6=O)s4)sc3c(-c3cc(F)c(CC(CC)CCCC)s3)c3cc(C)sc23)cc1F,CCCCCCCCCCCC1=C(/C=C2\C(=O)C3=CC(Cl)=C(Cl)C=C3C2=C(C#N)C#N)SC2=C1SC1=C2N(CC(CCCC)CCCCCC)C2=C1C1=NSN=C1C1=C2N(CC(CCCC)CCCCCC)C2=C1SC1=C2SC(/C=C2\C(=O)C3=C(Cl)C(Cl)=C(Cl)C(Cl)=C3C2=C(C#N)C#N)=C1CCCCCCCCCCC,0.945,24.07,0.72,16.37,-5.65,-4.01,1.64,,-5.49,-3.64,1.85,1.8
YES,10.1002/adfm.202000456,PBDB-TF,SY2,CCCCC(CC)Cc1sc(-c2c3cc(-c4ccc(-c5sc(-c6ccc(C)s6)c6c5C(=O)c5c(CC(CC)CCCC)sc(CC(CC)CCCC)c5C6=O)s4)sc3c(-c3cc(F)c(CC(CC)CCCC)s3)c3cc(C)sc23)cc1F,CCCCCCCCCCCC1=C(/C=C2\C(=O)C3=CC(F)=C(F)C=C3C2=C(C#N)C#N)SC2=C1SC1=C2N(CC(CC)CCCC)C2=C1C1=NSN=C1C1=C2N(CC(CC)CCCC)C2=C1SC1=C2SC(/C=C2\C(=O)C3=CC(Cl)=C(Cl)C=C3C2=C(C#N)C#N)=C1CCCCCCCCCCC,0.852,25.29,0.743,16.01,-5.67,-3.99,1.68,,-5.49,-3.64,1.85,1.8
YES,10.1002/adma.201906324,PBDB-TF,AQx,CCCCC(CC)Cc1sc(-c2c3cc(-c4ccc(-c5sc(-c6ccc(C)s6)c6c5C(=O)c5c(CC(CC)CCCC)sc(CC(CC)CCCC)c5C6=O)s4)sc3c(-c3cc(F)c(CC(CC)CCCC)s3)c3cc(C)sc23)cc1F,CCCCCCCCCCCC1=C(/C=C2\C(=O)C3=CC(F)=C(F)C=C3C2=C(C#N)C#N)SC2=C1SC1=C2N(CC)C2=C3C(=C4N=C(C)C(C)=NC4=C12)C1=C(C2=C(S1)C(CCCCCCCCCCC)=C(/C=C1\C(=O)C4=CC(F)=C(F)C=C4C1=C(C#N)C#N)S2)N3CC,0.89,22.18,0.671,13.31,-5.59,-3.85,1.74,,-5.49,-3.64,1.85,1.8
YES,10.1002/adma.201906324,PBDB-TF,AQx-2,CCCCC(CC)Cc1sc(-c2c3cc(-c4ccc(-c5sc(-c6ccc(C)s6)c6c5C(=O)c5c(CC(CC)CCCC)sc(CC(CC)CCCC)c5C6=O)s4)sc3c(-c3cc(F)c(CC(CC)CCCC)s3)c3cc(C)sc23)cc1F,CCCCCCCCCCCC1=C(/C=C2\C(=O)C3=CC(F)=C(F)C=C3C2=C(C#N)C#N)SC2=C1SC1=C2N(CC)C2=C3C(=C4N=CC=NC4=C12)C1=C(C2=C(S1)C(CCCCCCCCCCC)=C(/C=C1\C(=O)C4=CC(F)=C(F)C=C4C1=C(C#N)C#N)S2)N3CC,0.86,25.38,0.763,16.64,-5.62,-3.88,1.74,,-5.49,-3.64,1.85,1.8
YES,10.1002/advs.201903784,PBDB-TF,BTIC-2Br-m,CCCCC(CC)Cc1sc(-c2c3cc(-c4ccc(-c5sc(-c6ccc(C)s6)c6c5C(=O)c5c(CC(CC)CCCC)sc(CC(CC)CCCC)c5C6=O)s4)sc3c(-c3cc(F)c(CC(CC)CCCC)s3)c3cc(C)sc23)cc1F,CCCCCCCCCCCC1=C(/C=C2\C(=O)C3=CC=C(Br)C=C3C2=C(C#N)C#N)SC2=C1SC1=C2N(CC(CC)CCCC)C2=C1C1=NSN=C1C1=C2N(CC(CC)CCCC)C2=C1SC1=C2SC(/C=C2\C(=O)C3=CC=C(Br)C=C3C2=C(C#N)C#N)=C1CCCCCCCCCCC,0.88,25.03,0.731,16.11,-5.56,-4.07,1.49,,-5.49,-3.64,1.85,1.8
YES,10.1002/adfm.202000456,PBDB-TF,SY3,CCCCC(CC)Cc1sc(-c2c3cc(-c4ccc(-c5sc(-c6ccc(C)s6)c6c5C(=O)c5c(CC(CC)CCCC)sc(CC(CC)CCCC)c5C6=O)s4)sc3c(-c3cc(F)c(CC(CC)CCCC)s3)c3cc(C)sc23)cc1F,CCCCCCCCCCCC1=C(/C=C2\C(=O)C3=CC=C(Cl)C=C3C2=C(C#N)C#N)SC2=C1SC1=C2N(CC(CC)CCCC)C2=C1C1=NSN=C1C1=C2N(CC(CC)CCCC)C2=C1SC1=C2SC(/C=C2\C(=O)C3=CC(Cl)=C(Cl)C=C3C2=C(C#N)C#N)=C1CCCCCCCCCCC,0.858,25.54,0.741,16.23,-5.69,-3.98,1.71,,-5.49,-3.64,1.85,1.8
YES,10.1002/adfm.202000456,PBDB-TF,SY1,CCCCC(CC)Cc1sc(-c2c3cc(-c4ccc(-c5sc(-c6ccc(C)s6)c6c5C(=O)c5c(CC(CC)CCCC)sc(CC(CC)CCCC)c5C6=O)s4)sc3c(-c3cc(F)c(CC(CC)CCCC)s3)c3cc(C)sc23)cc1F,CCCCCCCCCCCC1=C(/C=C2\C(=O)C3=CC=C(Cl)C=C3C2=C(C#N)C#N)SC2=C1SC1=C2N(CC(CC)CCCC)C2=C1C1=NSN=C1C1=C2N(CC(CC)CCCC)C2=C1SC1=C2SC(/C=C2\C(=O)C3=CC(F)=C(F)C=C3C2=C(C#N)C#N)=C1CCCCCCCCCCC,0.871,25.41,0.76,16.83,-5.68,-3.95,1.73,,-5.49,-3.64,1.85,1.8
YES,10.1002/aenm.202001408,PBDB-TF,PT-IDTTIC,CCCCC(CC)Cc1sc(-c2c3cc(-c4ccc(-c5sc(-c6ccc(C)s6)c6c5C(=O)c5c(CC(CC)CCCC)sc(CC(CC)CCCC)c5C6=O)s4)sc3c(-c3cc(F)c(CC(CC)CCCC)s3)c3cc(C)sc23)cc1F,CCCCCCCCCCCCCCCCCCC1(CCCCCCCCCCCCCCCCCC)C2=CC3=C(C=C2C2=C1C1=C(C=C(/C=C4\C(=O)C5=CC=CC=C5C4=C(C#N)C#N)S1)S2)C(CCCCCCCCCCCCCCCCCC)(CCCCCCCCCCCCCCCCCC)C1=C3SC2=C1SC(/C=C1\C(=O)C3=CC=C(C4=CC=CS4)C=C3C1=C(C#N)C#N)=C2,0.97,17.96,0.67,12.06,-5.59,-3.86,1.73,,-5.49,-3.64,1.85,1.8
YES,10.1002/aenm.202003141,PBDB-TF,Y6-1O,CCCCC(CC)Cc1sc(-c2c3cc(-c4ccc(-c5sc(-c6ccc(C)s6)c6c5C(=O)c5c(CC(CC)CCCC)sc(CC(CC)CCCC)c5C6=O)s4)sc3c(-c3cc(F)c(CC(CC)CCCC)s3)c3cc(C)sc23)cc1F,CCCCCCCCCCCOC1=C(/C=C2\C(=O)C3=CC(F)=C(F)C=C3C2=C(C#N)C#N)SC2=C1SC1=C2N(CC)C2=C1C1=NSN=C1C1=C2N(CC)C2=C1SC1=C2SC(/C=C2\C(=O)C3=CC(F)=C(F)C=C3C2=C(C#N)C#N)=C1CCCCCCCCCCC,0.89,23.2,0.783,16.1,-5.71,-3.84,1.87,1.43,-5.49,-3.64,1.85,1.8
YES,10.1002/aenm.201000024,P3HT,K12,CCCCCCc1cc(C)sc1C,CCCC1(CCC)C2=CC=CC=C2C2=CC=C(C3=CC=C(C=C(C#N)C#N)C4=NSN=C34)C=C21,0.62,2.36,0.498,0.73,-6.2,-3.6,2.6,,-5.01,-3.12,1.89,
YES,10.1002/adfm.201504153,P3HT,NTz-Np,CCCCCCc1cc(C)sc1C,CCCCCCC1=C(C#CC2=CC=C3C(=O)N(C4=CC=C5C6=CC=CC=C6C(CCCC)(CCCC)C5=C4)C(=O)C4=C3C2=CC=C4)SC(C2=CC3=C(C=C(C4=CC(CCCCCC)=C(C#CC5=CC=C6C(=O)N(C7=CC=C8C9=CC=CC=C9C(CCCC)(CCCC)C8=C7)C(=O)C7=C6C5=CC=C7)S4)C4=NSN=C43)C3=NSN=C23)=C1,0.9,5.18,0.6,2.81,-6.01,-3.6,2.41,1.73,-5.01,-3.12,1.89,
YES,10.1002/adfm.201504153,P3HT,BTz-Np,CCCCCCc1cc(C)sc1C,CCCCCCC1=C(C#CC2=CC=C3C(=O)N(C4=CC=C5C6=CC=CC=C6C(CCCC)(CCCC)C5=C4)C(=O)C4=CC=CC2=C43)SC(C2=CC=C(C3=CC(CCCCCC)=C(C#CC4=CC=C5C(=O)N(C6=CC=C7C8=CC=CC=C8C(CCCC)(CCCC)C7=C6)C(=O)C6=CC=CC4=C65)S3)C3=NSN=C23)=C1,0.94,3.52,0.46,1.53,-5.95,-3.44,2.51,1.82,-5.01,-3.12,1.89,
YES,10.1002/aenm.201803012,P3HT,ORCN,CCCCCCc1cc(C)sc1C,CCCCCCC1=CC=C(C2(C3=CC=C(CCCCCC)C=C3)C3=C(C=C4C(=C3)C3=C(C=C(C5=C(OCC)C=C(/C=C6/SC(=C(C#N)C#N)N(CC)C6=O)S5)S3)C4(C3=CC=C(CCCCCC)C=C3)C3=CC=C(CCCCCC)C=C3)C3=C2C=C(C2=C(OCC)C=C(/C=C4/SC(=C(C#N)C#N)N(CC)C4=O)S2)S3)C=C1,0.87,11.5,0.623,6.4,-5.37,-3.56,1.81,1.64,-5.01,-3.12,1.89,
YES,10.1002/aenm.201803012,P3HT,ERCN,CCCCCCc1cc(C)sc1C,CCCCCCC1=CC=C(C2(C3=CC=C(CCCCCC)C=C3)C3=CC4=C(C=C3C3=C2C=C(C2=C(CC)C=C(/C=C5/SC(=C(C#N)C#N)N(CC)C5=O)S2)S3)C(C2=CC=C(CCCCCC)C=C2)(C2=CC=C(CCCCCC)C=C2)C2=C4SC(C3=C(CC)C=C(/C=C4/SC(=C(C#N)C#N)N(CC)C4=O)S3)=C2)C=C1,0.9,5.87,0.498,2.64,-5.5,-3.59,1.91,1.82,-5.01,-3.12,1.89,
YES,10.1002/aenm.201400420,P3HT,IDT-2PDI,CCCCCCc1cc(C)sc1C,CCCCCCC1=CC=C(C2(C3=CC=C(CCCCCC)C=C3)C3=CC4=C(C=C3C3=C2C=C(C2=CC5=C6C(=CC=C7C8=C9C%10=C(C=C8OCCCC)C(=O)N(CC(CC)CCCC)C(=O)C%10=CC=C9C2=C67)C(=O)N(CC(CC)CCCC)C5=O)S3)C(C2=CC=C(CCCCCC)C=C2)(C2=CC=C(CCCCCC)C=C2)C2=C4SC(C3=CC4=C5C(=CC=C6C7=C8C9=C(C=C7OCCCC)C(=O)N(CC(CC)CCCC)C(=O)C9=CC=C8C3=C56)C(=O)N(CC(CC)CCCC)C4=O)=C2)C=C1,0.7,5.58,0.67,2.61,-5.53,-3.83,1.7,,-5.01,-3.12,1.89,
YES,10.1002/aenm.201100285,P3HT,NDI-3TH,CCCCCCc1cc(C)sc1C,CCCCCCC1=CC=C(C2=CC=C(C3=CC=C(C4=C5C(=O)N(CC(CC)CCCC)C(=O)C6=C5C5=C(C(=O)N(CC(CC)CCCC)C(=O)C5=C4)C(C4=CC=C(C5=CC=C(C7=CC=C(CCCCCC)S7)S5)S4)=C6)S3)S2)S1,0.82,3.51,0.52,1.5,-5.5,-4.1,1.4,,-5.01,-3.12,1.89,
YES,10.1002/ajoc.201700203,P3HT,AFI3,CCCCCCc1cc(C)sc1C,CCCCCCCCC(CCCCCC)CN1C(=O)C2=CC=C3C4=C(C5=CC=CC=C5C)C5=C(C(C6=CC=CC=C6C)=C4C4=CC=C(C1=O)C2=C34)C1=CC=CC2=C1C5=CC=C2,0.96,5.21,0.47,2.37,-5.99,-3.52,2.47,,-5.01,-3.12,1.89,
