Repository: sunyrain/OPV2D

# OPV-DB device data browser

The website presents the published [OPV-DB v2.0.0 dataset](https://doi.org/10.5281/zenodo.23951239).

| Collection | Observations | Source DOIs |
|---|---:|---:|
| [Standard binary](https://sunyrain.github.io/OPV2D/) | 32,778 | 7,360 |
| [Standard ternary](https://sunyrain.github.io/OPV2D/ternary.html) | 2,588 | 461 |
| [Indoor photovoltaics](https://sunyrain.github.io/OPV2D/indoor.html) | 1,678 | 166 |

The primary binary collection has two nested subsets: 27,863 strict-performance
records and 19,299 strict-molecular records. Ternary and indoor collections have
partial literature coverage; records can overlap across topics.

File: Active_Database.csv (part 2 of 26)
Checked,DOI,Donor,Acceptor,Donor SMILES,Acceptor SMILES,Voc,Jsc,FF,PCE,HOMO_A,LUMO_A,Ehl_A,Eg_A,HOMO_D,LUMO_D,Ehl_D,Eg_D
YES,10.1002/aenm.201301007,P3HT,DTI,CCCCCCc1cc(C)sc1C,CCCCCCCCC(CCCCCCCC)N1C(=O)C2=CC=C3C4=C2C(=CC=C4C2=C3C3=C(C4=CC=C5C(=O)N(C(CCCCCCCC)CCCCCCCC)C(=O)C6=C5C4=C3C=C6)C3=C2C2=CC=C4C(=O)N(C(CCCCCCCC)CCCCCCCC)C(=O)C5=CC=C3C2=C45)C1=O,0.613,4.3,0.55,1.45,-6.1,-3.9,2.2,,-5.01,-3.12,1.89,
YES,10.1002/adma.201103927,P3HT,FFI-1,CCCCCCc1cc(C)sc1C,CCCCCCCCN1C(=O)C2=C(C1=O)C(C1=CC=CS1)=C1C(=C2C2=CC=CS2)C2=CC=CC3=C2C1=CC=C3C#N,0.76,4.4,0.56,1.86,-6.1,-3.5,2.6,,-5.01,-3.12,1.89,
YES,10.1002/aenm.201301007,PCDTBT,DTI,CCCCCCCCC(CCCCCCCC)N1C2=CC=CC=C2C2=CC=C(C3=CC=C(C4=CC=C(C5=CC=CS5)C5=NSN=C45)S3)C=C21,CCCCCCCCC(CCCCCCCC)N1C(=O)C2=CC=C3C4=C2C(=CC=C4C2=C3C3=C(C4=CC=C5C(=O)N(C(CCCCCCCC)CCCCCCCC)C(=O)C6=C5C4=C3C=C6)C3=C2C2=CC=C4C(=O)N(C(CCCCCCCC)CCCCCCCC)C(=O)C5=CC=C3C2=C45)C1=O,0.931,2.9,0.28,0.75,-6.1,-3.9,2.2,,-5.5,-3.6,1.9,
YES,10.1002/adfm.202102189,PBDB-T-2Cl,ITCC-M,CCCCC(CC)CC1=C(Cl)C=C(C2=C3SC=CC3=C(C3=CC(Cl)=C(CC(CC)CCCC)S3)C3=C2C=C(C2=CC=C(C4=C5C(=O)C6=C(CC(CC)CCCC)SC(CC(CC)CCCC)=C6C(=O)C5=C(C5=CC=CS5)S4)S2)S3)S1,CCCCCCC1=CC=C(C2(C3=CC=C(CCCCCC)C=C3)C3=CC4=C(C=C3C3=C2C2=C(C=C(/C=C5\C(=O)C6=C(C=C(C)S6)C5=C(C#N)C#N)S2)S3)C(C2=CC=C(CCCCCC)C=C2)(C2=CC=C(CCCCCC)C=C2)C2=C4SC3=C2SC(/C=C2\C(=O)C4=C(C=C(C)S4)C2=C(C#N)C#N)=C3)C=C1,1.19,12.5,0.589,9,-5.43,-3.68,1.75,1.72,-5.52,-3.6,1.92,
YES,10.1002/adfm.202102189,PBDB-T-2Cl,ITCC-Cl,CCCCC(CC)CC1=C(Cl)C=C(C2=C3SC=CC3=C(C3=CC(Cl)=C(CC(CC)CCCC)S3)C3=C2C=C(C2=CC=C(C4=C5C(=O)C6=C(CC(CC)CCCC)SC(CC(CC)CCCC)=C6C(=O)C5=C(C5=CC=CS5)S4)S2)S3)S1,CCCCCCC1=CC=C(C2(C3=CC=C(CCCCCC)C=C3)C3=CC4=C(C=C3C3=C2C2=C(C=C(/C=C5\C(=O)C6=C(C=C(Cl)S6)C5=C(C#N)C#N)S2)S3)C(C2=CC=C(CCCCCC)C=C2)(C2=CC=C(CCCCCC)C=C2)C2=C4SC3=C2SC(/C=C2\C(=O)C4=C(C=C(Cl)S4)C2=C(C#N)C#N)=C3)C=C1,1.04,16.7,0.657,11.4,-5.4,-3.78,1.62,1.66,-5.52,-3.6,1.92,
YES,10.1002/adfm.202102189,PBDB-T-2Cl,IDTT-M-2F,CCCCC(CC)CC1=C(Cl)C=C(C2=C3SC=CC3=C(C3=CC(Cl)=C(CC(CC)CCCC)S3)C3=C2C=C(C2=CC=C(C4=C5C(=O)C6=C(CC(CC)CCCC)SC(CC(CC)CCCC)=C6C(=O)C5=C(C5=CC=CS5)S4)S2)S3)S1,CCCCCCC1=CC=C(C2(C3=CC=C(CCCCCC)C=C3)C3=CC4=C(C=C3C3=C2C2=C(C=C(/C=C5\C(=O)C6=CC(F)=C(F)C=C6C5=C(C#N)C#N)S2)S3)C(C2=CC=C(CCCCCC)C=C2)(C2=CC=C(CCCCCC)C=C2)C2=C4SC3=C2SC(/C=C2\C(=O)C4=C(C=C(C)S4)C2=C(C#N)C#N)=C3)C=C1,0.99,17.3,0.668,11.3,-5.4,-3.87,1.53,1.59,-5.52,-3.6,1.92,
YES,10.1002/adfm.202102189,PBDB-T-2Cl,IDTT-Cl-2F,CCCCC(CC)CC1=C(Cl)C=C(C2=C3SC=CC3=C(C3=CC(Cl)=C(CC(CC)CCCC)S3)C3=C2C=C(C2=CC=C(C4=C5C(=O)C6=C(CC(CC)CCCC)SC(CC(CC)CCCC)=C6C(=O)C5=C(C5=CC=CS5)S4)S2)S3)S1,CCCCCCC1=CC=C(C2(C3=CC=C(CCCCCC)C=C3)C3=CC4=C(C=C3C3=C2C2=C(C=C(/C=C5\C(=O)C6=CC(F)=C(F)C=C6C5=C(C#N)C#N)S2)S3)C(C2=CC=C(CCCCCC)C=C2)(C2=CC=C(CCCCCC)C=C2)C2=C4SC3=C2SC(/C=C2\C(=O)C4=C(C=C(Cl)S4)C2=C(C#N)C#N)=C3)C=C1,0.96,19.2,0.711,13.3,-5.42,-3.92,1.5,1.56,-5.52,-3.6,1.92,
YES,10.1002/adma.201800868,PBDB-T-2Cl,IT-4F,CCCCC(CC)CC1=C(Cl)C=C(C2=C3SC=CC3=C(C3=CC(Cl)=C(CC(CC)CCCC)S3)C3=C2C=C(C2=CC=C(C4=C5C(=O)C6=C(CC(CC)CCCC)SC(CC(CC)CCCC)=C6C(=O)C5=C(C5=CC=CS5)S4)S2)S3)S1,CCCCCCc1ccc(C2(c3ccc(CCCCCC)cc3)c3cc4c(cc3-c3sc5cc(/C=C6\C(=O)c7cc(F)c(F)cc7C6=C(C#N)C#N)sc5c32)C(c2ccc(CCCCCC)cc2)(c2ccc(CCCCCC)cc2)c2c-4sc3cc(/C=C4\C(=O)c5cc(F)c(F)cc5C4=C(C#N)C#N)sc23)cc1,0.86,21.8,0.77,14.4,-5.66,-4.14,1.52,1.53,-5.52,-3.6,1.92,
YES,10.1002/aenm.201802686,PTBB-p,ITCPTC,CCCCC(CC)CSc1ccc(-c2c3cc(-c4ccc(-c5sc(-c6ccc(C)s6)c6c5C(=O)c5c(CC(CC)CCCC)sc(CC(CC)CCCC)c5C6=O)s4)sc3c(-c3ccc(SCC(CC)CCCC)cc3)c3cc(C)sc23)cc1,CCCCCCC1=CC=C(C2(C3=CC=C(CCCCCC)C=C3)C3=CC4=C(C=C3C3=C2C2=C(C=C(/C=C5\C(=O)C6=CSC=C6C5=C(C#N)C#N)S2)S3)C(C2=CC=C(CCCCCC)C=C2)(C2=CC=C(CCCCCC)C=C2)C2=C4SC3=C2SC(/C=C2\C(=O)C4=CSC=C4C2=C(C#N)C#N)=C3)C=C1,0.91,15.76,0.652,9.36,-5.63,-3.96,1.67,1.58,-5.41,-3.49,1.92,1.84
YES,10.1002/adma.201904283,BSFTR,Y6,CCCCCCC1=C(C2=CC(CCCCCC)=C(C3=CC=C(/C=C4/SC(=S)N(CC(CC)CCCC)C4=O)S3)S2)SC(C2=CC3=C(C4=CC(F)=C(SCC(CC)CCCC)S4)C4=C(C=C(C5=CC(CCCCCC)=C(C6=CC(CCCCCC)=C(C7=CC=C(/C=C8/SC(=S)N(CC(CC)CCCC)C8=O)S7)S6)S5)S4)C(C4=CC(F)=C(SCC(CC)CCCC)S4)=C3S2)=C1,CCCCCCCCCCCc1c(/C=C2\C(=O)c3cc(F)c(F)cc3C2=C(C#N)C#N)sc2c1sc1c3c4nsnc4c4c5sc6c(CCCCCCCCCCC)c(/C=C7\C(=O)c8cc(F)c(F)cc8C7=C(C#N)C#N)sc6c5n(CC(CC)CCCC)c4c3n(CC(CC)CCCC)c21,0.85,23.16,0.697,13.69,-5.65,-4.09,1.56,1.36,-5.59,-3.61,1.98,
YES,10.1002/aenm.202001589,H14,IDIC-4F,CCCCCCCCC(CCCCCC)CN1N=C2C(C3=CC=C(/C=C(/C#N)C(=O)OCC(CC)CCCC)S3)=C(F)C(F)=C(C3=CC=C(C4=CC5=C(C6=CC(Cl)=C(CC(CC)CCCC)S6)C6=C(C=C(C7=CC=C(C8=C(F)C(F)=C(C9=CC=C(/C=C(\C#N)C(=O)OCC(CC)CCCC)S9)C9=NN(CC(CCCCCC)CCCCCCCC)N=C89)S7)S6)C(C6=CC(Cl)=C(CC(CC)CCCC)S6)=C5S4)S3)C2=N1,CCCCCCc1ccc(C2(c3ccc(CCCCCC)cc3)c3cc4c(cc3-c3sc(/C=C5\C(=O)c6cc(F)c(F)cc6C5=C(C#N)C#N)cc32)C(c2ccc(CCCCCC)cc2)(c2ccc(CCCCCC)cc2)c2cc(/C=C3\C(=O)c5cc(F)c(F)cc5C3=C(C#N)C#N)sc2-4)cc1,0.943,18.3,0.702,12.1,,,,,-5.46,-3.47,1.99,
YES,10.1002/adfm.201808828,L810,IT-4F,CCCCCCCCCCC(CCCCCCCC)CN1N=C2C(C3=CC=CS3)=C(F)C(F)=C(C3=CC=C(C4=CC5=C(C6=CC(Cl)=C(CC(CC)CCCC)S6)C6=C(C=CS6)C(C6=CC(Cl)=C(CC(CC)CCCC)S6)=C5S4)S3)C2=N1,CCCCCCc1ccc(C2(c3ccc(CCCCCC)cc3)c3cc4c(cc3-c3sc5cc(/C=C6\C(=O)c7cc(F)c(F)cc7C6=C(C#N)C#N)sc5c32)C(c2ccc(CCCCCC)cc2)(c2ccc(CCCCCC)cc2)c2c-4sc3cc(/C=C4\C(=O)c5cc(F)c(F)cc5C4=C(C#N)C#N)sc23)cc1,CCCCCCCCCCC(CCCCCCCC)CN1N=C2C(C3=CC=CS3)=C(F)C(F)=C(C3=CC=C(C4=CC5=C(C6=CC(Cl)=C(CC(CC)CCCC)S6)C6=C(C=CS6)C(C6=CC(Cl)=C(CC(CC)CCCC)S6)=C5S4)S3)C2=N1,20.76,0.735,12.1,-5.66,-4.14,1.52,1.53,-5.57,-3.58,1.99,
YES,10.1002/aenm.201701674,PTFB-P,ITIC-Th,CCCCCCCCCCCCC(CCCCCCCCCC)CC1=CSC(C2=C(F)C(F)=C(C3=CC(CC(CCCCCCCCCC)CCCCCCCCCCCC)=C(C4=CC=C(C5=CC(F)=C(C6=CC=CS6)C=C5F)S4)S3)C3=NN(CCC)N=C23)=C1,CCCCCCc1ccc(C2(c3ccc(CCCCCC)s3)c3cc4c(cc3-c3sc5cc(/C=C6\C(=O)c7ccccc7C6=C(C#N)C#N)sc5c32)C(c2ccc(CCCCCC)s2)(c2ccc(CCCCCC)s2)c2c-4sc3cc(/C=C4\C(=O)c5ccccc5C4=C(C#N)C#N)sc23)s1,0.93,15.5,0.645,9.2,-5.66,-3.93,1.73,1.6,-5.32,-3.33,1.99,
YES,10.1002/aenm.201701674,PTFB-O,ITIC-Th,CCCCCCCCCCCCC(CCCCCCCCCC)CC1=CSC(C2=C(F)C(F)=C(C3=CC(CC(CCCCCCCCCC)CCCCCCCCCCCC)=C(C4=CC=C(C5=CC=C(C6=CC=CS6)C(F)=C5F)S4)S3)C3=NN(CCC)N=C23)=C1,CCCCCCc1ccc(C2(c3ccc(CCCCCC)s3)c3cc4c(cc3-c3sc5cc(/C=C6\C(=O)c7ccccc7C6=C(C#N)C#N)sc5c32)C(c2ccc(CCCCCC)s2)(c2ccc(CCCCCC)s2)c2c-4sc3cc(/C=C4\C(=O)c5ccccc5C4=C(C#N)C#N)sc23)s1,0.93,17.1,0.679,10.9,-5.66,-3.93,1.73,1.6,-5.36,-3.36,2,
YES,10.1002/aenm.201301007,PBDTTPD,DTI,CCCCCCCCN1C(=O)C2=CSC(C3=CC4=C(S3)C(OCC(CC)CCCC)=C3C=CSC3=C4OCC(CC)CCCC)=C2C1=O,CCCCCCCCC(CCCCCCCC)N1C(=O)C2=CC=C3C4=C2C(=CC=C4C2=C3C3=C(C4=CC=C5C(=O)N(C(CCCCCCCC)CCCCCCCC)C(=O)C6=C5C4=C3C=C6)C3=C2C2=CC=C4C(=O)N(C(CCCCCCCC)CCCCCCCC)C(=O)C5=CC=C3C2=C45)C1=O,1.051,4.6,0.3,1.47,-6.1,-3.9,2.2,,-5.7,-3.7,2,
YES,10.1002/aenm.201700566,3MT-Th,ITIC,CCCCC(CC)CC1=CC=C(C2=C3C=C(C4=C(C(=O)OC)C=CS4)SC3=C(C3=CC=C(CC(CC)CCCC)S3)C3=C2SC=C3)S1,CCCCCCc1ccc(C2(c3ccc(CCCCCC)cc3)c3cc4c(cc3-c3sc5cc(/C=C6\C(=O)c7ccccc7C6=C(C#N)C#N)sc5c32)C(c2ccc(CCCCCC)cc2)(c2ccc(CCCCCC)cc2)c2c-4sc3cc(/C=C4\C(=O)c5ccccc5C4=C(C#N)C#N)sc23)cc1,0.95,17.01,0.601,9.73,-5.49,-3.83,1.66,1.59,-5.42,-3.4,2.02,
YES,10.1002/aenm.201602304,PffBT4T-B,ITIC-Th,CCCCCCc1ccc(C2(c3ccc(CCCCCC)s3)c3cc4c(cc3-c3sc5cc(/C=C6\C(=O)c7ccccc7C6=C(C#N)C#N)sc5c32)C(c2ccc(CCCCCC)s2)(c2ccc(CCCCCC)s2)c2c-4sc3cc(/C=C4\C(=O)c5ccccc5C4=C(C#N)C#N)sc23)s1,CCCCCCc1ccc(C2(c3ccc(CCCCCC)s3)c3cc4c(cc3-c3sc5cc(/C=C6\C(=O)c7ccccc7C6=C(C#N)C#N)sc5c32)C(c2ccc(CCCCCC)s2)(c2ccc(CCCCCC)s2)c2c-4sc3cc(/C=C4\C(=O)c5ccccc5C4=C(C#N)C#N)sc23)s1,0.972,15.59,0.618,9.4,-5.66,-3.93,1.73,1.6,-5.61,-3.58,2.03,
YES,10.1002/aenm.202001589,H13,IDIC-4F,CCCCCCCCC(CCCCCC)CN1N=C2C(C3=CC=C(/C=C(/C#N)C(=O)OCC(CC)CCCC)S3)=C(F)C(F)=C(C3=CC=C(C4=CC5=C(C6=CC(F)=C(CC(CC)CCCC)S6)C6=C(C=C(C7=CC=C(C8=C(F)C(F)=C(C9=CC=C(/C=C(\C#N)C(=O)OCC(CC)CCCC)S9)C9=NN(CC(CCCCCC)CCCCCCCC)N=C89)S7)S6)C(C6=CC(F)=C(CC(CC)CCCC)S6)=C5S4)S3)C2=N1,CCCCCCc1ccc(C2(c3ccc(CCCCCC)cc3)c3cc4c(cc3-c3sc(/C=C5\C(=O)c6cc(F)c(F)cc6C5=C(C#N)C#N)cc32)C(c2ccc(CCCCCC)cc2)(c2ccc(CCCCCC)cc2)c2cc(/C=C3\C(=O)c5cc(F)c(F)cc5C3=C(C#N)C#N)sc2-4)cc1,0.939,17.3,0.632,10.3,,,,,-5.43,-3.39,2.04,
YES,10.1002/aenm.201802686,PTBB-m,ITCPTC,CCCCC(CC)CSc1cccc(-c2c3cc(-c4ccc(-c5sc(-c6ccc(C)s6)c6c5C(=O)c5c(CC(CC)CCCC)sc(CC(CC)CCCC)c5C6=O)s4)sc3c(-c3cccc(SCC(CC)CCCC)c3)c3cc(C)sc23)c1,CCCCCCC1=CC=C(C2(C3=CC=C(CCCCCC)C=C3)C3=CC4=C(C=C3C3=C2C2=C(C=C(/C=C5\C(=O)C6=CSC=C6C5=C(C#N)C#N)S2)S3)C(C2=CC=C(CCCCCC)C=C2)(C2=CC=C(CCCCCC)C=C2)C2=C4SC3=C2SC(/C=C2\C(=O)C4=CSC=C4C2=C(C#N)C#N)=C3)C=C1,0.96,18.11,0.702,12.22,-5.63,-3.96,1.67,1.58,-5.48,-3.42,2.06,1.88
YES,10.1002/adma.201606396,PBPD-Th,ITIC,CCOc1cccc(-c2c3cc(-c4ccc(-c5sc(-c6ccc(-c7cc8c(-c9cccc(OCC)c9)c9sc(-c%10ccc(-c%11sc(-c%12ccc(-c%13cc%14c(-c%15cccc(OCC)c%15)c%15sc(-c%16ccc(-c%17sc(-c%18cccs%18)c%18c%17C(=O)c%17c(CC)sc(CC)c%17C%18=O)s%16)cc%15c(-c%15cccc(OCC)c%15)c%14s%13)s%12)c%12c%11C(=O)c%11c(CC)sc(CC)c%11C%12=O)s%10)cc9c(-c9cccc(OCC)c9)c8s7)s6)c6c5C(=O)c5c(CC)sc(CC)c5C6=O)s4)sc3c(-c3cccc(OCC)c3)c3ccsc23)c1,CCCCCCc1ccc(C2(c3ccc(CCCCCC)cc3)c3cc4c(cc3-c3sc5cc(/C=C6\C(=O)c7ccccc7C6=C(C#N)C#N)sc5c32)C(c2ccc(CCCCCC)cc2)(c2ccc(CCCCCC)cc2)c2c-4sc3cc(/C=C4\C(=O)c5ccccc5C4=C(C#N)C#N)sc23)cc1,1.01,18.1,0.59,10.8,-5.49,-3.83,1.66,1.59,-5.42,-3.36,2.06,
YES,10.1002/aenm.201802686,PTBB-o,ITCPTC,CCCCC(CC)CSc1ccccc1-c1c2cc(-c3ccc(-c4sc(-c5ccc(C)s5)c5c4C(=O)c4c(CC(CC)CCCC)sc(CC(CC)CCCC)c4C5=O)s3)sc2c(-c2ccccc2SCC(CC)CCCC)c2cc(C)sc12,CCCCCCC1=CC=C(C2(C3=CC=C(CCCCCC)C=C3)C3=CC4=C(C=C3C3=C2C2=C(C=C(/C=C5\C(=O)C6=CSC=C6C5=C(C#N)C#N)S2)S3)C(C2=CC=C(CCCCCC)C=C2)(C2=CC=C(CCCCCC)C=C2)C2=C4SC3=C2SC(/C=C2\C(=O)C4=CSC=C4C2=C(C#N)C#N)=C3)C=C1,1,8.43,0.366,3.09,-5.63,-3.96,1.67,1.58,-5.52,-3.37,2.15,1.89
YES,10.1002/adma.201706124,J71,ITCPTC,CCCCCCCCC(CCCCCC)Cn1nc2c(-c3ccc(C)s3)c(F)c(F)c(-c3ccc(-c4cc5c(-c6ccc([Si](CCC)(CCC)CCC)s6)c6sc(C)cc6c(-c6ccc([Si](CCC)(CCC)CCC)s6)c5s4)s3)c2n1,CCCCCCC1=CC=C(C2(C3=CC=C(CCCCCC)C=C3)C3=CC4=C(C=C3C3=C2C2=C(C=C(/C=C5\C(=O)C6=CSC=C6C5=C(C#N)C#N)S2)S3)C(C2=CC=C(CCCCCC)C=C2)(C2=CC=C(CCCCCC)C=C2)C2=C4SC3=C2SC(/C=C2\C(=O)C4=CSC=C4C2=C(C#N)C#N)=C3)C=C1,0.896,17.52,0.741,11.63,-5.63,-3.96,1.67,1.58,-5.4,-3.24,2.16,1.96
YES,10.1002/aenm.201602127,PBTA-BO,IFBR,CCCCCCC1=C(CCCCCC)SC(C2=C3C=C(C4=CC=C(C5=C(F)C(F)=C(C6=CC=CS6)C6=NN(CC(CCCC)CCCCCC)N=C56)S4)SC3=C(C3=CC(CCCCCC)=C(CCCCCC)S3)C3=C2SC=C3)=C1,CCCCCCC1=CC=C(C2(C3=CC=C(CCCCCC)C=C3)C3=CC4=C(C=C3C3=C2C=C(C2=C(F)C=C(/C=C5\SC(=S)N(CC)C5=O)C5=NSN=C25)S3)C(C2=CC=C(CCCCCC)C=C2)(C2=CC=C(CCCCCC)C=C2)C2=C4SC(C3=C(F)C=C(/C=C4\SC(=S)N(CC)C4=O)C4=NSN=C34)=C2)C=C1,1.06,8.34,0.435,3.85,-5.69,-3.64,2.05,,-5.31,-2.89,2.42,
YES,10.1002/adma.201908373,SM1,Y6,CCCCCCCCC1=C(C2=CC=C(C3=C(CCCCCCCC)C=C(C4=CC5=C(C6=CC=C(CC(CC)CCCC)S6)C6=C(C=C(C7=CC(CCCCCCCC)=C(C8=CC=C(C9=C(CCCCCCCC)C=C(/C=C(\C#N)C(=O)OCC(CC)CCCC)S9)S8)S7)S6)C(C6=CC=C(CC(CC)CCCC)S6)=C5S4)S3)S2)SC(/C=C(/C#N)C(=O)OCC(CC)CCCC)=C1,CCCCCCCCCCCc1c(/C=C2\C(=O)c3cc(F)c(F)cc3C2=C(C#N)C#N)sc2c1sc1c3c4nsnc4c4c5sc6c(CCCCCCCCCCC)c(/C=C7\C(=O)c8cc(F)c(F)cc8C7=C(C#N)C#N)sc6c5n(CC(CC)CCCC)c4c3n(CC(CC)CCCC)c21,0.805,23.59,0.67,12.72,-5.65,-4.09,1.56,1.36,-5.25,-2.8,2.45,1.88
YES,10.1002/adma.201908373,SM1-S,Y6,CCCCCCCCC1=C(C2=CC=C(C3=C(CCCCCCCC)C=C(C4=CC5=C(C6=CC=C(SCC(CC)CCCC)S6)C6=C(C=C(C7=CC(CCCCCCCC)=C(C8=CC=C(C9=C(CCCCCCCC)C=C(/C=C(\C#N)C(=O)OCC(CC)CCCC)S9)S8)S7)S6)C(C6=CC=C(SCC(CC)CCCC)S6)=C5S4)S3)S2)SC(/C=C(/C#N)C(=O)OCC(CC)CCCC)=C1,CCCCCCCCCCCc1c(/C=C2\C(=O)c3cc(F)c(F)cc3C2=C(C#N)C#N)sc2c1sc1c3c4nsnc4c4c5sc6c(CCCCCCCCCCC)c(/C=C7\C(=O)c8cc(F)c(F)cc8C7=C(C#N)C#N)sc6c5n(CC(CC)CCCC)c4c3n(CC(CC)CCCC)c21,0.825,23.23,0.677,12.94,-5.65,-4.09,1.56,1.36,-5.32,-2.81,2.51,
YES,10.1002/adma.201905480,PTQ9,Y6,CCCCCCCCC(CCCCCC)COC1=CN=C2C(C3=CC=CS3)=CC(F)=CC2=N1,CCCCCCCCCCCc1c(/C=C2\C(=O)c3cc(F)c(F)cc3C2=C(C#N)C#N)sc2c1sc1c3c4nsnc4c4c5sc6c(CCCCCCCCCCC)c(/C=C7\C(=O)c8cc(F)c(F)cc8C7=C(C#N)C#N)sc6c5n(CC(CC)CCCC)c4c3n(CC(CC)CCCC)c21,0.82,23.72,0.54,10.5,-5.65,-4.09,1.56,1.36,-5.41,-2.87,2.54,
YES,10.1002/adma.201905480,PTQ7,Y6,CCCCCCCCC(CCCCCC)COC1=CN=C2C(C3=CC=CS3)=CC=CC2=N1,CCCCCCCCCCCc1c(/C=C2\C(=O)c3cc(F)c(F)cc3C2=C(C#N)C#N)sc2c1sc1c3c4nsnc4c4c5sc6c(CCCCCCCCCCC)c(/C=C7\C(=O)c8cc(F)c(F)cc8C7=C(C#N)C#N)sc6c5n(CC(CC)CCCC)c4c3n(CC(CC)CCCC)c21,0.71,18.65,0.434,5.75,-5.65,-4.09,1.56,1.36,-5.38,-2.82,2.56,
YES,10.1002/adma.201908373,SM1-F,Y6,CCCCCCCCC1=C(C2=CC=C(C3=C(CCCCCCCC)C=C(C4=CC5=C(C6=CC(F)=C(CC(CC)CCCC)S6)C6=C(C=C(C7=CC(CCCCCCCC)=C(C8=CC=C(C9=C(CCCCCCCC)C=C(/C=C(\C#N)C(=O)OCC(CC)CCCC)S9)S8)S7)S6)C(C6=CC(F)=C(CC(CC)CCCC)S6)=C5S4)S3)S2)SC(/C=C(/C#N)C(=O)OCC(CC)CCCC)=C1,CCCCCCCCCCCc1c(/C=C2\C(=O)c3cc(F)c(F)cc3C2=C(C#N)C#N)sc2c1sc1c3c4nsnc4c4c5sc6c(CCCCCCCCCCC)c(/C=C7\C(=O)c8cc(F)c(F)cc8C7=C(C#N)C#N)sc6c5n(CC(CC)CCCC)c4c3n(CC(CC)CCCC)c21,0.866,23.25,0.699,14.07,-5.65,-4.09,1.56,1.36,-5.37,-2.81,2.56,
YES,10.1002/adma.202102420,PBQx-TF,eC9-2Cl,CCCCCCC(CCCC)CC1=CSC(C2=CC3=C(S2)C2=C(C=C(C4=CC(CC(CCCC)CCCCCC)=C(C5=CC6=C(C7=CC(F)=C(CC(CC)CCCC)S7)C7=C(C=CS7)C(C7=CC(F)=C(CC(CC)CCCC)S7)=C6S5)S4)S2)[C@H]2N=CC=N[C@H]32)=C1,CCCCCCCCCC1=C(/C=C2\C(=O)C3=CC=C(Cl)C=C3C2=C(C#N)C#N)SC2=C1SC1=C2N(CC(CCCC)CCCCCC)C2=C1C1=NSN=C1C1=C2N(CC(CCCC)CCCCCC)C2=C1SC1=C2SC(/C=C2\C(=O)C3=CC=C(Cl)C=C3C2=C(C#N)C#N)=C1CCCCCCCCC,0.868,25.9,0.786,17.7,-5.57,-3.74,1.83,,-5.41,-2.82,2.59,
YES,10.1002/adma.202102420,PBQx-TF,F-BTA3,CCCCCCC(CCCC)CC1=CSC(C2=CC3=C(S2)C2=C(C=C(C4=CC(CC(CCCC)CCCCCC)=C(C5=CC6=C(C7=CC(F)=C(CC(CC)CCCC)S7)C7=C(C=CS7)C(C7=CC(F)=C(CC(CC)CCCC)S7)=C6S5)S4)S2)[C@H]2N=CC=N[C@H]32)=C1,CCCCCCCCN1N=C2C(/C=C3/SC(=C(C#N)C#N)N(CC)C3=O)=CC(F)=C(C3=CC4=C(S3)C3=C(C=C5C(=C3)C(C3=CC=C(CCCCCC)C=C3)(C3=CC=C(CCCCCC)C=C3)C3=C5SC(C5=C(F)C=C(/C=C6/SC(=C(C#N)C#N)N(CC)C6=O)C6=NN(CCCCCCCC)N=C56)=C3)C4(C3=CC=C(CCCCCC)C=C3)C3=CC=C(CCCCCC)C=C3)C2=N1,1.15,13.2,0.756,11.5,-5.52,-3.39,2.13,,-5.41,-2.82,2.59,
YES,10.1002/aenm.201903298,PTQ10,ZITI-N,CCCCCCCCC(CCCCCC)COc1cnc2c(C)c(F)c(F)c(-c3ccc(C)s3)c2n1,CCC1(CC)C2=C(c3cc4c(cc31)c1sc(/C=C3\C(=O)c5cc(F)c(F)cc5C3=C(C#N)C#N)cc1n4C)C(CC)(CC)c1cc3c4sc(/C=C5\C(=O)c6cc(F)c(F)cc6C5=C(C#N)C#N)cc4n(C)c3cc12,0.967,12.03,0.607,7.06,-5.57,-3.82,1.75,,-5.54,-2.92,2.62,1.93
YES,10.1002/aenm.201903298,PTQ10,ZITI-S,CCCCCCCCC(CCCCCC)COc1cnc2c(C)c(F)c(F)c(-c3ccc(C)s3)c2n1,CCC1(CC)C2=C(c3cc4sc5cc(/C=C6\C(=O)c7cc(F)c(F)cc7C6=C(C#N)C#N)sc5c4cc31)C(CC)(CC)c1cc3c(cc12)sc1cc(/C=C2\C(=O)c4cc(F)c(F)cc4C2=C(C#N)C#N)sc13,0.96,16.94,0.658,10.69,-5.8,-3.87,1.93,,-5.54,-2.92,2.62,1.93
YES,10.1002/adfm.202102361,PTQ10,m-DTC-2Cl,CCCCCCCCC(CCCCCC)COc1cnc2c(C)c(F)c(F)c(-c3ccc(C)s3)c2n1,CCCCCCCCC(CCCCCCCC)N1C2=CC3=C(C=C2C2=C1C=C1C(=C2)C(C2=CC(CCCCCC)=CC=C2)(C2=CC(CCCCCC)=CC=C2)C2=C1SC(/C=C1\C(=O)C4=C(C=C(Cl)C=C4)C1=C(C#N)C#N)=C2)C(C1=CC=CC(CCCCCC)=C1)(C1=CC=CC(CCCCCC)=C1)C1=C3SC(/C=C2\C(=O)C3=C(C=C(Cl)C=C3)C2=C(C#N)C#N)=C1,0.992,16.67,0.734,12.14,-5.65,-3.89,1.76,,-5.54,-2.92,2.62,1.93
YES,10.1002/adfm.202101742,D18,4T-3,CCCCCCC(CCCC)CC1=CSC(C2=CC3=C(S2)C2=C(C=C(C4=CC(CC(CCCC)CCCCCC)=C(C5=CC6=C(C7=CC(F)=C(CC(CC)CCCC)S7)C7=C(C=CS7)C(C7=CC(F)=C(CC(CC)CCCC)S7)=C6S5)S4)S2)C2=NSN=C32)=C1,CCCCC(CC)CC1=C(C2=C(CC(CC)CCCC)C=C(C3=CC(CC(CC)CCCC)=C(C4=C(CC(CC)CCCC)C=C(/C=C5\C(=O)C6=CC(F)=C(F)C=C6C5=C(C#N)C#N)S4)S3)S2)SC(/C=C2\C(=O)C3=CC(F)=C(F)C=C3C2=C(C#N)C#N)=C1,0.93,18.28,0.71,12.04,-5.86,-3.98,1.88,1.52,-5.51,-2.77,2.74,
YES,10.1002/adma.201905480,PTQ8,Y6,CCCCCCCCC(CCCCCC)COC1=CN=C2C(C3=C(F)C(F)=CS3)=CC=CC2=N1,CCCCCCCCCCCc1c(/C=C2\C(=O)c3cc(F)c(F)cc3C2=C(C#N)C#N)sc2c1sc1c3c4nsnc4c4c5sc6c(CCCCCCCCCCC)c(/C=C7\C(=O)c8cc(F)c(F)cc8C7=C(C#N)C#N)sc6c5n(CC(CC)CCCC)c4c3n(CC(CC)CCCC)c21,0.89,3.11,0.325,0.9,-5.65,-4.09,1.56,1.36,-5.68,-2.92,2.76,
YES,10.1002/aenm.201702427,PfBTAZ,O-IDTBR,CCCCCCCCCCCCC(CCCCCCCCCC)CC1=CSC(C2=C(F)C(F)=C(C3=CC(CC(CCCCCCCCCC)CCCCCCCCCCCC)=C(C4=CC=C(C5=C(F)C=C(C6=CC=CS6)C6=NSN=C56)S4)S3)C3=NN(CCC)N=C23)=C1,CCCCCCCCC1(CCCCCCCC)c2cc3c(cc2-c2sc(-c4ccc(/C=C5\SC(=S)N(CC)C5=O)c5nsnc45)cc21)C(CCCCCCCC)(CCCCCCCC)c1cc(-c2ccc(/C=C4\SC(=S)N(CC)C4=O)c4nsnc24)sc1-3,1,11.7,0.64,7.5,-5.52,-3.89,1.63,1.68,,,,
YES,10.1002/aenm.201702427,PfBTAZS,O-IDTBR,CCCCCCCCCCCCC(CCCCCCCCCC)CC1=CSC(C2=CC(F)=C(C3=CC(CC(CCCCCCCCCC)CCCCCCCCCCCC)=C(C4=CC=C(C5=C(F)C(F)=C(C6=CC=CS6)C6=NN(CCC)N=C56)S4)S3)C3=NSN=C23)=C1,CCCCCCCCC1(CCCCCCCC)c2cc3c(cc2-c2sc(-c4ccc(/C=C5\SC(=S)N(CC)C5=O)c5nsnc45)cc21)C(CCCCCCCC)(CCCCCCCC)c1cc(-c2ccc(/C=C4\SC(=S)N(CC)C4=O)c4nsnc24)sc1-3,0.98,16.4,0.62,10.1,-5.52,-3.89,1.63,1.68,,,,
YES,10.1002/smtd.201700373,PTB7-Th,TIDT-BT-R2,CCCCC(CC)Cc1ccc(-c2c3cc(-c4scc5sc(C(=O)OCC(CC)CCC)c(F)c45)sc3c(-c3ccc(CC(CC)CCCC)s3)c3ccsc23)s1,CCCCCCc1ccc(C2(c3ccc(CCCCCC)cc3)c3cc(C4CC=C(c5ccc(/C=C6/SC(=S)N(CC)C6=O)c6nsnc56)S4)ccc3-c3sc(-c4ccc(CC5SC(=S)N(CC)C5=O)c5nsnc45)cc32)cc1,1.04,13.1,0.639,8.7,-5.25,-3.65,1.6,,-5.21,-3.6,1.61,1.58
YES,10.1016/j.joule.2018.11.011,PTB7-Th,F8IC,CCCCC(CC)COC(=O)c1sc2c(-c3cc4c(-c5ccc(CC(CC)CCCC)s5)c5sc(C)cc5c(-c5ccc(CC(CC)CCCC)s5)c4s3)sc(C)c2c1F,CCCCCCc1ccc(C2(c3ccc(CCCCCC)cc3)c3c(sc4cc(/C=C5\C(=O)c6cc(F)c(F)cc6C5=C(C#N)C#N)sc34)-c3sc4c5c(sc4c32)-c2sc3cc(/C=C4\C(=O)c6cc(F)c(F)cc6C4=C(C#N)C#N)sc3c2C5(c2ccc(CCCCCC)cc2)c2ccc(CCCCCC)cc2)cc1,0.67,22.7,0.695,10.9,-5.4,-4,1.4,,-5.21,-3.6,1.61,1.58
YES,10.1016/j.joule.2018.11.023,PTB7-Th,Coi8DFIC,CCCCC(CC)COC(=O)c1sc2c(-c3cc4c(-c5ccc(CC(CC)CCCC)s5)c5sc(C)cc5c(-c5ccc(CC(CC)CCCC)s5)c4s3)sc(C)c2c1F,CCCCCCc1ccc(C2(c3ccc(CCCCCC)cc3)Oc3c(sc4c5c(sc34)-c3sc4cc(/C=C6\C(=O)c7cc(F)c(F)cc7C6=C(C#N)C#N)sc4c3C(c3ccc(CCCCCC)cc3)(c3ccc(CCCCCC)cc3)O5)-c3sc4cc(/C=C5\C(=O)c6cc(F)c(F)cc6C5=C(C#N)C#N)sc4c32)cc1,0.69,27.3,0.71,13.8,-5.51,-4.04,1.47,1.26,-5.21,-3.6,1.61,1.58
YES,10.1002/solr.202000286,PTB7-Th,SSTI,CCCCC(CC)COC(=O)c1sc2c(-c3cc4c(-c5ccc(CC(CC)CCCC)s5)c5sc(C)cc5c(-c5ccc(CC(CC)CCCC)s5)c4s3)sc(C)c2c1F,CCCCCCCCCCC(CCCCCCCC)Cc1cc(-c2c3c(c(-c4cc(CC(CCCCCCCC)CCCCCCCCCC)c(/C=C5\C(=O)c6ccccc6C5=C(C#N)C#N)s4)c4nsnc24)N=S=N3)sc1/C=C1\C(=O)c2ccccc2C1=C(C#N)C#N,0.22,0.53,0.43,0.05,-5.71,-4.24,1.47,0.98,-5.21,-3.6,1.61,1.58
YES,10.1002/solr.202000148,PTB7-Th,N2200,CCCCC(CC)COC(=O)c1sc2c(-c3cc4c(-c5ccc(CC(CC)CCCC)s5)c5sc(C)cc5c(-c5ccc(CC(CC)CCCC)s5)c4s3)sc(C)c2c1F,CCCCCCCCCCC(CCCCCCCC)CN1C(=O)c2ccc3c4c(c(-c5ccc(-c6cccs6)s5)cc(c24)C1=O)C(=O)N(CC(CCCCCCCC)CCCCCCCCCC)C3=O,0.79,14.12,0.553,6.26,-5.71,-4.02,1.69,,-5.21,-3.6,1.61,1.58
YES,10.1016/j.joule.2019.09.009,BTR-Cl,Y6,CCc1cc(-c2cc3c(-c4cc(Cl)c(CC)s4)c4sc(-c5cc(CC)c(-c6cc(CC)c(-c7ccc(/C=C8/SC(=S)N(CC)C8=O)s7)s6)s5)cc4c(-c4cc(Cl)c(CC)s4)c3s2)sc1-c1cc(CC)c(-c2ccc(/C=C3\SC(=S)N(CC)C3=O)s2)s1,CCCCCCCCCCCc1c(/C=C2\C(=O)c3cc(F)c(F)cc3C2=C(C#N)C#N)sc2c1sc1c3c4nsnc4c4c5sc6c(CCCCCCCCCCC)c(/C=C7\C(=O)c8cc(F)c(F)cc8C7=C(C#N)C#N)sc6c5n(CC(CC)CCCC)c4c3n(CC(CC)CCCC)c21,0.86,24.17,0.625,13.61,-5.65,-4.09,1.56,1.36,-5.46,-3.7,1.76,1.78
YES,10.1002/macp.201600459,PBDTTS-TTffBT,di-PBI,CCCCCCCCSc1ccc(-c2c3cc(-c4sc5cc(-c6c(F)c(F)c(-c7cc8scc(CCCCCCCC)c8s7)c7nsnc67)sc5c4CCCCCCCC)sc3c(-c3ccc(SCCCCCCCC)s3)c3ccsc23)s1,CCCCCC(CCCCC)N1C(=O)c2ccc3c4ccc5c6c(cc(-c7cc8c9c(ccc%10c%11ccc%12c%13c(ccc(c7c9%10)c%13%11)C(=O)N(C(CCCCC)CCCCC)C%12=O)C(=O)N(C(CCCCC)CCCCC)C8=O)c(c7ccc(c2c37)C1=O)c64)C(=O)N(C(CCCCC)CCCCC)C5=O,0.92,10.89,0.65,6.51,-6.1,-4,2.1,,-5.45,-3.69,1.76,
YES,10.1002/cssc.202100689,PBDB-T,QCIC1,CCCCC(CC)Cc1ccc(-c2c3cc(-c4ccc(-c5sc(-c6ccc(C)s6)c6c5C(=O)c5c(CC(CC)CCCC)sc(CC(CC)CCCC)c5C6=O)s4)sc3c(-c3ccc(CC(CC)CCCC)s3)c3cc(C)sc23)s1,CCCCC(CC)COc1c(OCC(CC)CCCC)c(-c2cc3c(s2)C2SC(CC(C)C(=C(C#N)C#N)C4=C(C=O)CC(F)C(F)=C4)=CC2C3(CC(CC)CCCC)CC(CC)CCCC)c2nccnc2c1-c1cc2c(s1)-c1sc(/C=C3\C(=O)C4C=C(F)C(F)=CC4C3=C(C#N)C#N)cc1C2(CC(CC)CCCC)CC(CC)CCCC,0.822,18.81,0.555,8.58,-5.52,-3.8,1.72,1.41,-5.33,-3.48,1.85,1.84
YES,10.1002/solr.202000234,PBDB-T,SNBDT1-F,CCCCC(CC)Cc1ccc(-c2c3cc(-c4ccc(-c5sc(-c6ccc(C)s6)c6c5C(=O)c5c(CC(CC)CCCC)sc(CC(CC)CCCC)c5C6=O)s4)sc3c(-c3ccc(CC(CC)CCCC)s3)c3cc(C)sc23)s1,CCCCC(CC)COc1c2sc3c4sc(/C=C5\C(=O)c6ccccc6C5=C(C#N)C#N)cc4n(CC(CC)CCCC)c3c2c(OCC(CC)CCCC)c2sc3c4sc(/C=C5\C(=O)c6ccccc6C5=C(C#N)C#N)cc4n(CC(CC)CCCC)c3c12,0.86,20.97,0.704,12.7,-5.3,-3.83,1.47,1.41,-5.33,-3.48,1.85,1.84
YES,10.1002/solr.201700165,PBDB-T,NBDTP,CCCCC(CC)Cc1ccc(-c2c3cc(-c4ccc(-c5sc(-c6ccc(C)s6)c6c5C(=O)c5c(CC(CC)CCCC)sc(CC(CC)CCCC)c5C6=O)s4)sc3c(-c3ccc(CC(CC)CCCC)s3)c3cc(C)sc23)s1,CCCCCC(CC)C1(C(CC)CCCCC)Oc2cc3c(cc2-c2sc(/C=C4\C(=O)c5sccc5C4=C(C#N)C#N)cc21)OC(C(CC)CCCCC)(C(CC)CCCCC)c1cc(/C=C2\C(=O)c4sccc4C2=C(C#N)C#N)sc1-3,0.937,15.72,0.664,10.1,-5.66,-3.79,1.87,,-5.33,-3.48,1.85,1.84
YES,10.1016/j.dyepig.2019.02.017,PBDB-T,IBR,CCCCC(CC)Cc1ccc(-c2c3cc(-c4ccc(-c5sc(-c6ccc(C)s6)c6c5C(=O)c5c(CC(CC)CCCC)sc(CC(CC)CCCC)c5C6=O)s4)sc3c(-c3ccc(CC(CC)CCCC)s3)c3cc(C)sc23)s1,CCCCCCC(CCCC)CC1(CC(CCCC)CCCCCC)C2=C(c3ccc(-c4ccc(/C=C5\SC(=S)N(CC)C5=O)c5nsnc45)cc31)C(CC(CCCC)CCCCCC)(CC(CCCC)CCCCCC)c1cc(-c3ccc(/C=C4\SC(=S)N(CC)C4=O)c4nsnc34)ccc12,1.16,9.46,0.607,6.66,-5.64,-3.41,2.23,,-5.33,-3.48,1.85,1.84
YES,10.1002/cssc.202100689,PBDB-T,QCIC3,CCCCC(CC)Cc1ccc(-c2c3cc(-c4ccc(-c5sc(-c6ccc(C)s6)c6c5C(=O)c5c(CC(CC)CCCC)sc(CC(CC)CCCC)c5C6=O)s4)sc3c(-c3ccc(CC(CC)CCCC)s3)c3cc(C)sc23)s1,CCCCCCC(CCCC)Oc1c(OC(CCCC)CCCCCC)c(-c2cc3c(s2)C2SC(CC(C)C(=C(C#N)C#N)C4=C(C=O)CC(Cl)C(Cl)=C4)=CC2C3(CC(CC)CCCC)CC(CC)CCCC)c2nccnc2c1-c1cc2c(s1)-c1sc(/C=C3\C(=O)C4C=C(Cl)C(Cl)=CC4C3=C(C#N)C#N)cc1C2(CC(CC)CCCC)CC(CC)CCCC,0.816,19.39,0.669,10.55,-5.52,-3.89,1.63,1.38,-5.33,-3.48,1.85,1.84
YES,10.1002/smtd.201900531,PBDB-T,X-PCIC,CCCCC(CC)Cc1ccc(-c2c3cc(-c4ccc(-c5sc(-c6ccc(C)s6)c6c5C(=O)c5c(CC(CC)CCCC)sc(CC(CC)CCCC)c5C6=O)s4)sc3c(-c3ccc(CC(CC)CCCC)s3)c3cc(C)sc23)s1,CCCCCCc1nc2c(-c3cc4c(s3)C3SC(/C=C5\C(=O)c6cc(F)c(F)cc6C5C(C#N)C#N)=CC3C4(CC(CC)CCCC)CC(CC)CCCC)c3sc(CCCCCC)nc3c(-c3cc4c(s3)-c3sc(/C=C5\C(=O)C6CC(F)C(F)=CC6C5=C(C#N)C#N)cc3C4(CC(CC)CCCC)CC(CC)CCCC)c2s1,0.84,21.8,0.625,11.5,-5.37,-3.79,1.58,,-5.33,-3.48,1.85,1.84
YES,10.1002/smtd.201900531,PBDB-T,X1-PCIC,CCCCC(CC)Cc1ccc(-c2c3cc(-c4ccc(-c5sc(-c6ccc(C)s6)c6c5C(=O)c5c(CC(CC)CCCC)sc(CC(CC)CCCC)c5C6=O)s4)sc3c(-c3ccc(CC(CC)CCCC)s3)c3cc(C)sc23)s1,CCCCCCc1nc2c(-c3cc4c(s3)C3SC(/C=C5\C(=O)c6cscc6C5C(C#N)C#N)=CC3C4(CC(CC)CCCC)CC(CC)CCCC)c3sc(CCCCCC)nc3c(-c3cc4c(s3)-c3sc(/C=C5\C(=O)c6cscc6C5C(C#N)C#N)cc3C4(CC(CC)CCCC)CC(CC)CCCC)c2s1,0.85,17.97,0.668,10.17,-5.35,-3.77,1.58,,-5.33,-3.48,1.85,1.84
YES,10.1002/solr.202100806,PBDB-T,IDTT-OB,CCCCC(CC)Cc1ccc(-c2c3cc(-c4ccc(-c5sc(-c6ccc(C)s6)c6c5C(=O)c5c(CC(CC)CCCC)sc(CC(CC)CCCC)c5C6=O)s4)sc3c(-c3ccc(CC(CC)CCCC)s3)c3cc(C)sc23)s1,CCCCCCCCC1(c2ccc(CCCCCC)cc2)C2=C(SC3CC(/C=C4\C(=O)c5ccccc5C4=C(C#N)C#N)SC23)c2cc3c(cc21)C1Sc2cc(/C=C4\C(=O)c5ccccc5C4=C(C#N)C#N)sc2C1C3(CCCCCCCC)c1ccc(CCCCCC)cc1,0.92,16.29,0.716,10.76,-5.59,-3.87,1.72,,-5.33,-3.48,1.85,1.84
YES,10.1002/anie.202102622,PBDB-T,BTP-4Cl,CCCCC(CC)Cc1ccc(-c2c3cc(-c4ccc(-c5sc(-c6ccc(C)s6)c6c5C(=O)c5c(CC(CC)CCCC)sc(CC(CC)CCCC)c5C6=O)s4)sc3c(-c3ccc(CC(CC)CCCC)s3)c3cc(C)sc23)s1,CCCCCCCCCc1c(/C=C2\C(=O)c3cc(Cl)c(Cl)cc3C2=C(C#N)C#N)sc2c1sc1c3c4nsnc4c4c5sc6c(CCC)c(/C=C7\C(=O)c8cc(Cl)c(Cl)cc8C7=C(C#N)C#N)sc6c5n(CC(CCCC)CCCCCC)c4c3n(CC(CCCC)CCCCCC)c21,0.75,22.9,0.688,11.8,-5.66,-4.14,1.52,,-5.33,-3.48,1.85,1.84
YES,10.1002/cssc.202100592,PBDB-T,MS-4Cl,CCCCC(CC)Cc1ccc(-c2c3cc(-c4ccc(-c5sc(-c6ccc(C)s6)c6c5C(=O)c5c(CC(CC)CCCC)sc(CC(CC)CCCC)c5C6=O)s4)sc3c(-c3ccc(CC(CC)CCCC)s3)c3cc(C)sc23)s1,CCCCCCCCCCC(CCCCCCCC)Cn1c2c(sc3c4sc(/C=C5\C(=O)c6cc(Cl)c(Cl)cc6\C5=C(\C#N)N=O)cc4c4nn(CC(CC)CC)nc4c32)c2c3nsnc3c3c4sc5c6sc(/C=C7\C(=O)c8cc(Cl)c(Cl)cc8C7=C(C#N)C#N)cc6c6nn(CC(CC)CCCC)nc6c5c4n(CC(CCCCCCCC)CCCCCCCCCC)c3c21,0.81,20.3,0.712,11.79,-5.68,-3.99,1.69,1.37,-5.33,-3.48,1.85,1.84
YES,10.1002/cssc.202100592,PBDB-T,MS-4F,CCCCC(CC)Cc1ccc(-c2c3cc(-c4ccc(-c5sc(-c6ccc(C)s6)c6c5C(=O)c5c(CC(CC)CCCC)sc(CC(CC)CCCC)c5C6=O)s4)sc3c(-c3ccc(CC(CC)CCCC)s3)c3cc(C)sc23)s1,CCCCCCCCCCC(CCCCCCCC)Cn1c2c(sc3c4sc(/C=C5\C(=O)c6cc(F)c(F)cc6\C5=C(\C#N)N=O)cc4c4nn(CC(CC)CC)nc4c32)c2c3nsnc3c3c4sc5c6sc(/C=C7\C(=O)c8cc(F)c(F)cc8C7=C(C#N)C#N)cc6c6nn(CC(CC)CCCC)nc6c5c4n(CC(CCCCCCCC)CCCCCCCCCC)c3c21,0.85,19.61,0.706,11.75,-5.63,-3.91,1.72,1.41,-5.33,-3.48,1.85,1.84
YES,10.1016/j.cej.2021.132830,PBDB-T,BTP-Se,CCCCC(CC)Cc1ccc(-c2c3cc(-c4ccc(-c5sc(-c6ccc(C)s6)c6c5C(=O)c5c(CC(CC)CCCC)sc(CC(CC)CCCC)c5C6=O)s4)sc3c(-c3ccc(CC(CC)CCCC)s3)c3cc(C)sc23)s1,CCCCCCCCCCCc1c(/C=C2\C(=O)c3cc(F)c(F)cc3C2=C(C#N)C#N)sc2c1sc1c3c4n[se]nc4c4c5sc6c(CCCCCCCCCCC)c(/C=C/C=C7\C(=O)c8cc(F)c(F)cc8C7=C(C#N)C#N)sc6c5n(CC(CCCC)CCCCCC)c4c3n(CC(CCCC)CCCCCC)c21,0.711,28.66,0.697,14.2,-5.64,-4.04,1.6,1.24,-5.33,-3.48,1.85,1.84
YES,10.1016/j.cej.2021.132830,PBDB-T,BTP-N,CCCCC(CC)Cc1ccc(-c2c3cc(-c4ccc(-c5sc(-c6ccc(C)s6)c6c5C(=O)c5c(CC(CC)CCCC)sc(CC(CC)CCCC)c5C6=O)s4)sc3c(-c3ccc(CC(CC)CCCC)s3)c3cc(C)sc23)s1,CCCCCCCCCCCc1c(/C=C2\C(=O)c3cc(F)c(F)cc3C2=C(C#N)C#N)sc2c1sc1c3c4nn(CC(CC)CCCC)nc4c4c5sc6c(CCCCCCCCCCC)c(/C=C/C=C7\C(=O)c8cc(F)c(F)cc8C7=C(C#N)C#N)sc6c5n(CC(CCCC)CCCCCC)c4c3n(CC(CCCC)CCCCCC)c21,0.748,24.87,0.644,11.97,-5.63,-3.98,1.65,1.25,-5.33,-3.48,1.85,1.84
YES,10.1016/j.cej.2021.132830,PBDB-T,BTP-S,CCCCC(CC)Cc1ccc(-c2c3cc(-c4ccc(-c5sc(-c6ccc(C)s6)c6c5C(=O)c5c(CC(CC)CCCC)sc(CC(CC)CCCC)c5C6=O)s4)sc3c(-c3ccc(CC(CC)CCCC)s3)c3cc(C)sc23)s1,CCCCCCCCCCCc1c(/C=C2\C(=O)c3cc(F)c(F)cc3C2=C(C#N)C#N)sc2c1sc1c3c4nsnc4c4c5sc6c(CCCCCCCCCCC)c(/C=C/C=C7\C(=O)c8cc(F)c(F)cc8C7=C(C#N)C#N)sc6c5n(CC(CCCC)CCCCCC)c4c3n(CC(CCCC)CCCCCC)c21,0.711,26.5,0.667,12.56,-5.66,-4.03,1.63,1.26,-5.33,-3.48,1.85,1.84
YES,10.1016/j.jechem.2019.07.002,PBDB-T,Y9,CCCCC(CC)Cc1ccc(-c2c3cc(-c4ccc(-c5sc(-c6ccc(C)s6)c6c5C(=O)c5c(CC(CC)CCCC)sc(CC(CC)CCCC)c5C6=O)s4)sc3c(-c3ccc(CC(CC)CCCC)s3)c3cc(C)sc23)s1,CCCCCCCCCCCc1c(/C=C2\C(=O)c3ccccc3C2=C(C#N)C#N)sc2c1sc1c3c4nn(CC(CC)CCCC)nc4c4c5sc6c(CCCCCCCCCCC)c(/C=C7\C(=O)c8ccccc8C7=C(C#N)C#N)sc6c5n(CC(CC)CCCC)c4c3n(CC(CC)CCCC)c21,0.9,23.28,0.63,13.26,-5.59,-3.78,1.81,1.36,-5.33,-3.48,1.85,1.84
YES,10.1002/anie.202006081,PBDB-T,H2,CCCCC(CC)Cc1ccc(-c2c3cc(-c4ccc(-c5sc(-c6ccc(C)s6)c6c5C(=O)c5c(CC(CC)CCCC)sc(CC(CC)CCCC)c5C6=O)s4)sc3c(-c3ccc(CC(CC)CCCC)s3)c3cc(C)sc23)s1,CCCCCCCCCCCc1c(/C=C2\C(=O)c3ccccc3C2=C(C#N)C#N)sc2c1sc1c3c4nsnc4c4c5sc6c(CCCCCCCCCCC)c(/C=C7\C(=O)c8ccccc8C7=C(C#N)C#N)sc6c5n(CC(CC)CCCC)c4c3n(CC(CC)CCCC)c21.CCl.CCl,0.79,25.82,0.73,15.12,-5.62,-3.94,1.68,,-5.33,-3.48,1.85,1.84
YES,10.1002/ange.201707678,PBDB-T,PZ1,CCCCC(CC)Cc1ccc(-c2c3cc(-c4ccc(-c5sc(-c6ccc(C)s6)c6c5C(=O)c5c(CC(CC)CCCC)sc(CC(CC)CCCC)c5C6=O)s4)sc3c(-c3ccc(CC(CC)CCCC)s3)c3cc(C)sc23)s1,CCCCCCCCCCCCCCCCC1(CCCCCCCCCCCCCCCC)c2cc3c(cc2-c2sc(/C=C4\C(=O)C5=C(C=CC(c6cccs6)C=C5)C4=C(C#N)C#N)cc21)C(CCCCCCCCCCCCCCCC)(CCCCCCCCCCCCCCCC)c1cc(/C=C2\C(=O)c4ccccc4C2=C(C#N)C#N)sc1-3,0.83,16.05,0.69,9.19,-5.74,-3.86,1.88,,-5.33,-3.48,1.85,1.84
YES,10.1016/j.joule.2020.01.014,PBDB-TF,PF2-DTGe,CCCCC(CC)Cc1sc(-c2c3cc(-c4ccc(-c5sc(-c6ccc(C)s6)c6c5C(=O)c5c(CC(CC)CCCC)sc(CC(CC)CCCC)c5C6=O)s4)sc3c(-c3cc(F)c(CC(CC)CCCC)s3)c3cc(C)sc23)cc1F,CCCCC(CC)C[Ge]1(CC(CC)CCCC)c2ccsc2-c2sc(C)cc21.CCCCCCCCCCCCCCCCC1(CCCCCCCCCCCCCCCC)c2cc3c(cc2-c2sc(/C=C4\C(=O)c5ccccc5C4=C(C#N)C#N)cc21)C(CCCCCCCCCCCCCCCC)(CCCCCCCCCCCCCCCC)c1cc(/C=C2\C(=O)c4ccccc4C2=C(C#N)C#N)sc1-3,0.97,14.48,0.576,8.09,-5.78,-3.9,1.88,,-5.49,-3.64,1.85,1.8
YES,10.1016/j.joule.2020.01.014,PBDB-TF,PF2-DTSi,CCCCC(CC)Cc1sc(-c2c3cc(-c4ccc(-c5sc(-c6ccc(C)s6)c6c5C(=O)c5c(CC(CC)CCCC)sc(CC(CC)CCCC)c5C6=O)s4)sc3c(-c3cc(F)c(CC(CC)CCCC)s3)c3cc(C)sc23)cc1F,CCCCC(CC)C[Si]1(CC(CC)CCCC)c2ccsc2-c2sc(C)cc21.CCCCCCCCCCCCCCCCC1(CCCCCCCCCCCCCCCC)c2cc3c(cc2-c2sc(/C=C4\C(=O)c5ccccc5C4=C(C#N)C#N)cc21)C(CCCCCCCCCCCCCCCC)(CCCCCCCCCCCCCCCC)c1cc(/C=C2\C(=O)c4ccccc4C2=C(C#N)C#N)sc1-3,0.99,16.48,0.661,10.77,-5.74,-3.87,1.87,,-5.49,-3.64,1.85,1.8
YES,10.1002/ajoc.202100585,PBDB-TF,di-PDI-2F,CCCCC(CC)Cc1sc(-c2c3cc(-c4ccc(-c5sc(-c6ccc(C)s6)c6c5C(=O)c5c(CC(CC)CCCC)sc(CC(CC)CCCC)c5C6=O)s4)sc3c(-c3cc(F)c(CC(CC)CCCC)s3)c3cc(C)sc23)cc1F,CCCCCC(CCCCC)N1C(=O)c2ccc3c4c(F)cc5c6c(ccc(c7c(F)cc(c2c37)C1=O)c64)C(=O)N(C(CCCCC)CCCCC)C5=O,0.906,7.84,0.608,4.32,-6.22,-3.92,2.3,,-5.49,-3.64,1.85,1.8
YES,10.1002/ajoc.202100585,PBDB-TF,di-PDI,CCCCC(CC)Cc1sc(-c2c3cc(-c4ccc(-c5sc(-c6ccc(C)s6)c6c5C(=O)c5c(CC(CC)CCCC)sc(CC(CC)CCCC)c5C6=O)s4)sc3c(-c3cc(F)c(CC(CC)CCCC)s3)c3cc(C)sc23)cc1F,CCCCCC(CCCCC)N1C(=O)c2ccc3c4ccc5c6c(ccc(c7ccc(c2c37)C1=O)c64)C(=O)N(C(CCCCC)CCCCC)C5=O,0.879,6.92,0.522,3.18,-6.1,-3.86,2.24,,-5.49,-3.64,1.85,1.8
YES,10.1016/j.jechem.2020.03.036,PBDB-TF,BID-4F,CCCCC(CC)Cc1sc(-c2c3cc(-c4ccc(-c5sc(-c6ccc(C)s6)c6c5C(=O)c5c(CC(CC)CCCC)sc(CC(CC)CCCC)c5C6=O)s4)sc3c(-c3cc(F)c(CC(CC)CCCC)s3)c3cc(C)sc23)cc1F,CCCCCCC1(CCCCCC)c2cc3c(cc2-c2sc(/C=C4\C(=O)c5cc(F)c(F)cc5C4=C(C#N)C#N)cc21)C(CCCCCC)(CCCCCC)c1cc(-c2c(F)c(F)c(-c4cc5c(s4)-c4cc6c(cc4C5(CCCCCC)CCCCCC)-c4sc(/C=C5\C(=O)c7cc(F)c(F)cc7C5=C(C#N)C#N)cc4C6(CCCCCC)CCCCCC)c4nsnc24)sc1-3,0.92,17.8,0.743,12.3,-5.69,-3.73,1.96,1.53,-5.49,-3.64,1.85,1.8
YES,10.1002/smll.202001942,PBDB-TF,IDTTP-4F,CCCCC(CC)Cc1sc(-c2c3cc(-c4ccc(-c5sc(-c6ccc(C)s6)c6c5C(=O)c5c(CC(CC)CCCC)sc(CC(CC)CCCC)c5C6=O)s4)sc3c(-c3cc(F)c(CC(CC)CCCC)s3)c3cc(C)sc23)cc1F,CCCCCCC1=CCC(C2(c3ccc(CCCCCC)cc3)c3cc4c(cc3-c3sc5cc(/C=C6\C(=O)C7C=C(F)C(F)=CC7C6C(C#N)C#N)sc5c32)C(C2C=CC(CCCCCC)=CC2)(C2C=CC(CCCCCC)=CC2)c2c-4sc3c2N(CC(CC)CCCC)C2C=C(/C=C4\C(=O)c5cc(F)c(F)cc5C4=C(C#N)C#N)SC32)C=C1,0.876,20.21,0.714,12.64,,,,,-5.49,-3.64,1.85,1.8
YES,10.1002/cjoc.202100323,PBDB-TF,PIST-4F,CCCCC(CC)Cc1sc(-c2c3cc(-c4ccc(-c5sc(-c6ccc(C)s6)c6c5C(=O)c5c(CC(CC)CCCC)sc(CC(CC)CCCC)c5C6=O)s4)sc3c(-c3cc(F)c(CC(CC)CCCC)s3)c3cc(C)sc23)cc1F,CCCCCCc1ccc(C2(c3ccc(CCCCCC)cc3)c3cc4c(cc3-c3sc(/C=C5\C(=O)c6cc(F)c(F)cc6C5=C(C#N)C#N)cc32)C(c2ccc(CCCCCC)cc2)(c2ccc(CCCCCC)cc2)c2cc(-c3sc(/C=C5\C(=O)c6cc(F)c(F)cc6C5=C(C#N)C#N)cc3SCC(CC)CCCC)sc2-4)cc1,0.87,21.9,0.72,13.8,-5.65,-4.03,1.62,1.46,-5.49,-3.64,1.85,1.8
YES,10.1002/cjoc.202100323,PBDB-TF,PI-4F,CCCCC(CC)Cc1sc(-c2c3cc(-c4ccc(-c5sc(-c6ccc(C)s6)c6c5C(=O)c5c(CC(CC)CCCC)sc(CC(CC)CCCC)c5C6=O)s4)sc3c(-c3cc(F)c(CC(CC)CCCC)s3)c3cc(C)sc23)cc1F,CCCCCCc1ccc(C2(c3ccc(CCCCCC)cc3)c3cc4c(cc3-c3sc(/C=C5\C(=O)c6cc(F)c(F)cc6C5=C(C#N)C#N)cc32)C(c2ccc(CCCCCC)cc2)(c2ccc(CCCCCC)cc2)c2cc(/C=C3\C(=O)c5cc(F)c(F)cc5C3=C(C#N)C#N)sc2-4)cc1,0.84,13.2,0.64,7.1,-5.8,-4.06,1.74,1.65,-5.49,-3.64,1.85,1.8
YES,10.1016/j.cej.2021.130618,PBDB-TF,NITT-ThCl,CCCCC(CC)Cc1sc(-c2c3cc(-c4ccc(-c5sc(-c6ccc(C)s6)c6c5C(=O)c5c(CC(CC)CCCC)sc(CC(CC)CCCC)c5C6=O)s4)sc3c(-c3cc(F)c(CC(CC)CCCC)s3)c3cc(C)sc23)cc1F,CCCCCCc1ccc(C2(c3ccc(CCCCCC)cc3)c3cc4c(OCC(CC)CCCC)c5c(cc4c(OCC(CC)CCCC)c3-c3sc4cc(/C=C6\C(=O)c7c(csc7Cl)C6=C(C#N)C#N)sc4c32)C(c2ccc(CCCCCC)cc2)(c2ccc(CCCCCC)cc2)c2c-5sc3cc(/C=C4\C(=O)c5c(csc5Cl)C4=C(C#N)C#N)sc23)cc1,0.97,16.3,0.606,9.58,-5.71,-4.1,1.61,1.55,-5.49,-3.64,1.85,1.8
YES,10.1016/j.cej.2021.130618,PBDB-TF,NITT-BF,CCCCC(CC)Cc1sc(-c2c3cc(-c4ccc(-c5sc(-c6ccc(C)s6)c6c5C(=O)c5c(CC(CC)CCCC)sc(CC(CC)CCCC)c5C6=O)s4)sc3c(-c3cc(F)c(CC(CC)CCCC)s3)c3cc(C)sc23)cc1F,CCCCCCc1ccc(C2(c3ccc(CCCCCC)cc3)c3cc4c(OCC(CC)CCCC)c5c(cc4c(OCC(CC)CCCC)c3-c3sc4cc(/C=C6\C(=O)c7cc(F)c(F)cc7C6=C(C#N)C#N)sc4c32)C(c2ccc(CCCCCC)cc2)(c2ccc(CCCCCC)cc2)c2c-5sc3cc(/C=C4\C(=O)c5cc(F)c(F)cc5C4=C(C#N)C#N)sc23)cc1,0.94,18.08,0.724,12.3,-5.75,-4.15,1.6,1.52,-5.49,-3.64,1.85,1.8
YES,10.1002/anie.202101867,PBDB-TF,PTB4Cl,CCCCC(CC)Cc1sc(-c2c3cc(-c4ccc(-c5sc(-c6ccc(C)s6)c6c5C(=O)c5c(CC(CC)CCCC)sc(CC(CC)CCCC)c5C6=O)s4)sc3c(-c3cc(F)c(CC(CC)CCCC)s3)c3cc(C)sc23)cc1F,CCCCCCCCC(CCCCCC)COc1cc(-c2cc(-c3ccc(CCCCCC)cc3)c(/C=C3\C(=O)c4cc(Cl)c(Cl)cc4C3=C(C#N)C#N)s2)c(OCC(CCCCCC)CCCCCCCC)cc1-c1cc(-c2ccc(CCCCCC)cc2)c(/C=C2\C(=O)c3cc(Cl)c(Cl)cc3C2=C(C#N)C#N)s1,0.93,19.01,0.722,12.76,-5.91,-3.93,1.98,1.58,-5.49,-3.64,1.85,1.8
YES,10.1002/anie.202101867,PBDB-TF,PTB4F,CCCCC(CC)Cc1sc(-c2c3cc(-c4ccc(-c5sc(-c6ccc(C)s6)c6c5C(=O)c5c(CC(CC)CCCC)sc(CC(CC)CCCC)c5C6=O)s4)sc3c(-c3cc(F)c(CC(CC)CCCC)s3)c3cc(C)sc23)cc1F,CCCCCCCCC(CCCCCC)COc1cc(-c2cc(-c3ccc(CCCCCC)cc3)c(/C=C3\C(=O)c4cc(F)c(F)cc4C3=C(C#N)C#N)s2)c(OCC(CCCCCC)CCCCCCCC)cc1-c1cc(-c2ccc(CCCCCC)cc2)c(/C=C2\C(=O)c3cc(F)c(F)cc3C2=C(C#N)C#N)s1,0.94,14.55,0.515,7.04,-5.87,-3.89,1.98,1.65,-5.49,-3.64,1.85,1.8
YES,10.1002/anie.202102622,PBDB-TF,BTP-4Cl,CCCCC(CC)Cc1sc(-c2c3cc(-c4ccc(-c5sc(-c6ccc(C)s6)c6c5C(=O)c5c(CC(CC)CCCC)sc(CC(CC)CCCC)c5C6=O)s4)sc3c(-c3cc(F)c(CC(CC)CCCC)s3)c3cc(C)sc23)cc1F,CCCCCCCCCc1c(/C=C2\C(=O)c3cc(Cl)c(Cl)cc3C2=C(C#N)C#N)sc2c1sc1c3c4nsnc4c4c5sc6c(CCC)c(/C=C7\C(=O)c8cc(Cl)c(Cl)cc8C7=C(C#N)C#N)sc6c5n(CC(CCCC)CCCCCC)c4c3n(CC(CCCC)CCCCCC)c21,0.838,26.7,0.79,17.7,-5.66,-4.14,1.52,,-5.49,-3.64,1.85,1.8
YES,10.1002/anie.201915030,PBDB-TF,BTP-6F,CCCCC(CC)Cc1sc(-c2c3cc(-c4ccc(-c5sc(-c6ccc(C)s6)c6c5C(=O)c5c(CC(CC)CCCC)sc(CC(CC)CCCC)c5C6=O)s4)sc3c(-c3cc(F)c(CC(CC)CCCC)s3)c3cc(C)sc23)cc1F,CCCCCCCCCCCc1c(/C=C2\C(=O)c3c(cc(F)c(F)c3F)C2=C(C#N)C#N)sc2c1sc1c3c4nsnc4c4c5sc6c(CCCCCCCCCCC)c(/C=C7\C(=O)c8c(cc(F)c(F)c8F)C7=C(C#N)C#N)sc6c5n(CC(CCCC)CCCCCC)c4c3n(CC(CCCC)CCCCCC)c21,0.81,25.9,0.728,15.3,-5.69,-3.97,1.72,,-5.49,-3.64,1.85,1.8
YES,10.1016/j.joule.2020.03.023,PBDB-TF,BTP-2F-ThCl,CCCCC(CC)Cc1sc(-c2c3cc(-c4ccc(-c5sc(-c6ccc(C)s6)c6c5C(=O)c5c(CC(CC)CCCC)sc(CC(CC)CCCC)c5C6=O)s4)sc3c(-c3cc(F)c(CC(CC)CCCC)s3)c3cc(C)sc23)cc1F,CCCCCCCCCCCc1c(/C=C2\C(=O)c3c(csc3Cl)C2C(C#N)C#N)sc2c1SC1c3c(c4c(c5nsnc35)c3sc5c(CCCCCCCCCCC)c(/C=C6\C(=O)c7cc(F)c(F)cc7C6=C(C#N)C#N)sc5c3n4CC(CC)CCCC)N(CC(CC)CCCC)C21,0.869,25.38,0.774,17.06,-5.7,-3.99,1.71,1.34,-5.49,-3.64,1.85,1.8
YES,10.1016/j.joule.2020.02.004,PBDB-TF,BTIC-CF3-¦Ã,CCCCC(CC)Cc1sc(-c2c3cc(-c4ccc(-c5sc(-c6ccc(C)s6)c6c5C(=O)c5c(CC(CC)CCCC)sc(CC(CC)CCCC)c5C6=O)s4)sc3c(-c3cc(F)c(CC(CC)CCCC)s3)c3cc(C)sc23)cc1F,CCCCCCCCCCCc1c(/C=C2\C(=O)c3cc(C)ccc3C2=C(C#N)C#N)sc2c1sc1c3c4nsnc4c4c5sc6c(CCCCCCCCCCC)c(/C=C7\C(=O)c8cc(C)ccc8C7=C(C#N)C#N)sc6c5n(CC(CC)CCCC)c4c3n(CC(CC)CCC)c21,0.85,25.19,0.728,15.59,-5.45,-3.96,1.49,1.3,-5.49,-3.64,1.85,1.8
YES,10.1002/anie.202104766,PBDB-TF,S-WSeSe-Cl,CCCCC(CC)Cc1sc(-c2c3cc(-c4ccc(-c5sc(-c6ccc(C)s6)c6c5C(=O)c5c(CC(CC)CCCC)sc(CC(CC)CCCC)c5C6=O)s4)sc3c(-c3cc(F)c(CC(CC)CCCC)s3)c3cc(C)sc23)cc1F,CCCCCCCCCCCc1c(/C=C2\C(=O)c3cc(Cl)c(Cl)cc3C2=C(C#N)C#N)[se]c2c1SC1c3c(c4c(c5nsnc35)c3sc5c(CCCCCCCCCCC)c(/C=C6\C(=O)c7cc(Cl)c(Cl)cc7C6=C(C#N)C#N)[se]c5c3n4CC(CCCC)CCCCCC)N(CC(CCCC)CCCCCC)C21,0.828,26.35,0.734,16.01,-5.66,-3.88,1.78,1.3,-5.49,-3.64,1.85,1.8
YES,10.1002/anie.202104766,PBDB-TF,A-WSSe-Cl,CCCCC(CC)Cc1sc(-c2c3cc(-c4ccc(-c5sc(-c6ccc(C)s6)c6c5C(=O)c5c(CC(CC)CCCC)sc(CC(CC)CCCC)c5C6=O)s4)sc3c(-c3cc(F)c(CC(CC)CCCC)s3)c3cc(C)sc23)cc1F,CCCCCCCCCCCc1c(/C=C2\C(=O)c3cc(Cl)c(Cl)cc3C2=C(C#N)C#N)[se]c2c1SC1c3c(c4c(c5nsnc35)c3sc5c(CCCCCCCCCCC)c(/C=C6\C(=O)c7cc(Cl)c(Cl)cc7C6=C(C#N)C#N)sc5c3n4CC(CCCC)CCCCCC)N(CC(CCCC)CCCCCC)C21,0.85,26.58,0.775,17.51,-5.7,-3.86,1.84,1.31,-5.49,-3.64,1.85,1.8
YES,10.1016/j.joule.2020.02.004,PBDB-TF,BTIC-F-m,CCCCC(CC)Cc1sc(-c2c3cc(-c4ccc(-c5sc(-c6ccc(C)s6)c6c5C(=O)c5c(CC(CC)CCCC)sc(CC(CC)CCCC)c5C6=O)s4)sc3c(-c3cc(F)c(CC(CC)CCCC)s3)c3cc(C)sc23)cc1F,CCCCCCCCCCCc1c(/C=C2\C(=O)c3cc(F)ccc3C2=C(C#N)C#N)sc2c1sc1c3c4nsnc4c4c5sc6c(CCCCCCCCCCC)c(/C=C7\C(=O)c8cc(F)ccc8C7=C(C#N)C#N)sc6c5n(CC(CC)CCCC)c4c3n(CC(CC)CCC)c21,0.92,21.41,0.691,13.61,-5.42,-3.9,1.52,1.36,-5.49,-3.64,1.85,1.8
YES,10.1002/sstr.202000052,PBDB-TF,BTSe-4F,CCCCC(CC)Cc1sc(-c2c3cc(-c4ccc(-c5sc(-c6ccc(C)s6)c6c5C(=O)c5c(CC(CC)CCCC)sc(CC(CC)CCCC)c5C6=O)s4)sc3c(-c3cc(F)c(CC(CC)CCCC)s3)c3cc(C)sc23)cc1F,CCCCCCCCCCCC1C2=C(SC1/C=C1\C(=O)c3cc(F)c(F)cc3C1=C(C#N)C#N)C1C(S2)c2c(c3c(c4nsnc24)c2[se]c(/C=C4\C(=O)C5C=C(F)C(F)=CC5C4=C(C#N)C#N)cc2n3CC(CC)CCCC)N1CC(CC)CCCC,0.811,22.52,0.754,13.79,-5.78,-4.16,1.62,1.39,-5.49,-3.64,1.85,1.8
YES,10.1002/sstr.202000052,PBDB-TF,BTN-4F,CCCCC(CC)Cc1sc(-c2c3cc(-c4ccc(-c5sc(-c6ccc(C)s6)c6c5C(=O)c5c(CC(CC)CCCC)sc(CC(CC)CCCC)c5C6=O)s4)sc3c(-c3cc(F)c(CC(CC)CCCC)s3)c3cc(C)sc23)cc1F,CCCCCCCCCCCC1C2=C(SC1/C=C1\C(=O)c3cc(F)c(F)cc3C1=C(C#N)C#N)C1C(S2)c2c(c3c(c4nsnc24)c2c(cc(/C=C4\C(=O)C5C=C(F)C(F)=CC5C4=C(C#N)C#N)n2C)n3CC(CC)CCCC)N1CC(CC)CCCC,0.816,25.05,0.773,15.82,-5.73,-4.15,1.58,1.33,-5.49,-3.64,1.85,1.8
YES,10.1007/s11426-019-9466-6,PBDB-TF,PZ1,CCCCC(CC)Cc1sc(-c2c3cc(-c4ccc(-c5sc(-c6ccc(C)s6)c6c5C(=O)c5c(CC(CC)CCCC)sc(CC(CC)CCCC)c5C6=O)s4)sc3c(-c3cc(F)c(CC(CC)CCCC)s3)c3cc(C)sc23)cc1F,CCCCCCCCCCCCCCCCC1(CCCCCCCCCCCCCCCC)c2cc3c(cc2-c2sc(/C=C4\C(=O)C5=C(C=CC(c6cccs6)C=C5)C4=C(C#N)C#N)cc21)C(CCCCCCCCCCCCCCCC)(CCCCCCCCCCCCCCCC)c1cc(/C=C2\C(=O)c4ccccc4C2=C(C#N)C#N)sc1-3,0.96,17.1,0.682,11.2,-5.74,-3.86,1.88,,-5.49,-3.64,1.85,1.8
YES,10.1002/solr.202000359,PBTIBDTT,4TC-4F-C8C8,CCCCCCCCCCc1cc(C)sc1-c1cc2c(=O)n(CC(CCCCCC)CCCCCCCC)c(=O)c3cc(-c4sc(-c5cc6c(-c7ccc(CC(CC)CCCC)s7)c7sc(C)cc7c(-c7ccc(CC(CC)CCCC)s7)c6s5)cc4CCCCCCCCCC)sc3c2s1,CCCCCCCCC(CCCCCCCC)Cn1c2cc3c(cc2c2cc4c(cc21)-c1sc2cc(/C=C5\C(=O)c6cc(F)c(F)cc6C5=C(C#N)C#N)sc2c1C4(Cc1ccc(CCCCCC)cc1)Cc1ccc(CCCCCC)cc1)C(Cc1ccc(CCCCCC)cc1)(Cc1ccc(CCCCCC)cc1)c1c-3sc2cc(/C=C3\C(=O)c4cc(F)c(F)cc4C3=C(C#N)C#N)sc12,0.9,18.61,0.72,12.06,-5.6,-3.96,1.64,1.51,-5.47,-3.6,1.87,
YES,10.1016/j.dyepig.2019.107677,P3HT,NDICz-6,CCCCCCc1cc(C)sc1C,CCCCCCCCCCCCCCCCN1C(=O)c2ccc3c4c(ccc(c24)C1=O)C(=O)N(c1ccc(C#Cc2ccc4c(c2)c2cc(C(C(=C(C#N)C#N)c5ccc(N6C(=O)c7ccc8c9c(ccc(c79)C6=O)C(=O)N(CCCCCCCCCCCCCCCC)C8=O)cc5)=c5ccc(=C(C#N)C#N)cc5)ccc2n4CCCCCC)cc1)C3=O,0.94,13.67,0.59,7.58,-5.91,-4.19,1.72,,-5.01,-3.12,1.89,
YES,10.1007/s11426-018-9260-2,PBDB-T-2Cl,IT-4Cl,CCCCC(CC)CC1=C(Cl)C=C(C2=C3SC=CC3=C(C3=CC(Cl)=C(CC(CC)CCCC)S3)C3=C2C=C(C2=CC=C(C4=C5C(=O)C6=C(CC(CC)CCCC)SC(CC(CC)CCCC)=C6C(=O)C5=C(C5=CC=CS5)S4)S2)S3)S1,CCc1ccc(C2(c3ccc(CC)cc3)c3cc4c(cc3-c3sc5cc(/C=C6\C(=O)c7cc(Cl)c(Cl)cc7C6=C(C#N)C#N)sc5c32)C(c2ccc(CC)cc2)(c2ccc(CC)cc2)c2c-4sc3cc(/C=C4\C(=O)c5cc(Cl)c(Cl)cc5C4=C(C#N)C#N)sc23)cc1,0.81,22.01,0.74,13.37,-5.75,-4.09,1.66,1.48,-5.52,-3.6,1.92,
YES,10.1002/solr.201900005,PBTA-PS,ITIC,CCCCCCC(CCC)CCSc1ccc(-c2c3cc(-c4ccc(-c5c(F)c(F)c(-c6cccs6)c6nn(CCC(CCC)CCCCCC)nc56)s4)sc3c(-c3ccc(SCCC(CCC)CCCCCC)cc3)c3ccsc23)cc1,CCCCCCc1ccc(C2(c3ccc(CCCCCC)cc3)c3cc4c(cc3-c3sc5cc(/C=C6\C(=O)c7ccccc7C6=C(C#N)C#N)sc5c32)C(c2ccc(CCCCCC)cc2)(c2ccc(CCCCCC)cc2)c2c-4sc3cc(/C=C4\C(=O)c5ccccc5C4=C(C#N)C#N)sc23)cc1,0.94,18.23,0.692,11.85,-5.49,-3.83,1.66,1.59,-5.34,-3.4,1.94,
YES,10.1016/j.dyepig.2019.108012,J52-2F,CRIC-4F,CCCCCCC(CCC)Cn1nc2c(-c3cccs3)c(F)c(F)c(-c3ccc(-c4cc5c(-c6cc(F)c(CC(CC)CCCC)s6)c6sccc6c(-c6cc(F)c(CC(CC)CCCC)s6)c5s4)s3)c2n1,CCCCCCc1ccc(C2(c3ccc(CCCCCC)cc3)c3cc(/C=C4\C(=O)c5cc(F)c(F)cc5C4=C(C#N)C#N)sc3-c3cc4c5cccc6c5c(cc4c4cccc2c34)-c2sc(/C=C3\C(=O)c4cc(F)c(F)cc4C3=C(C#N)C#N)cc2C6(c2ccc(CCCCCC)cc2)c2ccc(CCCCCC)cc2)cc1,0.887,13.12,0.482,5.61,-5.67,-3.9,1.77,,-5.36,-3.42,1.94,
YES,10.1016/j.dyepig.2019.108012,J52-2F,CRIC,CCCCCCC(CCC)Cn1nc2c(-c3cccs3)c(F)c(F)c(-c3ccc(-c4cc5c(-c6cc(F)c(CC(CC)CCCC)s6)c6sccc6c(-c6cc(F)c(CC(CC)CCCC)s6)c5s4)s3)c2n1,CCCCCCc1ccc(C2(c3ccc(CCCCCC)cc3)c3cc(/C=C4\C(=O)c5ccccc5C4=C(C#N)C#N)sc3-c3cc4c5cccc6c5c(cc4c4cccc2c34)-c2sc(/C=C3\C(=O)c4ccccc4C3=C(C#N)C#N)cc2C6(c2ccc(CCCCCC)cc2)c2ccc(CCCCCC)cc2)cc1,0.937,13.41,0.487,6.12,-5.44,-3.82,1.62,1.53,-5.36,-3.42,1.94,
YES,10.1002/solr.201900005,PBTA-PSF,ITIC,CCCCCCC(CCC)CCSc1ccc(-c2c3cc(-c4ccc(-c5c(F)c(F)c(-c6cccs6)c6nn(CCC(CCC)CCCCCC)nc56)s4)sc3c(-c3ccc(SCCC(CCC)CCCCCC)c(F)c3)c3ccsc23)cc1F,CCCCCCc1ccc(C2(c3ccc(CCCCCC)cc3)c3cc4c(cc3-c3sc5cc(/C=C6\C(=O)c7ccccc7C6=C(C#N)C#N)sc5c32)C(c2ccc(CCCCCC)cc2)(c2ccc(CCCCCC)cc2)c2c-4sc3cc(/C=C4\C(=O)c5ccccc5C4=C(C#N)C#N)sc23)cc1,1.01,18.51,0.744,13.91,-5.49,-3.83,1.66,1.59,-5.52,-3.54,1.98,
YES,10.1016/j.jpowsour.2021.229961,PvBDT-F,Y6-T,CCCCCCC(CCCC)CC1=CC2C(c3cccs3)=c3sc(CC(CCCC)CCCCCC)cc3=C(c3ccc(-c4cc5c(-c6cc(F)c(CC(CC)CCCC)s6)c6sccc6c(-c6cc(F)c(CC(CC)CCCC)s6)c5s4)s3)C2S1,CCCCCCCCCCCc1c(/C=C2\C(=O)c3cscc3C2=C(C#N)C#N)sc2c1sc1c3c4nsnc4c4c5sc6c(CCCCCCCCCCC)c(/C=C7\C(=O)c8cscc8C7=C(C#N)C#N)sc6c5n(CC(CC)CCCC)c4c3n(CC(CC)CCCC)c21,0.87,14.28,0.525,6.52,-5.51,-3.86,1.65,,-5.44,-3.45,1.99,2.01
YES,10.1016/j.nanoen.2016.07.019,J51,IDTIDSe-T-IC,CCCCCCCCC(CCCCCC)Cc1ccc(-c2c3cc(-c4ccc(-c5c(F)c(F)c(-c6cccs6)c6nn(CCCCCCCC)nc56)s4)sc3c(-c3ccc(CC(CCCCCC)CCCCCCCC)s3)c3ccsc23)s1,CCCCCCc1ccc(C2(c3ccc(CCCCCC)cc3)C(c3cc4c(s3)-c3cc5c(cc3C4(c3ccc(CCCCCC)cc3)c3ccc(CCCCCC)cc3)-c3[se]c(/C=C4\C(=O)c6ccccc6C4=C(C#N)C#N)cc3C5(c3ccc(CCCCCC)cc3)c3ccc(CCCCCC)cc3)=C(S)c3cc4c(cc32)-c2[se]c(/C=C3\C(=O)c5ccccc5C3=C(C#N)C#N)cc2C4(c2ccc(CCCCCC)cc2)c2ccc(CCCCCC)c(CCCCCC)c2)cc1,0.91,15.16,0.58,7.84,-5.41,-3.81,1.6,,-5.29,-3.3,1.99,
YES,10.1016/j.nanoen.2017.03.013,PTZ6,ITIC,CCC#CC#COc1cc(OC#CC#CCC)cc(-c2c3cc(-c4ccc(-c5sc(-c6nc(CCCCCCCCC)c(-c7cccs7)s6)nc5CCCCCCCCC)s4)sc3c(-c3cc(OC#CC#CCC)cc(OC#CC#CCC)c3)c3ccsc23)c1,CCCCCCc1ccc(C2(c3ccc(CCCCCC)cc3)c3cc4c(cc3-c3sc5cc(/C=C6\C(=O)c7ccccc7C6=C(C#N)C#N)sc5c32)C(c2ccc(CCCCCC)cc2)(c2ccc(CCCCCC)cc2)c2c-4sc3cc(/C=C4\C(=O)c5ccccc5C4=C(C#N)C#N)sc23)cc1,1.01,14.1,0.723,10.3,-5.49,-3.83,1.66,1.59,-5.36,-3.36,2,
