Repository: sunyrain/OPV2D

# OPV-DB device data browser

The website presents the published [OPV-DB v2.0.0 dataset](https://doi.org/10.5281/zenodo.23951239).

| Collection | Observations | Source DOIs |
|---|---:|---:|
| [Standard binary](https://sunyrain.github.io/OPV2D/) | 32,778 | 7,360 |
| [Standard ternary](https://sunyrain.github.io/OPV2D/ternary.html) | 2,588 | 461 |
| [Indoor photovoltaics](https://sunyrain.github.io/OPV2D/indoor.html) | 1,678 | 166 |

The primary binary collection has two nested subsets: 27,863 strict-performance
records and 19,299 strict-molecular records. Ternary and indoor collections have
partial literature coverage; records can overlap across topics.

File: Active_Database.csv (part 3 of 26)
Checked,DOI,Donor,Acceptor,Donor SMILES,Acceptor SMILES,Voc,Jsc,FF,PCE,HOMO_A,LUMO_A,Ehl_A,Eg_A,HOMO_D,LUMO_D,Ehl_D,Eg_D
YES,10.1016/j.jpowsour.2021.229961,PvBDT-Cl,Y6-T,CCCCCCC(CCCC)CC1=CC2C(c3cccs3)=c3sc(CC(CCCC)CCCCCC)cc3=C(c3ccc(-c4cc5c(-c6cc(F)c(CC(CC)CCCC)s6)c6sccc6c(-c6cc(Cl)c(CC(CC)CCCC)s6)c5s4)s3)C2S1,CCCCCCCCCCCc1c(/C=C2\C(=O)c3cscc3C2=C(C#N)C#N)sc2c1sc1c3c4nsnc4c4c5sc6c(CCCCCCCCCCC)c(/C=C7\C(=O)c8cscc8C7=C(C#N)C#N)sc6c5n(CC(CC)CCCC)c4c3n(CC(CC)CCCC)c21,0.91,15.31,0.591,8.23,-5.51,-3.86,1.65,,-5.49,-3.49,2,2.04
YES,10.1002/solr.201700044,PBT1-EH,ITCPTC,CCCCCCC(CCCC)Cc1sc(CC(CCCC)CCCCCC)c2c1C(=O)c1c(-c3ccc(C)s3)sc(-c3ccc(-c4cc5c(-c6ccc(SCC(CC)CCCC)s6)c6sc(C)cc6c(-c6ccc(SCC(CC)CCCC)s6)c5s4)s3)c1C2=O,CCCCCCc1ccc(C2(c3ccc(CCCCCC)cc3)c3cc4c(cc3-c3sc5cc(/C=C6\C(=O)c7cscc7C6=C(C#N)C#N)sc5c32)C(c2ccc(CCCCCC)cc2)(c2ccc(CCCCCC)cc2)c2c-4sc3cc(/C=C4\C(=O)c5cscc5\C4=C(\C)C#N)sc23)cc1,0.95,16.5,0.751,11.8,-5.63,-3.96,1.67,1.58,-5.43,-3.43,2,
YES,10.1016/j.nanoen.2018.08.059,PDTF-TZNT,IT-M,CCCCCCCCn1nc2c(-c3cc(CC(CCCC)CCCCCC)cs3)cc3c(cc(-c4cc(CC(CCCC)CCCCCC)c(-c5cc(F)c(-c6sccc6F)s5)s4)c4nn(CCCCCCCC)nc43)c2n1,CC.CC.CCCCCCc1ccc(C2(c3ccc(CCCCCC)cc3)c3cc4c(cc3-c3sc5cc(/C=C6\C(=O)c7ccccc7C6=C(C#N)C#N)sc5c32)C(c2ccc(CCCCCC)cc2)(c2ccc(CCCCCC)cc2)c2c-4sc3cc(/C=C4\C(=O)c5ccccc5C4=C(C#N)C#N)sc23)cc1,0.8,17.33,0.725,10.05,-5.58,-3.98,1.6,1.6,-5.24,-3.23,2.01,1.84
YES,10.1016/j.isci.2018.12.027,PBDTSF-TZNT,IT-4F,CCCCCCC(CCCC)CSc1sc(-c2c3cc(-c4ccc(-c5cc6c(cc(-c7cccs7)c7nn(CC(CCCC)CCCCCC)nc76)c6nn(CC(CCCC)CCCCCC)nc56)s4)sc3c(-c3cc(F)c(SCC(CCCC)CCCCCC)s3)c3ccsc23)cc1F,CCCCCCc1ccc(C2(c3ccc(CCCCCC)cc3)c3cc4c(cc3-c3sc5cc(/C=C6\C(=O)c7cc(F)c(F)cc7C6=C(C#N)C#N)sc5c32)C(c2ccc(CCCCCC)cc2)(c2ccc(CCCCCC)cc2)c2c-4sc3cc(/C=C4\C(=O)c5cc(F)c(F)cc5C4=C(C#N)C#N)sc23)cc1,0.93,19.23,0.741,13.25,-5.66,-4.14,1.52,1.53,-5.45,-3.41,2.04,
YES,10.1016/j.isci.2018.12.027,PBDTSF-TZNT,ITIC,CCCCCCC(CCCC)CSc1sc(-c2c3cc(-c4ccc(-c5cc6c(cc(-c7cccs7)c7nn(CC(CCCC)CCCCCC)nc76)c6nn(CC(CCCC)CCCCCC)nc56)s4)sc3c(-c3cc(F)c(SCC(CCCC)CCCCCC)s3)c3ccsc23)cc1F,CCCCCCc1ccc(C2(c3ccc(CCCCCC)cc3)c3cc4c(cc3-c3sc5cc(/C=C6\C(=O)c7ccccc7C6=C(C#N)C#N)sc5c32)C(c2ccc(CCCCCC)cc2)(c2ccc(CCCCCC)cc2)c2c-4sc3cc(/C=C4\C(=O)c5ccccc5C4=C(C#N)C#N)sc23)cc1,0.98,17.58,0.706,12.16,-5.49,-3.83,1.66,1.59,-5.45,-3.41,2.04,
YES,10.1016/j.nanoen.2018.08.059,PDTH-TZNT,IT-M,CCCCCCCCn1nc2c(-c3cc(CC(CCCC)CCCCCC)cs3)cc3c(cc(-c4cc(CC(CCCC)CCCCCC)c(-c5ccc(-c6cccs6)s5)s4)c4nn(CCCCCCCC)nc43)c2n1,CC.CC.CCCCCCc1ccc(C2(c3ccc(CCCCCC)cc3)c3cc4c(cc3-c3sc5cc(/C=C6\C(=O)c7ccccc7C6=C(C#N)C#N)sc5c32)C(c2ccc(CCCCCC)cc2)(c2ccc(CCCCCC)cc2)c2c-4sc3cc(/C=C4\C(=O)c5ccccc5C4=C(C#N)C#N)sc23)cc1,0.75,10.15,0.581,4.42,-5.58,-3.98,1.6,1.6,-5.16,-3.1,2.06,1.94
YES,10.1016/j.isci.2018.12.027,PBDTS-TZNT,IT-4F,CCCCCCC(CCCC)CSc1ccc(-c2c3cc(-c4ccc(-c5cc6c(cc(-c7cccs7)c7nn(CC(CCCC)CCCCCC)nc76)c6nn(CC(CCCC)CCCCCC)nc56)s4)sc3c(-c3ccc(SCC(CCCC)CCCCCC)s3)c3ccsc23)s1,CCCCCCc1ccc(C2(c3ccc(CCCCCC)cc3)c3cc4c(cc3-c3sc5cc(/C=C6\C(=O)c7cc(F)c(F)cc7C6=C(C#N)C#N)sc5c32)C(c2ccc(CCCCCC)cc2)(c2ccc(CCCCCC)cc2)c2c-4sc3cc(/C=C4\C(=O)c5cc(F)c(F)cc5C4=C(C#N)C#N)sc23)cc1,0.88,18.65,0.689,11.31,-5.66,-4.14,1.52,1.53,-5.39,-3.3,2.09,
YES,10.1016/j.isci.2018.12.027,PBDTS-TZNT,ITIC,CCCCCCC(CCCC)CSc1ccc(-c2c3cc(-c4ccc(-c5cc6c(cc(-c7cccs7)c7nn(CC(CCCC)CCCCCC)nc76)c6nn(CC(CCCC)CCCCCC)nc56)s4)sc3c(-c3ccc(SCC(CCCC)CCCCCC)s3)c3ccsc23)s1,CCCCCCc1ccc(C2(c3ccc(CCCCCC)cc3)c3cc4c(cc3-c3sc5cc(/C=C6\C(=O)c7ccccc7C6=C(C#N)C#N)sc5c32)C(c2ccc(CCCCCC)cc2)(c2ccc(CCCCCC)cc2)c2c-4sc3cc(/C=C4\C(=O)c5ccccc5C4=C(C#N)C#N)sc23)cc1,0.94,16.92,0.657,10.45,-5.49,-3.83,1.66,1.59,-5.39,-3.3,2.09,
YES,10.1002/anie.202106753,J52,NoCA-1,CCCCCCCCC(CCCCCC)Cn1nc2c(-c3ccc(C)s3)c(F)c(F)c(-c3ccc(-c4cc5c(-c6ccc(CC(CC)CCCC)s6)c6sc(C)cc6c(-c6ccc(CC(CC)CCCC)s6)c5s4)s3)c2n1,CCCCC(CC)COc1c(OCC(CC)CCCC)c(-c2cc3c(s2)-c2sc(/C=C4\C(=O)c5cc(F)c(F)cc5C4=C(C#N)C#N)cc2C3(CC(CC)CCCC)CC(CC)CCCC)c2nn(CC(CC)CCCC)nc2c1-c1cc2c(s1)-c1sc(/C=C3\C(=O)c4cc(F)c(F)cc4C3=C(C#N)C#N)cc1C2(CC(CC)CCCC)CC(CC)CCCC,0.769,24.69,0.617,11.71,-5.45,-3.88,1.57,,-5.2,-3.05,2.15,1.96
YES,10.1016/j.cej.2021.131473,J52,UF-Qx-2Cl,CCCCCCCCC(CCCCCC)Cn1nc2c(-c3ccc(C)s3)c(F)c(F)c(-c3ccc(-c4cc5c(-c6ccc(CC(CC)CCCC)s6)c6sc(C)cc6c(-c6ccc(CC(CC)CCCC)s6)c5s4)s3)c2n1,CCCCCCc1ccc(-c2nc3c(-c4cc5c(s4)-c4sc(/C=C6\C(=O)c7cc(Cl)c(Cl)cc7C6=C(C#N)C#N)cc4C5(CC(CC)CCCC)CC(CC)CCCC)ccc(-c4cc5c(s4)-c4sc(/C=C6\C(=O)c7cc(Cl)c(Cl)cc7\C6=C(\C)C#N)cc4C5(CC(CC)CCCC)CC(CC)CCCC)c3nc2-c2ccc(CCCCCC)cc2)cc1,0.76,22.71,0.631,10.81,-5.55,-3.89,1.66,1.29,-5.2,-3.05,2.15,1.96
YES,10.1016/j.cej.2021.131473,J52,UF-Qx-2F,CCCCCCCCC(CCCCCC)Cn1nc2c(-c3ccc(C)s3)c(F)c(F)c(-c3ccc(-c4cc5c(-c6ccc(CC(CC)CCCC)s6)c6sc(C)cc6c(-c6ccc(CC(CC)CCCC)s6)c5s4)s3)c2n1,CCCCCCc1ccc(-c2nc3c(-c4cc5c(s4)-c4sc(/C=C6\C(=O)c7cc(F)c(F)cc7C6=C(C#N)C#N)cc4C5(CC(CC)CCCC)CC(CC)CCCC)ccc(-c4cc5c(s4)-c4sc(/C=C6\C(=O)c7cc(F)c(F)cc7\C6=C(\C)C#N)cc4C5(CC(CC)CCCC)CC(CC)CCCC)c3nc2-c2ccc(CCCCCC)cc2)cc1,0.78,21.64,0.621,10.54,-5.53,-3.84,1.69,1.32,-5.2,-3.05,2.15,1.96
YES,10.1002/anie.202106753,J52,NoCA-5,CCCCCCCCC(CCCCCC)Cn1nc2c(-c3ccc(C)s3)c(F)c(F)c(-c3ccc(-c4cc5c(-c6ccc(CC(CC)CCCC)s6)c6sc(C)cc6c(-c6ccc(CC(CC)CCCC)s6)c5s4)s3)c2n1,CCCCCCCCc1c(/C=C2\C(=O)c3cc(F)c(F)cc3C2=C(C#N)C#N)sc2c1C(CC(CC)CCCC)(CC(CC)CCCC)c1cc(-c3c(OCC(CC)CCCC)c(OCC(CC)CCCC)c(-c4cc5c(s4)-c4sc(/C=C6\C(=O)c7cc(F)c(F)cc7C6=C(C#N)C#N)c(CCCCCCC)c4C5(CC(CC)CCCC)CC(CC)CCCC)c4nn(CC(CC)CCCC)nc34)sc1-2,0.814,26.02,0.7,14.82,-5.43,-3.83,1.6,,-5.2,-3.05,2.15,1.96
YES,10.1016/j.isci.2019.08.038,J71,ZITI-C,CCCCCCCCC(CCCCCC)Cn1nc2c(-c3ccc(C)s3)c(F)c(F)c(-c3ccc(-c4cc5c(-c6ccc([Si](CCC)(CCC)CCC)s6)c6sc(C)cc6c(-c6ccc([Si](CCC)(CCC)CCC)s6)c5s4)s3)c2n1,CCCCCCC(CCCC)CC1(CC(CCCC)CCCCCC)C2=C(c3cc4c(cc31)-c1sc(/C=C3\C(=O)c5cc(F)c(F)cc5C3=C(C#N)C#N)cc1C4)C(CC(CCCC)CCCCCC)(CC(CCCC)CCCCCC)c1cc3c(cc12)Cc1cc(/C=C2\C(=O)c4cc(F)c(F)cc4C2=C(C#N)C#N)sc1-3,0.851,21.3,0.728,13.18,-5.65,-3.81,1.84,,-5.4,-3.24,2.16,1.96
YES,10.1016/j.isci.2019.08.038,J71,ZITI-N,CCCCCCCCC(CCCCCC)Cn1nc2c(-c3ccc(C)s3)c(F)c(F)c(-c3ccc(-c4cc5c(-c6ccc([Si](CCC)(CCC)CCC)s6)c6sc(C)cc6c(-c6ccc([Si](CCC)(CCC)CCC)s6)c5s4)s3)c2n1,CCCCCCC(CCCC)CC1(CC(CCCC)CCCCCC)C2=C(c3cc4c(cc31)c1sc(/C=C3\C(=O)c5cc(F)c(F)cc5C3=C(C#N)C#N)cc1n4C)C(CC(CCCC)CCCCCC)(CC(CCCC)CCCCCC)c1cc3c4sc(/C=C5\C(=O)c6cc(F)c(F)cc6C5=C(C#N)C#N)cc4n(C)c3cc12,0.876,21.78,0.72,13.68,-5.57,-3.82,1.75,,-5.4,-3.24,2.16,1.96
YES,10.1016/j.isci.2019.08.038,J71,ZITI-S,CCCCCCCCC(CCCCCC)Cn1nc2c(-c3ccc(C)s3)c(F)c(F)c(-c3ccc(-c4cc5c(-c6ccc([Si](CCC)(CCC)CCC)s6)c6sc(C)cc6c(-c6ccc([Si](CCC)(CCC)CCC)s6)c5s4)s3)c2n1,CCCCCCC(CCCC)CC1(CC(CCCC)CCCCCC)C2=C(c3cc4sc5cc(/C=C6\C(=O)c7cc(F)c(F)cc7C6=C(C#N)C#N)sc5c4cc31)C(CC(CCCC)CCCCCC)(CC(CCCC)CCCCCC)c1cc3c(cc12)sc1cc(/C=C2\C(=O)c4cc(F)c(F)cc4C2=C(C#N)C#N)sc13,0.811,17.39,0.646,9.12,-5.8,-3.87,1.93,,-5.4,-3.24,2.16,1.96
YES,10.1016/j.joule.2020.04.014,PDCBT-Cl,IDIC,CCCCCCCCC(CCCCCC)CCOC(=O)c1csc(-c2cc(C(=O)OCCC(CCCCCC)CCCCCCCC)c(-c3ccc(-c4sccc4Cl)s3)s2)c1,CCCCCCC1(CCCCCC)c2cc3c(cc2-c2sc(/C=C4\C(=O)c5ccccc5C4=C(C#N)C#N)cc21)C(CCCCCC)(CCCCCC)c1cc(/C=C2\C(=O)c4ccccc4C2=C(C#N)C#N)sc1-3,0.95,15.2,0.658,9.44,-5.69,-3.91,1.78,1.63,-5.34,-3.01,2.33,1.91
YES,10.1016/j.joule.2020.04.014,PDCBT-Cl,IT-4F,CCCCCCCCC(CCCCCC)CCOC(=O)c1csc(-c2cc(C(=O)OCCC(CCCCCC)CCCCCCCC)c(-c3ccc(-c4sccc4Cl)s3)s2)c1,CCCCCCc1ccc(C2(c3ccc(CCCCCC)cc3)c3cc4c(cc3-c3sc5cc(/C=C6\C(=O)c7cc(F)c(F)cc7C6=C(C#N)C#N)sc5c32)C(c2ccc(CCCCCC)cc2)(c2ccc(CCCCCC)cc2)c2c-4sc3cc(/C=C4\C(=O)c5cc(F)c(F)cc5C4=C(C#N)C#N)sc23)cc1,0.89,17.2,0.6,9.05,-5.66,-4.14,1.52,1.53,-5.34,-3.01,2.33,1.91
YES,10.1016/j.joule.2020.04.014,PDCBT-Cl,ITIC,CCCCCCCCC(CCCCCC)CCOC(=O)c1csc(-c2cc(C(=O)OCCC(CCCCCC)CCCCCCCC)c(-c3ccc(-c4sccc4Cl)s3)s2)c1,CCCCCCc1ccc(C2(c3ccc(CCCCCC)cc3)c3cc4c(cc3-c3sc5cc(/C=C6\C(=O)c7ccccc7C6=C(C#N)C#N)sc5c32)C(c2ccc(CCCCCC)cc2)(c2ccc(CCCCCC)cc2)c2c-4sc3cc(/C=C4\C(=O)c5ccccc5C4=C(C#N)C#N)sc23)cc1,1.02,10.8,0.659,7.25,-5.49,-3.83,1.66,1.59,-5.34,-3.01,2.33,1.91
YES,10.1016/j.joule.2020.04.014,PDCBT-Cl,Y6,CCCCCCCCC(CCCCCC)CCOC(=O)c1csc(-c2cc(C(=O)OCCC(CCCCCC)CCCCCCCC)c(-c3ccc(-c4sccc4Cl)s3)s2)c1,CCCCCCCCCCCc1c(/C=C2\C(=O)c3cc(F)c(F)cc3C2=C(C#N)C#N)sc2c1sc1c3c4nsnc4c4c5sc6c(CCCCCCCCCCC)c(/C=C7\C(=O)c8cc(F)c(F)cc8C7=C(C#N)C#N)sc6c5n(CC(CC)CCCC)c4c3n(CC(CC)CCCC)c21,0.88,2.2,0.271,0.48,-5.65,-4.09,1.56,1.36,-5.34,-3.01,2.33,1.91
YES,10.1007/s11426-019-9457-5,P2F-Ehp,BTPT-4F,CCCCCCCCN1C(=O)c2c(c(-c3ccc(-c4cc5c(-c6cc(F)c(CC(CC)CCCC)c(F)c6)c6sc(C)cc6c(-c6cc(F)c(CC(CC)CCCC)c(F)c6)c5s4)s3)c3nn(CCC(CC)CCCC)nc3c2-c2ccc(C)s2)C1=O,CCCCCCC(CCCC)CCn1c2cc(/C=C3\C(=O)c4cc(F)c(F)cc4C3=C(C#N)C#N)sc2c2c3nsnc3c3c4sc(/C=C5\C(=O)c6cc(F)c(F)cc6C5C(C#N)C#N)cc4n(CCC(CCCC)CCCCCC)c3c21,0.78,3.2,0.438,1.09,-5.73,-4,1.73,,-5.46,-3.13,2.33,
YES,10.1007/s11426-019-9457-5,P2F-Ehp,BTPTT-4F,CCCCCCCCN1C(=O)c2c(c(-c3ccc(-c4cc5c(-c6cc(F)c(CC(CC)CCCC)c(F)c6)c6sc(C)cc6c(-c6cc(F)c(CC(CC)CCCC)c(F)c6)c5s4)s3)c3nn(CCC(CC)CCCC)nc3c2-c2ccc(C)s2)C1=O,CCCCCCCCCCCc1c(/C=C2\C(=O)C3=C(C=C(F)C(F)C3)C2=C(C#N)C#N)sc2c1sc1c3c4nsnc4c4c5sc6c(CCCCCCCCCCC)c(CC7C(=O)c8cc(F)c(F)cc8C7=C(C#N)C#N)sc6c5n(CCC(CC)CCCC)c4c3n(CCC(CC)CCCC)c21,0.81,26.68,0.741,16.02,-5.68,-4.06,1.62,,-5.46,-3.13,2.33,
YES,10.1002/solr.202000421,PTQ10,BFC-4F,CCCCCCCCC(CCCCCC)COc1cnc2c(C)c(F)c(F)c(-c3ccc(C)s3)c2n1,CCCCC(CC)CC1(CC(CC)CCCC)c2cc(/C=C3\C(=O)c4cc(F)c(F)cc4C3=C(C#N)C#N)sc2-c2sc(-c3c(F)c(F)c(-c4cc5c(s4)-c4sc(/C=C6\C(=O)c7cc(F)c(F)cc7C6=C(C#N)C#N)cc4C5(CC(CC)CCCC)CC(CC)CCCC)c4nsnc34)cc21,0.81,20.5,0.724,12.05,-5.54,-3.82,1.72,1.45,-5.54,-2.92,2.62,1.93
YES,10.1002/solr.202000421,PTQ10,BOC-4F,CCCCCCCCC(CCCCCC)COc1cnc2c(C)c(F)c(F)c(-c3ccc(C)s3)c2n1,CCCCC(CC)CC1(CC(CC)CCCC)c2cc(/C=C3\C(=O)c4cc(F)c(F)cc4C3=C(C#N)C#N)sc2-c2sc(-c3c(OC)c(OC)c(-c4cc5c(s4)-c4sc(/C=C6\C(=O)c7cc(F)c(F)cc7C6=C(C#N)C#N)cc4C5(CC(CC)CCCC)CC(CC)CCCC)c4nsnc34)cc21,0.88,14.41,0.613,7.76,-5.4,-3.78,1.62,1.42,-5.54,-2.92,2.62,1.93
YES,10.1016/j.orgel.2019.02.020,P(T4-DPP-M),ITIC,CCCCCCCCCCCCC(CCCCCCCCCC)CC1=CSC(C2=C3C(=O)N(C)C(C4=CC(CC(CCCCCCCCCC)CCCCCCCCCCCC)=C(C5=CC=C(C6=CC=CS6)S5)S4)=C3C(=O)N2C)=C1,CCCCCCc1ccc(C2(c3ccc(CCCCCC)cc3)c3cc4c(cc3-c3sc5cc(/C=C6\C(=O)c7ccccc7C6=C(C#N)C#N)sc5c32)C(c2ccc(CCCCCC)cc2)(c2ccc(CCCCCC)cc2)c2c-4sc3cc(/C=C4\C(=O)c5ccccc5C4=C(C#N)C#N)sc23)cc1,0.69,6.7,0.46,2.2,-5.49,-3.83,1.66,1.59,-5.4,-4,1.4,1.4
YES,10.1016/j.orgel.2019.02.020,P(T4-iI-M),ITIC,CCCCCCCCCCCCC(CCCCCCCCCC)CC1=CSC(C2=CC3=C(C=C2)/C(=C2\C(=O)N(C)C4=CC(C5=CC(CC(CCCCCCCCCC)CCCCCCCCCCCC)=C(C6=CC=C(C7=CC=CS7)S6)S5)=CC=C24)C(=O)N3C)=C1,CCCCCCc1ccc(C2(c3ccc(CCCCCC)cc3)c3cc4c(cc3-c3sc5cc(/C=C6\C(=O)c7ccccc7C6=C(C#N)C#N)sc5c32)C(c2ccc(CCCCCC)cc2)(c2ccc(CCCCCC)cc2)c2c-4sc3cc(/C=C4\C(=O)c5ccccc5C4=C(C#N)C#N)sc23)cc1,0.76,7.3,0.4,2.4,-5.49,-3.83,1.66,1.59,-5.5,-3.9,1.6,1.55
YES,10.1016/j.solener.2018.09.077,PTB7-Th,SSBR,CCCCC(CC)COC(=O)c1sc2c(-c3cc4c(-c5ccc(CC(CC)CCCC)s5)c5sc(C)cc5c(-c5ccc(CC(CC)CCCC)s5)c4s3)sc(C)c2c1F,CCCCC(CC)CC1(CC(CC)CCCC)C2=C(SC(C3=CC=C(/C=C4\SC(=S)N(CC)C4=O)C4=NSN=C34)=C2)C2=C1C=C(C1=CC=C(/C=C3\SC(=S)N(CC)C3=O)C3=NSN=C13)S2,0.92,15.91,0.558,8.16,-5.44,-3.72,1.72,1.53,-5.21,-3.6,1.61,1.58
YES,10.1021/acs.chemmater.0c04318,PTB7-Th,AOIC,CCCCC(CC)COC(=O)c1sc2c(-c3cc4c(-c5ccc(CC(CC)CCCC)s5)c5sc(C)cc5c(-c5ccc(CC(CC)CCCC)s5)c4s3)sc(C)c2c1F,CCCCCCC1=CC=C(C2(C3=CC=C(CCCCCC)C=C3)C3=C(C=C4C(=C3)C3=C(C5=C(S3)C3=C(C6=C(C=C(/C=C7\C(=O)C8=CC(F)=C(F)C=C8C7=C(C#N)C#N)S6)S3)C5(C3=CC=C(CCCCCC)C=C3)C3=CC=C(CCCCCC)C=C3)C4(C3=CC=C(CCCCCC)C=C3)C3=CC=C(CCCCCC)C=C3)C3=C2C=C(/C=C2\C(=O)C4=CC(F)=C(F)C=C4C2=C(C#N)C#N)S3)C=C1,0.75,22.34,0.731,12.3,-5.5,-3.93,1.57,1.44,-5.21,-3.6,1.61,1.58
YES,10.1021/acs.chemmater.0c04318,PTB7-Th,AOIC2,CCCCC(CC)COC(=O)c1sc2c(-c3cc4c(-c5ccc(CC(CC)CCCC)s5)c5sc(C)cc5c(-c5ccc(CC(CC)CCCC)s5)c4s3)sc(C)c2c1F,CCCCCCC1=CC=C(C2(C3=CC=C(CCCCCC)C=C3)C3=C(C=C4C(=C3)C3=C(C5=C(S3)C3=C(S5)C5=C(C=C(/C=C6\C(=O)C7=C(C=C(F)C(F)=C7)C6=C(C#N)C#N)S5)C3(C3=CC=C(CCCCCC)C=C3)C3=CC=C(CCCCCC)C=C3)C4(C3=CC=C(CCCCCC)C=C3)C3=CC=C(CCCCCC)C=C3)C3=C2C=C(/C=C2\C(=O)C4=CC(F)=C(F)C=C4C2=C(C#N)C#N)S3)C=C1,0.764,19.35,0.633,9.35,-5.62,-3.83,1.79,1.54,-5.21,-3.6,1.61,1.58
YES,10.1021/acs.chemmater.0c04318,PTB7-Th,AOIC1,CCCCC(CC)COC(=O)c1sc2c(-c3cc4c(-c5ccc(CC(CC)CCCC)s5)c5sc(C)cc5c(-c5ccc(CC(CC)CCCC)s5)c4s3)sc(C)c2c1F,CCCCCCC1=CC=C(C2(C3=CC=C(CCCCCC)C=C3)C3=CC4=C(C=C3C3=C2C2=C(S3)C3=C(C=C(/C=C5\C(=O)C6=C(C=C(F)C(F)=C6)C5=C(C#N)C#N)S3)C2(C2=CC=C(CCCCCC)C=C2)C2=CC=C(CCCCCC)C=C2)C(C2=CC=C(CCCCCC)C=C2)(C2=CC=C(CCCCCC)C=C2)C2=C4SC3=C2SC(/C=C2\C(=O)C4=C(C=C(F)C(F)=C4)C2=C(C#N)C#N)=C3)C=C1,0.751,19.64,0.668,9.85,-5.53,-3.94,1.59,1.51,-5.21,-3.6,1.61,1.58
YES,10.1016/j.orgel.2020.106026,PTB7-Th,DTC-F-C,CCCCC(CC)COC(=O)c1sc2c(-c3cc4c(-c5ccc(CC(CC)CCCC)s5)c5sc(C)cc5c(-c5ccc(CC(CC)CCCC)s5)c4s3)sc(C)c2c1F,CCCCCCCCC(CCCCCCCC)N1C2=CC(C3=CC=C(/C=C4\C(=O)C5=CSC=C5C4=C(C#N)C#N)O3)=CC=C2C2=CC=C(C3=CC=C(/C=C4\C(=O)C5=CSC=C5C4=C(C#N)C#N)O3)C=C21,0.74,8.94,0.408,2.7,-5.66,-3.94,1.72,1.72,-5.21,-3.6,1.61,1.58
YES,10.1016/j.orgel.2020.106026,PTB7-Th,DTC-T-C,CCCCC(CC)COC(=O)c1sc2c(-c3cc4c(-c5ccc(CC(CC)CCCC)s5)c5sc(C)cc5c(-c5ccc(CC(CC)CCCC)s5)c4s3)sc(C)c2c1F,CCCCCCCCC(CCCCCCCC)N1C2=CC(C3=CC=C(/C=C4\C(=O)C5=CSC=C5C4=C(C#N)C#N)S3)=CC=C2C2=CC=C(C3=CC=C(/C=C4\C(=O)C5=CSC=C5C4=C(C#N)C#N)S3)C=C21,0.69,2.88,0.358,0.71,-5.68,-4.09,1.59,1.59,-5.21,-3.6,1.61,1.58
YES,10.1021/acs.chemmater.6b00131,PTB7-Th,CBM,CCCCC(CC)COC(=O)c1sc2c(-c3cc4c(-c5ccc(CC(CC)CCCC)s5)c5sc(C)cc5c(-c5ccc(CC(CC)CCCC)s5)c4s3)sc(C)c2c1F,CCCCCCCCC(CCCCCCCC)N1C2=CC(C3=CC=C(C=C(C#N)C#N)C4=NSN=C34)=CC=C2C2=CC=C(C3=CC=C(C=C(C#N)C#N)C4=NSN=C34)C=C21,0.88,10.6,0.53,5.3,-6.05,-4.13,1.92,2.02,-5.21,-3.6,1.61,1.58
YES,10.1016/j.orgel.2020.106026,PTB7-Th,DTC-F-F,CCCCC(CC)COC(=O)c1sc2c(-c3cc4c(-c5ccc(CC(CC)CCCC)s5)c5sc(C)cc5c(-c5ccc(CC(CC)CCCC)s5)c4s3)sc(C)c2c1F,CCCCCCCCC1(CCCCCCCC)C2=CC(C3=CC=C(/C=C4\C(=O)C5=CSC=C5C4=C(C#N)C#N)O3)=CC=C2C2=CC=C(C3=CC=C(/C=C4\C(=O)C5=CSC=C5C4=C(C#N)C#N)O3)C=C21,0.84,16.01,0.56,7.53,-5.51,-3.83,1.68,1.68,-5.21,-3.6,1.61,1.58
YES,10.1016/j.orgel.2020.106026,PTB7-Th,DTC-T-F,CCCCC(CC)COC(=O)c1sc2c(-c3cc4c(-c5ccc(CC(CC)CCCC)s5)c5sc(C)cc5c(-c5ccc(CC(CC)CCCC)s5)c4s3)sc(C)c2c1F,CCCCCCCCC1(CCCCCCCC)C2=CC(C3=CC=C(/C=C4\C(=O)C5=CSC=C5C4=C(C#N)C#N)S3)=CC=C2C2=CC=C(C3=CC=C(/C=C4\C(=O)C5=CSC=C5C4=C(C#N)C#N)S3)C=C21,0.78,17.46,0.646,8.8,-5.48,-3.83,1.65,1.65,-5.21,-3.6,1.61,1.58
YES,10.1021/acs.chemmater.6b00131,PTB7-Th,FBM,CCCCC(CC)COC(=O)c1sc2c(-c3cc4c(-c5ccc(CC(CC)CCCC)s5)c5sc(C)cc5c(-c5ccc(CC(CC)CCCC)s5)c4s3)sc(C)c2c1F,CCCCCCCCC1(CCCCCCCC)C2=CC(C3=CC=C(C=C(C#N)C#N)C4=NSN=C34)=CC=C2C2=CC=C(C3=CC=C(C=C(C#N)C#N)C4=NSN=C34)C=C21,0.88,11.2,0.51,5.1,-6.25,-4.14,2.11,2.11,-5.21,-3.6,1.61,1.58
YES,10.1021/acs.macromol.0c00405,PBBSe-H,Y6,CCCCC(CC)CC1=CC=C(C2=C3SC=CC3=C(C3=CC=C(CC(CC)CCCC)S3)C3=C2C=C(C2=CC=C(C4=C5C(=O)C6=C(CC(CC)CCCC)SC(CC(CC)CCCC)=C6C(=O)C5=C(C5=CC=C[Se]5)S4)[Se]2)S3)S1,CCCCCCCCCCCc1c(/C=C2\C(=O)c3cc(F)c(F)cc3C2=C(C#N)C#N)sc2c1sc1c3c4nsnc4c4c5sc6c(CCCCCCCCCCC)c(/C=C7\C(=O)c8cc(F)c(F)cc8C7=C(C#N)C#N)sc6c5n(CC(CC)CCCC)c4c3n(CC(CC)CCCC)c21,0.65,22.23,0.564,8.17,-5.65,-4.09,1.56,1.36,-5.16,-3.45,1.71,1.71
YES,10.1021/acs.macromol.0c00405,PBBSe-Cl,Y6, ,CCCCCCCCCCCc1c(/C=C2\C(=O)c3cc(F)c(F)cc3C2=C(C#N)C#N)sc2c1sc1c3c4nsnc4c4c5sc6c(CCCCCCCCCCC)c(/C=C7\C(=O)c8cc(F)c(F)cc8C7=C(C#N)C#N)sc6c5n(CC(CC)CCCC)c4c3n(CC(CC)CCCC)c21,0.82,24.07,0.732,14.44,-5.65,-4.09,1.56,1.36,-5.36,-3.63,1.73,1.73
YES,10.1016/j.orgel.2019.02.020,P(T4-TPD-M),ITIC,CCCCCCCCCCC(CCCCCCCC)CC1=CSC(C2=C3C(=O)N(C)C(=O)C3=C(C3=CC(CC(CCCCCCCC)CCCCCCCCCC)=C(C4=CC=C(C5=CC=CS5)S4)S3)S2)=C1,CCCCCCc1ccc(C2(c3ccc(CCCCCC)cc3)c3cc4c(cc3-c3sc5cc(/C=C6\C(=O)c7ccccc7C6=C(C#N)C#N)sc5c32)C(c2ccc(CCCCCC)cc2)(c2ccc(CCCCCC)cc2)c2c-4sc3cc(/C=C4\C(=O)c5ccccc5C4=C(C#N)C#N)sc23)cc1,1,6.8,0.57,4,-5.49,-3.83,1.66,1.59,-5.6,-3.8,1.8,1.84
YES,10.1016/j.solener.2018.09.077,PBDB-T,SSBR,CCCCC(CC)Cc1ccc(-c2c3cc(-c4ccc(-c5sc(-c6ccc(C)s6)c6c5C(=O)c5c(CC(CC)CCCC)sc(CC(CC)CCCC)c5C6=O)s4)sc3c(-c3ccc(CC(CC)CCCC)s3)c3cc(C)sc23)s1,CCCCC(CC)CC1(CC(CC)CCCC)C2=C(SC(C3=CC=C(/C=C4\SC(=S)N(CC)C4=O)C4=NSN=C34)=C2)C2=C1C=C(C1=CC=C(/C=C3\SC(=S)N(CC)C3=O)C3=NSN=C13)S2,0.88,9.12,0.405,3.44,-5.44,-3.72,1.72,1.53,-5.33,-3.48,1.85,1.84
YES,10.1007/s10118-019-2309-x,PBDB-T,TPDCNC,CCCCC(CC)Cc1ccc(-c2c3cc(-c4ccc(-c5sc(-c6ccc(C)s6)c6c5C(=O)c5c(CC(CC)CCCC)sc(CC(CC)CCCC)c5C6=O)s4)sc3c(-c3ccc(CC(CC)CCCC)s3)c3cc(C)sc23)s1,CCCCC(CC)CN1C(=O)C2=C(C3=CC4=C(S3)C3=C(C=C(/C=C5\C(=O)C6=C(C=C7C=CC=CC7=C6)C5=C(C#N)C#N)S3)C4(CC(CC)CCCC)CC(CC)CCCC)SC(C3=CC4=C(S3)C3=C(C=C(/C=C5\C(=O)C6=CC7=CC=CC=C7C=C6C5=C(C#N)C#N)S3)C4(CC(CC)CCCC)CC(CC)CCCC)=C2C1=O,0.8,17.4,0.704,9.8,-5.37,-3.83,1.54,,-5.33,-3.48,1.85,1.84
YES,10.1007/s10118-019-2309-x,PBDB-T,TPDCIC,CCCCC(CC)Cc1ccc(-c2c3cc(-c4ccc(-c5sc(-c6ccc(C)s6)c6c5C(=O)c5c(CC(CC)CCCC)sc(CC(CC)CCCC)c5C6=O)s4)sc3c(-c3ccc(CC(CC)CCCC)s3)c3cc(C)sc23)s1,CCCCC(CC)CN1C(=O)C2=C(C3=CC4=C(S3)C3=C(C=C(/C=C5\C(=O)C6=C(C=CC=C6)C5=C(C#N)C#N)S3)C4(CC(CC)CCCC)CC(CC)CCCC)SC(C3=CC4=C(S3)C3=C(C=C(/C=C5\C(=O)C6=CC=CC=C6C5=C(C#N)C#N)S3)C4(CC(CC)CCCC)CC(CC)CCCC)=C2C1=O,0.83,18.16,0.671,10.12,-5.38,-3.78,1.6,,-5.33,-3.48,1.85,1.84
YES,10.1002/cssc.202100746,PBDB-T,BCIC2F,CCCCC(CC)Cc1ccc(-c2c3cc(-c4ccc(-c5sc(-c6ccc(C)s6)c6c5C(=O)c5c(CC(CC)CCCC)sc(CC(CC)CCCC)c5C6=O)s4)sc3c(-c3ccc(CC(CC)CCCC)s3)c3cc(C)sc23)s1,CCCCCCC(CCCC)Oc1c(OC(CCCC)CCCCCC)c(-c2cc3c(s2)C2SC(CC(C)C(=C(C#N)C#N)C4=C(C=O)CC(Cl)C(Cl)=C4)=CC2C3(C(C)CCCC)C(C)CCCC)c2nccnc2c1-c1cc2c(s1)-c1sc(/C=C3\C(=O)C4C=C(Cl)C(Cl)=CC4C3=C(C#N)C#N)cc1C2(C(C)CCCC)C(C)CCCC,0.792,22.1,0.71,12.4,-5.54,-3.87,1.67,1.45,-5.33,-3.48,1.85,1.84
YES,10.1021/acsaem.0c00689,PBDB-T,N65-2FIC,CCCCC(CC)Cc1ccc(-c2c3cc(-c4ccc(-c5sc(-c6ccc(C)s6)c6c5C(=O)c5c(CC(CC)CCCC)sc(CC(CC)CCCC)c5C6=O)s4)sc3c(-c3ccc(CC(CC)CCCC)s3)c3cc(C)sc23)s1,CCCCCCC1=CC=C(C2(C3=CC=C(CCCCCC)C=C3)C3=C(C4=C2C2=C(C=C(/C=C5\C(=O)C6=CC(F)=C(F)C=C6C5=C(C#N)C#N)S2)S4)C2=C4C(=C3)C3=C(C5=C(C=C(/C=C6\C(=O)C7=CC(F)=C(F)C=C7C6=C(C#N)C#N)S5)S3)C(C3=CC=C(CCCCCC)C=C3)(C3=CC=C(CCCCCC)C=C3)C4=CC=C2)C=C1,0.72,19.11,0.62,8.51,-5.6,-4.03,1.57,1.4,-5.33,-3.48,1.85,1.84
YES,10.1021/acsaem.0c00689,PBDB-T,N65-IC,CCCCC(CC)Cc1ccc(-c2c3cc(-c4ccc(-c5sc(-c6ccc(C)s6)c6c5C(=O)c5c(CC(CC)CCCC)sc(CC(CC)CCCC)c5C6=O)s4)sc3c(-c3ccc(CC(CC)CCCC)s3)c3cc(C)sc23)s1,CCCCCCC1=CC=C(C2(C3=CC=C(CCCCCC)C=C3)C3=C(C4=C2C2=C(C=C(/C=C5\C(=O)C6=CC=CC=C6C5=C(C#N)C#N)S2)S4)C2=C4C(=C3)C3=C(C5=C(C=C(/C=C6\C(=O)C7=CC=CC=C7C6=C(C#N)C#N)S5)S3)C(C3=CC=C(CCCCCC)C=C3)(C3=CC=C(CCCCCC)C=C3)C4=CC=C2)C=C1,0.87,18.94,0.55,9.03,-5.52,-3.89,1.63,1.48,-5.33,-3.48,1.85,1.84
YES,10.1016/j.synthmet.2021.116880,PBDB-T,IDTT2OT-4F,CCCCC(CC)Cc1ccc(-c2c3cc(-c4ccc(-c5sc(-c6ccc(C)s6)c6c5C(=O)c5c(CC(CC)CCCC)sc(CC(CC)CCCC)c5C6=O)s4)sc3c(-c3ccc(CC(CC)CCCC)s3)c3cc(C)sc23)s1,CCCCCCC1=CC=C(C2(C3=CC=C(CCCCCC)C=C3)C3=CC4=C(C=C3C3=C2C2=C(C=C(C5=C(OC)C(OC)=C(/C=C6\C(=O)C7=CC(F)=C(F)C=C7C6=C(C#N)C#N)S5)S2)S3)C(C2=CC=C(CCCCCC)C=C2)(C2=CC=C(CCCCCC)C=C2)C2=C4SC3=C2SC(C2=C(OC)C(OC)=C(/C=C4\C(=O)C5=C(C=C(F)C(F)=C5)C4=C(C#N)C#N)S2)=C3)C=C1,0.86,19.3,0.624,10.4,-5.32,-3.9,1.42,1.42,-5.33,-3.48,1.85,1.84
YES,10.1016/j.synthmet.2021.116880,PBDB-T,IDTT2OT-2F,CCCCC(CC)Cc1ccc(-c2c3cc(-c4ccc(-c5sc(-c6ccc(C)s6)c6c5C(=O)c5c(CC(CC)CCCC)sc(CC(CC)CCCC)c5C6=O)s4)sc3c(-c3ccc(CC(CC)CCCC)s3)c3cc(C)sc23)s1,CCCCCCC1=CC=C(C2(C3=CC=C(CCCCCC)C=C3)C3=CC4=C(C=C3C3=C2C2=C(C=C(C5=C(OC)C(OC)=C(/C=C6\C(=O)C7=CC=C(F)C=C7C6=C(C#N)C#N)S5)S2)S3)C(C2=CC=C(CCCCCC)C=C2)(C2=CC=C(CCCCCC)C=C2)C2=C4SC3=C2SC(C2=C(OC)C(OC)=C(/C=C4\C(=O)C5=CC=C(F)C=C5C4=C(C#N)C#N)S2)=C3)C=C1,0.88,17.5,0.651,10.04,-5.28,-3.83,1.45,1.45,-5.33,-3.48,1.85,1.84
YES,10.1016/j.synthmet.2021.116880,PBDB-T,IDTT2OT,CCCCC(CC)Cc1ccc(-c2c3cc(-c4ccc(-c5sc(-c6ccc(C)s6)c6c5C(=O)c5c(CC(CC)CCCC)sc(CC(CC)CCCC)c5C6=O)s4)sc3c(-c3ccc(CC(CC)CCCC)s3)c3cc(C)sc23)s1,CCCCCCC1=CC=C(C2(C3=CC=C(CCCCCC)C=C3)C3=CC4=C(C=C3C3=C2C2=C(C=C(C5=C(OC)C(OC)=C(/C=C6\C(=O)C7=CC=CC=C7C6=C(C#N)C#N)S5)S2)S3)C(C2=CC=C(CCCCCC)C=C2)(C2=CC=C(CCCCCC)C=C2)C2=C4SC3=C2SC(C2=C(OC)C(OC)=C(/C=C4\C(=O)C5=CC=CC=C5C4=C(C#N)C#N)S2)=C3)C=C1,0.93,12.3,0.567,6.46,-5.2,-3.69,1.51,1.51,-5.33,-3.48,1.85,1.84
YES,10.1002/cssc.202100746,PBDB-T,TCIC2F,CCCCC(CC)Cc1ccc(-c2c3cc(-c4ccc(-c5sc(-c6ccc(C)s6)c6c5C(=O)c5c(CC(CC)CCCC)sc(CC(CC)CCCC)c5C6=O)s4)sc3c(-c3ccc(CC(CC)CCCC)s3)c3cc(C)sc23)s1,CCCCCCCCC(CCCCCC)CN1C(=O)C2=C(C3=CC4=C(S3)C3=C(C=C(/C=C5\C(=O)C6=CC(F)=C(F)C=C6C5=C(C#N)C#N)S3)C4(CC(CC)CCCC)CC(CC)CCCC)SC(C3=CC4=C(S3)C3=C(C=C(/C=C5\C(=O)C6=CC(F)=C(F)C=C6C5=C(C#N)C#N)S3)C4(CC(CC)CCCC)CC(CC)CCCC)=C2C1=O,0.713,19.1,0.646,8.8,-5.59,-3.89,1.7,1.46,-5.33,-3.48,1.85,1.84
YES,10.1002/cssc.202100746,PBDB-T,BDIC2F,CCCCC(CC)Cc1ccc(-c2c3cc(-c4ccc(-c5sc(-c6ccc(C)s6)c6c5C(=O)c5c(CC(CC)CCCC)sc(CC(CC)CCCC)c5C6=O)s4)sc3c(-c3ccc(CC(CC)CCCC)s3)c3cc(C)sc23)s1,CCCCCCCCC(CCCCCC)CN1C2=C(SC(/C=C3\C(=O)C4=CC(F)=C(F)C=C4C3=C(C#N)C#N)=C2)C2=C1C=C(C1=C3C(=O)C4=C(CC(CC)CCCC)SC(CC(CC)CCCC)=C4C(=O)C3=C(C3=CC4=C(S3)C3=C(C=C(/C=C5\C(=O)C6=CC(F)=C(F)C=C6C5=C(C#N)C#N)S3)N4CC(CCCCCC)CCCCCCCC)S1)S2,0.799,9.9,0.379,3.01,-5.55,-3.85,1.7,1.38,-5.33,-3.48,1.85,1.84
YES,10.1002/asia.202101147,PBDB-T,CPIC-1,CCCCC(CC)Cc1ccc(-c2c3cc(-c4ccc(-c5sc(-c6ccc(C)s6)c6c5C(=O)c5c(CC(CC)CCCC)sc(CC(CC)CCCC)c5C6=O)s4)sc3c(-c3ccc(CC(CC)CCCC)s3)c3cc(C)sc23)s1,CCCCCCCCC1(CCCCCCCC)C2=C(SC(/C=C3\C(=O)C4=CC(F)=C(F)C=C4C3=C(C#N)C#N)=C2)C2=C1C=C(/C=C1\C(=O)C3=CC(F)=C(F)C=C3C1=C(C#N)C#N)S2,0.38,5.16,0.319,0.63,-5.61,-3.62,1.99,1.45,-5.33,-3.48,1.85,1.84
YES,10.1002/asia.202101147,PBDB-T,CPIC-2,CCCCC(CC)Cc1ccc(-c2c3cc(-c4ccc(-c5sc(-c6ccc(C)s6)c6c5C(=O)c5c(CC(CC)CCCC)sc(CC(CC)CCCC)c5C6=O)s4)sc3c(-c3ccc(CC(CC)CCCC)s3)c3cc(C)sc23)s1,CCCCCCCCC1(CCCCCCCC)C2=C(SC(/C=C3\C(=O)C4=CC(F)=C(F)C=C4C3=C(C#N)C#N)=C2)C2=C1C=C(C1=CC3=C(S1)C1=C(C=C(/C=C4\C(=O)C5=CC(F)=C(F)C=C5C4=C(C#N)C#N)S1)C3(CCCCCCCC)CCCCCCCC)S2,0.69,22.72,0.637,10.01,-5.3,-3.52,1.78,1.31,-5.33,-3.48,1.85,1.84
YES,10.1002/asia.202101147,PBDB-T,CPIC-3,CCCCC(CC)Cc1ccc(-c2c3cc(-c4ccc(-c5sc(-c6ccc(C)s6)c6c5C(=O)c5c(CC(CC)CCCC)sc(CC(CC)CCCC)c5C6=O)s4)sc3c(-c3ccc(CC(CC)CCCC)s3)c3cc(C)sc23)s1,CCCCCCCCC1(CCCCCCCC)C2=C(SC(/C=C3\C(=O)C4=CC(F)=C(F)C=C4C3=C(C#N)C#N)=C2)C2=C1C=C(C1=CC3=C(S1)C1=C(C=C(C4=CC5=C(S4)C4=C(C=C(/C=C6\C(=O)C7=CC(F)=C(F)C=C7C6=C(C#N)C#N)S4)C5(CCCCCCCC)CCCCCCCC)S1)C3(CCCCCCCC)CCCCCCCC)S2,0.71,5.77,0.415,1.71,-5.2,-3.48,1.72,1.24,-5.33,-3.48,1.85,1.84
YES,10.1002/solr.202100281,PBDB-TF,Y25,CCCCC(CC)Cc1sc(-c2c3cc(-c4ccc(-c5sc(-c6ccc(C)s6)c6c5C(=O)c5c(CC(CC)CCCC)sc(CC(CC)CCCC)c5C6=O)s4)sc3c(-c3cc(F)c(CC(CC)CCCC)s3)c3cc(C)sc23)cc1F,CCCCC(CC)CN1N=C2C(=N1)C1=C(C3=C2C2=C(C=C(/C=C4\C(=O)C5=CC(F)=C(F)C=C5C4=C(C#N)C#N)S2)N3CC(CC)CCCC)N(CC(CC)CCCC)C2=C1SC(/C=C1\C(=O)C3=CC(F)=C(F)C=C3C1=C(C#N)C#N)=C2,0.8,20.19,0.721,11.65,-5.49,-4.06,1.43,,-5.49,-3.64,1.85,1.8
YES,10.1002/ange.202110550,PBDB-TF,L8-BO,CCCCC(CC)Cc1sc(-c2c3cc(-c4ccc(-c5sc(-c6ccc(C)s6)c6c5C(=O)c5c(CC(CC)CCCC)sc(CC(CC)CCCC)c5C6=O)s4)sc3c(-c3cc(F)c(CC(CC)CCCC)s3)c3cc(C)sc23)cc1F,CCCCCCC(CCCC)CC1=C(/C=C2\C(=O)C3=CC(F)=C(F)C=C3C2=C(C#N)C#N)SC2=C1SC1C3=C(C4=C(C5=NSN=C35)C3=C(C5=C(S3)C(CC(CCCC)CCCCCC)=C(/C=C3\C(=O)C6=CC(F)=C(F)C=C6C3=C(C#N)C#N)S5)N4CC(CC)CCCC)N(CC(CC)CCCC)C21,0.89,26.37,0.799,18.77,-5.68,-3.9,1.78,,-5.49,-3.64,1.85,1.8
YES,10.1002/anie.202007907,PBDB-TF,M8,CCCCC(CC)Cc1sc(-c2c3cc(-c4ccc(-c5sc(-c6ccc(C)s6)c6c5C(=O)c5c(CC(CC)CCCC)sc(CC(CC)CCCC)c5C6=O)s4)sc3c(-c3cc(F)c(CC(CC)CCCC)s3)c3cc(C)sc23)cc1F,CCCCCCC(CCCC)CN1C2=C(SC(/C=C3\C(=O)C4=CC(F)=C(F)C=C4C3=C(C#N)C#N)=C2)C2=C1C1=C(O2)C(OCC(CC)CCCC)=C2C(=C1OCC(CC)CCCC)OC1=C2N(CC(CCCC)CCCCCC)C2=C1SC(/C=C1\C(=O)C3=CC(F)=C(F)C=C3C1=C(C#N)C#N)=C2,0.83,8.36,0.606,4.21,-5.49,-3.91,1.58,1.28,-5.49,-3.64,1.85,1.8
YES,10.1002/anie.202007907,PBDB-TF,M34,CCCCC(CC)Cc1sc(-c2c3cc(-c4ccc(-c5sc(-c6ccc(C)s6)c6c5C(=O)c5c(CC(CC)CCCC)sc(CC(CC)CCCC)c5C6=O)s4)sc3c(-c3cc(F)c(CC(CC)CCCC)s3)c3cc(C)sc23)cc1F,CCCCCCC(CCCC)CN1C2=C(SC(/C=C3\C(=O)C4=CC(F)=C(F)C=C4C3=C(C#N)C#N)=C2)C2=C1C1=C(S2)C(OCC(CC)CCCC)=C2C(=C1OCC(CC)CCCC)SC1=C2N(CC(CCCC)CCCCCC)C2=C1SC(/C=C1\C(=O)C3=CC(F)=C(F)C=C3C1=C(C#N)C#N)=C2,0.91,23.63,0.707,15.24,-5.6,-3.91,1.69,1.39,-5.49,-3.64,1.85,1.8
YES,10.1002/solr.202100281,PBDB-TF,Y26,CCCCC(CC)Cc1sc(-c2c3cc(-c4ccc(-c5sc(-c6ccc(C)s6)c6c5C(=O)c5c(CC(CC)CCCC)sc(CC(CC)CCCC)c5C6=O)s4)sc3c(-c3cc(F)c(CC(CC)CCCC)s3)c3cc(C)sc23)cc1F,CCCCCCC1=C(/C=C2\C(=O)C3=CC(F)=C(F)C=C3C2=C(C#N)C#N)SC2=C1N(CC(CC)CCCC)C1=C2C2=NN(CC(CC)CCCC)N=C2C2=C1N(CC(CC)CCCC)C1=C2SC(/C=C2\C(=O)C3=CC(F)=C(F)C=C3C2=C(C#N)C#N)=C1CCCCCC,0.83,21.63,0.743,13.34,-5.58,-4.03,1.55,,-5.49,-3.64,1.85,1.8
YES,10.1021/acsaem.0c00689,PBDB-TF,N65-2FIC,CCCCC(CC)Cc1sc(-c2c3cc(-c4ccc(-c5sc(-c6ccc(C)s6)c6c5C(=O)c5c(CC(CC)CCCC)sc(CC(CC)CCCC)c5C6=O)s4)sc3c(-c3cc(F)c(CC(CC)CCCC)s3)c3cc(C)sc23)cc1F,CCCCCCC1=CC=C(C2(C3=CC=C(CCCCCC)C=C3)C3=C(C4=C2C2=C(C=C(/C=C5\C(=O)C6=CC(F)=C(F)C=C6C5=C(C#N)C#N)S2)S4)C2=C4C(=C3)C3=C(C5=C(C=C(/C=C6\C(=O)C7=CC(F)=C(F)C=C7C6=C(C#N)C#N)S5)S3)C(C3=CC=C(CCCCCC)C=C3)(C3=CC=C(CCCCCC)C=C3)C4=CC=C2)C=C1,0.82,21.49,0.58,10.19,-5.6,-4.03,1.57,1.4,-5.49,-3.64,1.85,1.8
YES,10.1021/acsaem.0c00689,PBDB-TF,N65-IC,CCCCC(CC)Cc1sc(-c2c3cc(-c4ccc(-c5sc(-c6ccc(C)s6)c6c5C(=O)c5c(CC(CC)CCCC)sc(CC(CC)CCCC)c5C6=O)s4)sc3c(-c3cc(F)c(CC(CC)CCCC)s3)c3cc(C)sc23)cc1F,CCCCCCC1=CC=C(C2(C3=CC=C(CCCCCC)C=C3)C3=C(C4=C2C2=C(C=C(/C=C5\C(=O)C6=CC=CC=C6C5=C(C#N)C#N)S2)S4)C2=C4C(=C3)C3=C(C5=C(C=C(/C=C6\C(=O)C7=CC=CC=C7C6=C(C#N)C#N)S5)S3)C(C3=CC=C(CCCCCC)C=C3)(C3=CC=C(CCCCCC)C=C3)C4=CC=C2)C=C1,0.87,15.07,0.51,6.67,-5.52,-3.89,1.63,1.48,-5.49,-3.64,1.85,1.8
YES,10.1016/j.orgel.2021.106357,PBDB-TF,ITCC-Br,CCCCC(CC)Cc1sc(-c2c3cc(-c4ccc(-c5sc(-c6ccc(C)s6)c6c5C(=O)c5c(CC(CC)CCCC)sc(CC(CC)CCCC)c5C6=O)s4)sc3c(-c3cc(F)c(CC(CC)CCCC)s3)c3cc(C)sc23)cc1F,CCCCCCC1=CC=C(C2(C3=CC=C(CCCCCC)C=C3)C3=C(C=C4C(=C3)C3=C(C5=C(C=C(/C=C6\C(=O)C7=C(C=C(Br)S7)C6=C(C#N)C#N)S5)S3)C4(C3=CC=C(CCCCCC)C=C3)C3=CC=C(CCCCCC)C=C3)C3=C2C2=C(C=C(/C=C4\C(=O)C5=C(C=C(Br)S5)C4=C(C#N)C#N)S2)S3)C=C1,0.99,16.2,0.649,10.7,-5.74,-3.91,1.83,1.64,-5.49,-3.64,1.85,1.8
YES,10.1016/j.orgel.2021.106357,PBDB-TF,IDTT-Br-2F,CCCCC(CC)Cc1sc(-c2c3cc(-c4ccc(-c5sc(-c6ccc(C)s6)c6c5C(=O)c5c(CC(CC)CCCC)sc(CC(CC)CCCC)c5C6=O)s4)sc3c(-c3cc(F)c(CC(CC)CCCC)s3)c3cc(C)sc23)cc1F,CCCCCCC1=CC=C(C2(C3=CC=C(CCCCCC)C=C3)C3=C(C=C4C(=C3)C3=C(C5=C(C=C(/C=C6\C(=O)C7=C(C=C(Br)S7)C6=C(C#N)C#N)S5)S3)C4(C3=CC=C(CCCCCC)C=C3)C3=CC=C(CCCCCC)C=C3)C3=C2C2=C(C=C(/C=C4\C(=O)C5=CC(F)=C(F)C=C5C4=C(C#N)C#N)S2)S3)C=C1,0.94,18.4,0.687,12.1,-5.79,-3.99,1.8,1.58,-5.49,-3.64,1.85,1.8
YES,10.1021/acs.chemmater.0c04318,PBDB-TF,AOIC,CCCCC(CC)Cc1sc(-c2c3cc(-c4ccc(-c5sc(-c6ccc(C)s6)c6c5C(=O)c5c(CC(CC)CCCC)sc(CC(CC)CCCC)c5C6=O)s4)sc3c(-c3cc(F)c(CC(CC)CCCC)s3)c3cc(C)sc23)cc1F,CCCCCCC1=CC=C(C2(C3=CC=C(CCCCCC)C=C3)C3=C(C=C4C(=C3)C3=C(C5=C(S3)C3=C(C6=C(C=C(/C=C7\C(=O)C8=CC(F)=C(F)C=C8C7=C(C#N)C#N)S6)S3)C5(C3=CC=C(CCCCCC)C=C3)C3=CC=C(CCCCCC)C=C3)C4(C3=CC=C(CCCCCC)C=C3)C3=CC=C(CCCCCC)C=C3)C3=C2C=C(/C=C2\C(=O)C4=CC(F)=C(F)C=C4C2=C(C#N)C#N)S3)C=C1,0.822,21.09,0.528,9.16,-5.5,-3.93,1.57,1.44,-5.49,-3.64,1.85,1.8
YES,10.1021/acs.chemmater.0c04318,PBDB-TF,AOIC2,CCCCC(CC)Cc1sc(-c2c3cc(-c4ccc(-c5sc(-c6ccc(C)s6)c6c5C(=O)c5c(CC(CC)CCCC)sc(CC(CC)CCCC)c5C6=O)s4)sc3c(-c3cc(F)c(CC(CC)CCCC)s3)c3cc(C)sc23)cc1F,CCCCCCC1=CC=C(C2(C3=CC=C(CCCCCC)C=C3)C3=C(C=C4C(=C3)C3=C(C5=C(S3)C3=C(S5)C5=C(C=C(/C=C6\C(=O)C7=C(C=C(F)C(F)=C7)C6=C(C#N)C#N)S5)C3(C3=CC=C(CCCCCC)C=C3)C3=CC=C(CCCCCC)C=C3)C4(C3=CC=C(CCCCCC)C=C3)C3=CC=C(CCCCCC)C=C3)C3=C2C=C(/C=C2\C(=O)C4=CC(F)=C(F)C=C4C2=C(C#N)C#N)S3)C=C1,0.918,19.41,0.662,11.8,-5.62,-3.83,1.79,1.54,-5.49,-3.64,1.85,1.8
YES,10.1021/acs.chemmater.0c04318,PBDB-TF,AOIC1,CCCCC(CC)Cc1sc(-c2c3cc(-c4ccc(-c5sc(-c6ccc(C)s6)c6c5C(=O)c5c(CC(CC)CCCC)sc(CC(CC)CCCC)c5C6=O)s4)sc3c(-c3cc(F)c(CC(CC)CCCC)s3)c3cc(C)sc23)cc1F,CCCCCCC1=CC=C(C2(C3=CC=C(CCCCCC)C=C3)C3=CC4=C(C=C3C3=C2C2=C(S3)C3=C(C=C(/C=C5\C(=O)C6=C(C=C(F)C(F)=C6)C5=C(C#N)C#N)S3)C2(C2=CC=C(CCCCCC)C=C2)C2=CC=C(CCCCCC)C=C2)C(C2=CC=C(CCCCCC)C=C2)(C2=CC=C(CCCCCC)C=C2)C2=C4SC3=C2SC(/C=C2\C(=O)C4=C(C=C(F)C(F)=C4)C2=C(C#N)C#N)=C3)C=C1,0.878,21.4,0.639,12,-5.53,-3.94,1.59,1.51,-5.49,-3.64,1.85,1.8
YES,10.1002/smll.202001942,PBDB-TF,BDTP-4F,CCCCC(CC)Cc1sc(-c2c3cc(-c4ccc(-c5sc(-c6ccc(C)s6)c6c5C(=O)c5c(CC(CC)CCCC)sc(CC(CC)CCCC)c5C6=O)s4)sc3c(-c3cc(F)c(CC(CC)CCCC)s3)c3cc(C)sc23)cc1F,CCCCCCCCC1=C(/C=C2\C(=O)C3=CC(F)=C(F)C=C3C2=C(C#N)C#N)SC2=C1N(CC(CCCC)CCCCCC)C1=C2C2=NSN=C2C2=C1N(CC(CCCC)CCCCCC)C1=C2SC2=C1N(CC(CC)CCCC)C1=C2SC(/C=C2\C(=O)C3=C(C=C(F)C(F)=C3)C2=C(C#N)C#N)=C1,0.895,22.54,0.755,15.24,-5.61,-3.9,1.71,1.36,-5.49,-3.64,1.85,1.8
YES,10.1002/smll.202001942,PBDB-TF,BTDTP-4F,CCCCC(CC)Cc1sc(-c2c3cc(-c4ccc(-c5sc(-c6ccc(C)s6)c6c5C(=O)c5c(CC(CC)CCCC)sc(CC(CC)CCCC)c5C6=O)s4)sc3c(-c3cc(F)c(CC(CC)CCCC)s3)c3cc(C)sc23)cc1F,CCCCCCCCCCCC1=C(/C=C2\C(=O)C3=CC(F)=C(F)C=C3C2=C(C#N)C#N)SC2=C1SC1=C2N(CC(CCCC)CCCCCC)C2=C1C1=NSN=C1C1=C2N(CC(CCCC)CCCCCC)C2=C1SC1=C2N(CC(CC)CCCC)C2=C1SC(/C=C1\C(=O)C3=CC(F)=C(F)C=C3C1=C(C#N)C#N)=C2,0.866,21.25,0.713,13.12,-5.56,-3.93,1.63,1.3,-5.49,-3.64,1.85,1.8
YES,10.1016/j.solener.2018.09.077,PBDTTT-E-T,SSBR,CCCCC(CC)COC(=O)c1cc2c(C)sc(-c3cc4c(-c5ccc(CC(CC)CCCC)s5)c5sc(C)cc5c(-c5ccc(CC(CC)CCCC)s5)c4s3)c2s1,CCCCC(CC)CC1(CC(CC)CCCC)C2=C(SC(C3=CC=C(/C=C4\SC(=S)N(CC)C4=O)C4=NSN=C34)=C2)C2=C1C=C(C1=CC=C(/C=C3\SC(=S)N(CC)C3=O)C3=NSN=C13)S2,0.83,10.04,0.381,3.36,-5.44,-3.72,1.72,1.53,-5.09,-3.22,1.87,
YES,10.1016/j.solener.2018.09.077,P3HT,SSBR,CCCCCCc1cc(C)sc1C,CCCCC(CC)CC1(CC(CC)CCCC)C2=C(SC(C3=CC=C(/C=C4\SC(=S)N(CC)C4=O)C4=NSN=C34)=C2)C2=C1C=C(C1=CC=C(/C=C3\SC(=S)N(CC)C3=O)C3=NSN=C13)S2,0.74,1.09,0.294,0.26,-5.44,-3.72,1.72,1.53,-5.01,-3.12,1.89,
YES,10.1007/s11426-019-9618-7,P3HT,Qx3,CCCCCCc1cc(C)sc1C,CCCCCCC1=CC=C(C2(C3=CC=C(CCCCCC)C=C3)C3=CC4=C(C=C3C3=C2C=C(C2=C5N=C(C6=CC=CC=C6)C(C6=CC=CC=C6)=NC5=C(/C=C5/SC(=C(C#N)C#N)N(CC)C5=O)C=C2)S3)C(C2=CC=C(CCCCCC)C=C2)(C2=CC=C(CCCCCC)C=C2)C2=C4SC(C3=CC=C(/C=C4/SC(=C(C#N)C#N)N(CC)C4=O)C4=NC(C5=CC=CC=C5)=C(C5=CC=CC=C5)N=C34)=C2)C=C1,0.89,5.57,0.68,3.37,-5.38,-3.56,1.82,1.64,-5.01,-3.12,1.89,
YES,10.1007/s11426-019-9618-7,P3HT,Qx3b,CCCCCCc1cc(C)sc1C,CCCCCCCCC1(CCCCCCCC)C2=C(C=C3C(=C2)C2=C(C=C(C4=C5N=C(C6=CC=CC=C6)C(C6=CC=CC=C6)=NC5=C(/C=C5/SC(=C(C#N)C#N)N(CC)C5=O)C=C4)S2)C3(CCCCCCCC)CCCCCCCC)C2=C1C=C(C1=CC=C(/C=C3/SC(=C(C#N)C#N)N(CC)C3=O)C3=NC(C4=CC=CC=C4)=C(C4=CC=CC=C4)N=C13)S2,0.75,12.87,0.66,6.37,-5.27,-3.63,1.64,1.59,-5.01,-3.12,1.89,
YES,10.1007/s11426-019-9618-7,P3HT,Qx3c,CCCCCCc1cc(C)sc1C,CCCCCCCCC1(CCCCCCCC)C2=C(C=C3C(=C2)C2=C(C=C(C4=CC=C(/C=C5/SC(=C(C#N)C#N)N(CC)C5=O)C5=NC=CN=C45)S2)C3(CCCCCCCC)CCCCCCCC)C2=C1C=C(C1=CC=C(/C=C3/SC(=C(C#N)C#N)N(CC)C3=O)C3=NC=CN=C13)S2,0.75,0.14,0.3,0.03,-5.3,-3.59,1.71,1.6,-5.01,-3.12,1.89,
YES,10.1016/j.orgel.2021.106357,PBDB-T-2Cl,ITCC-Br,CCCCC(CC)CC1=C(Cl)C=C(C2=C3SC=CC3=C(C3=CC(Cl)=C(CC(CC)CCCC)S3)C3=C2C=C(C2=CC=C(C4=C5C(=O)C6=C(CC(CC)CCCC)SC(CC(CC)CCCC)=C6C(=O)C5=C(C5=CC=CS5)S4)S2)S3)S1,CCCCCCC1=CC=C(C2(C3=CC=C(CCCCCC)C=C3)C3=C(C=C4C(=C3)C3=C(C5=C(C=C(/C=C6\C(=O)C7=C(C=C(Br)S7)C6=C(C#N)C#N)S5)S3)C4(C3=CC=C(CCCCCC)C=C3)C3=CC=C(CCCCCC)C=C3)C3=C2C2=C(C=C(/C=C4\C(=O)C5=C(C=C(Br)S5)C4=C(C#N)C#N)S2)S3)C=C1,1.04,15.9,0.638,10.5,-5.74,-3.91,1.83,1.64,-5.52,-3.6,1.92,
YES,10.1016/j.orgel.2021.106357,PBDB-T-2Cl,IDTT-Br-2F,CCCCC(CC)CC1=C(Cl)C=C(C2=C3SC=CC3=C(C3=CC(Cl)=C(CC(CC)CCCC)S3)C3=C2C=C(C2=CC=C(C4=C5C(=O)C6=C(CC(CC)CCCC)SC(CC(CC)CCCC)=C6C(=O)C5=C(C5=CC=CS5)S4)S2)S3)S1,CCCCCCC1=CC=C(C2(C3=CC=C(CCCCCC)C=C3)C3=C(C=C4C(=C3)C3=C(C5=C(C=C(/C=C6\C(=O)C7=C(C=C(Br)S7)C6=C(C#N)C#N)S5)S3)C4(C3=CC=C(CCCCCC)C=C3)C3=CC=C(CCCCCC)C=C3)C3=C2C2=C(C=C(/C=C4\C(=O)C5=CC(F)=C(F)C=C5C4=C(C#N)C#N)S2)S3)C=C1,0.97,17.4,0.661,11.4,-5.79,-3.99,1.8,1.58,-5.52,-3.6,1.92,
YES,10.1002/solr.202000250,PBDB-T-2Cl,TPIC-4Cl,CCCCC(CC)CC1=C(Cl)C=C(C2=C3SC=CC3=C(C3=CC(Cl)=C(CC(CC)CCCC)S3)C3=C2C=C(C2=CC=C(C4=C5C(=O)C6=C(CC(CC)CCCC)SC(CC(CC)CCCC)=C6C(=O)C5=C(C5=CC=CS5)S4)S2)S3)S1,CCCCCCC1=CC=C(C2(C3=CC=C(CCCCCC)C=C3)C3=CC4=C(C=C3C3=C2C=C(/C=C2\C(=O)C5=CC(Cl)=C(Cl)C=C5C2=C(C#N)C#N)S3)C(C2=CC=C(CCCCCC)C=C2)(C2=CC=C(CCCCCC)C=C2)C2=C4SC3=C2N(CC(CC)CCCC)C2=C3SC(/C=C3\C(=O)C4=CC(Cl)=C(Cl)C=C4C3=C(C#N)C#N)=C2)C=C1,0.885,22.89,0.757,15.4,,,,,-5.52,-3.6,1.92,
YES,10.1002/solr.202000250,PBDB-T-2Cl,TPIC-4F,CCCCC(CC)CC1=C(Cl)C=C(C2=C3SC=CC3=C(C3=CC(Cl)=C(CC(CC)CCCC)S3)C3=C2C=C(C2=CC=C(C4=C5C(=O)C6=C(CC(CC)CCCC)SC(CC(CC)CCCC)=C6C(=O)C5=C(C5=CC=CS5)S4)S2)S3)S1,CCCCCCC1=CC=C(C2(C3=CC=C(CCCCCC)C=C3)C3=CC4=C(C=C3C3=C2C=C(/C=C2\C(=O)C5=CC(F)=C(F)C=C5C2=C(C#N)C#N)S3)C(C2=CC=C(CCCCCC)C=C2)(C2=CC=C(CCCCCC)C=C2)C2=C4SC3=C2N(CC(CC)CCCC)C2=C3SC(/C=C3\C(=O)C4=CC(F)=C(F)C=C4C3=C(C#N)C#N)=C2)C=C1,0.901,22.35,0.742,14.9,,,,,-5.52,-3.6,1.92,
YES,10.1002/solr.202000250,PBDB-T-2Cl,TPIC,CCCCC(CC)CC1=C(Cl)C=C(C2=C3SC=CC3=C(C3=CC(Cl)=C(CC(CC)CCCC)S3)C3=C2C=C(C2=CC=C(C4=C5C(=O)C6=C(CC(CC)CCCC)SC(CC(CC)CCCC)=C6C(=O)C5=C(C5=CC=CS5)S4)S2)S3)S1,CCCCCCC1=CC=C(C2(C3=CC=C(CCCCCC)C=C3)C3=CC4=C(C=C3C3=C2C=C(/C=C2\C(=O)C5=CC=CC=C5C2=C(C#N)C#N)S3)C(C2=CC=C(CCCCCC)C=C2)(C2=CC=C(CCCCCC)C=C2)C2=C4SC3=C2N(CC(CC)CCCC)C2=C3SC(/C=C3\C(=O)C4=CC=CC=C4C3=C(C#N)C#N)=C2)C=C1,1.003,18.51,0.711,13.2,,,,,-5.52,-3.6,1.92,
YES,10.1021/acs.macromol.0c00405,PBB,Y6,CCCCC(CC)CC1=CC=C(C2=C3C=C(C4=C5C(=O)C6=C(CC(CC)CCCC)SC(CC(CC)CCCC)=C6C(=O)C5=CS4)SC3=C(C3=CC=C(CC(CC)CCCC)S3)C3=C2SC=C3)S1,CCCCCCCCCCCc1c(/C=C2\C(=O)c3cc(F)c(F)cc3C2=C(C#N)C#N)sc2c1sc1c3c4nsnc4c4c5sc6c(CCCCCCCCCCC)c(/C=C7\C(=O)c8cc(F)c(F)cc8C7=C(C#N)C#N)sc6c5n(CC(CC)CCCC)c4c3n(CC(CC)CCCC)c21,0.84,4.25,0.424,1.51,-5.65,-4.09,1.56,1.36,-5.54,-3.59,1.95,1.95
YES,10.1002/solr.201800246,PBT1-C,TTPTTT-4F,CCCCCCC(CCCC)Cc1ccc(-c2c3cc(-c4ccc(-c5sc(-c6ccc(C)s6)c6c5C(=O)c5c(CC(CC)CCCC)sc(CC(CC)CCCC)c5C6=O)s4)sc3c(-c3ccc(CC(CCCC)CCCCCC)cc3)c3cc(C)sc23)cc1,CCCCCCC1=CCC(C2(C3=CC=C(CCCCCC)C=C3)C3=C(C=C4C(=C3)C3=C(C5=C(S3)C3=C(C=C(/C=C6\C(=O)C7=C(C=C(F)C(F)C7)C6=C(C#N)C#N)S3)S5)C4(C3=CC=C(CCCCCC)C=C3)C3=CC=C(CCCCCC)C=C3)C3=C2C2=C(C=C(/C=C4\C(=O)C5=CC(F)=C(F)C=C5C4C(C#N)C#N)S2)S3)C=C1,0.863,19.36,0.721,12.05,-5.69,-4.12,1.57,1.52,-5.43,-3.37,2.06,1.87
YES,10.1002/solr.201800246,PBT1-C,TTPTTT-2F,CCCCCCC(CCCC)Cc1ccc(-c2c3cc(-c4ccc(-c5sc(-c6ccc(C)s6)c6c5C(=O)c5c(CC(CC)CCCC)sc(CC(CC)CCCC)c5C6=O)s4)sc3c(-c3ccc(CC(CCCC)CCCCCC)cc3)c3cc(C)sc23)cc1,CCCCCCC1=CCC(C2(C3=CC=C(CCCCCC)C=C3)C3=C(C=C4C(=C3)C3=C(C5=C(S3)C3=C(C=C(/C=C6\C(=O)C7=C(C=C(F)CC7)C6=C(C#N)C#N)S3)S5)C4(C3=CC=C(CCCCCC)C=C3)C3=CC=C(CCCCCC)C=C3)C3=C2C2=C(C=C(/C=C4\C(=O)C5=CC=C(F)C=C5C4C(C#N)C#N)S2)S3)C=C1,0.92,16.78,0.746,11.52,-5.67,-4.04,1.63,1.54,-5.43,-3.37,2.06,1.87
YES,10.1002/solr.201800246,PBT1-C,TTPTTT-IC,CCCCCCC(CCCC)Cc1ccc(-c2c3cc(-c4ccc(-c5sc(-c6ccc(C)s6)c6c5C(=O)c5c(CC(CC)CCCC)sc(CC(CC)CCCC)c5C6=O)s4)sc3c(-c3ccc(CC(CCCC)CCCCCC)cc3)c3cc(C)sc23)cc1,CCCCCCC1=CCC(C2(C3=CC=C(CCCCCC)C=C3)C3=C(C=C4C(=C3)C3=C(C5=C(S3)C3=C(C=C(/C=C6\C(=O)C7=C(C=CCC7)C6=C(C#N)C#N)S3)S5)C4(C3=CC=C(CCCCCC)C=C3)C3=CC=C(CCCCCC)C=C3)C3=C2C2=C(C=C(/C=C4\C(=O)C5=CC=CC=C5C4C(C#N)C#N)S2)S3)C=C1,0.996,12.47,0.637,7.91,-5.64,-3.87,1.77,1.6,-5.43,-3.37,2.06,1.87
YES,10.1002/ange.202100390,J52,BN-4F,CCCCCCCCC(CCCCCC)Cn1nc2c(-c3ccc(C)s3)c(F)c(F)c(-c3ccc(-c4cc5c(-c6ccc(CC(CC)CCCC)s6)c6sc(C)cc6c(-c6ccc(CC(CC)CCCC)s6)c5s4)s3)c2n1,CCCCC(CC)COC1=CC(C2=CC3=C(S2)C2=C(C=C(/C=C4\C(=O)C5=CC6=C(C=C(F)C(F)=C6)C=C5C4=C(C#N)C#N)S2)C3(CC(CC)CCCC)CC(CC)CCCC)=C(OCC(CC)CCCC)C=C1C1=CC2=C(S1)C1=C(C=C(/C=C3\C(=O)C4=CC5=CC(F)=C(F)C=C5C=C4C3=C(C#N)C#N)S1)C2(CC(CC)CCCC)CC(CC)CCCC,0.792,25.76,0.649,13.24,-5.44,-4.06,1.38,1.38,-5.2,-3.05,2.15,1.96
YES,10.1002/ange.202100390,J52,BN-2F,CCCCCCCCC(CCCCCC)Cn1nc2c(-c3ccc(C)s3)c(F)c(F)c(-c3ccc(-c4cc5c(-c6ccc(CC(CC)CCCC)s6)c6sc(C)cc6c(-c6ccc(CC(CC)CCCC)s6)c5s4)s3)c2n1,CCCCC(CC)COC1=CC(C2=CC3=C(S2)C2=C(C=C(/C=C4\C(=O)C5=CC6=C(C=C(F)C=C6)C=C5C4=C(C#N)C#N)S2)C3(CC(CC)CCCC)CC(CC)CCCC)=C(OCC(CC)CCCC)C=C1C1=CC2=C(S1)C1=C(C=C(/C=C3\C(=O)C4=CC5=CC(F)=CC=C5C=C4C3=C(C#N)C#N)S1)C2(CC(CC)CCCC)CC(CC)CCCC,0.813,25.25,0.708,14.53,-5.39,-3.99,1.4,1.4,-5.2,-3.05,2.15,1.96
YES,10.1002/ange.202100390,J52,BN-0F,CCCCCCCCC(CCCCCC)Cn1nc2c(-c3ccc(C)s3)c(F)c(F)c(-c3ccc(-c4cc5c(-c6ccc(CC(CC)CCCC)s6)c6sc(C)cc6c(-c6ccc(CC(CC)CCCC)s6)c5s4)s3)c2n1,CCCCC(CC)COC1=CC(C2=CC3=C(S2)C2=C(C=C(/C=C4\C(=O)C5=CC6=C(C=CC=C6)C=C5C4=C(C#N)C#N)S2)C3(CC(CC)CCCC)CC(CC)CCCC)=C(OCC(CC)CCCC)C=C1C1=CC2=C(S1)C1=C(C=C(/C=C3\C(=O)C4=CC5=CC=CC=C5C=C4C3=C(C#N)C#N)S1)C2(CC(CC)CCCC)CC(CC)CCCC,0.835,21.1,0.601,11,-5.35,-3.94,1.41,1.41,-5.2,-3.05,2.15,1.96
YES,10.1021/acs.chemmater.0c04318,J71,AOIC,CCCCCCCCC(CCCCCC)Cn1nc2c(-c3ccc(C)s3)c(F)c(F)c(-c3ccc(-c4cc5c(-c6ccc([Si](CCC)(CCC)CCC)s6)c6sc(C)cc6c(-c6ccc([Si](CCC)(CCC)CCC)s6)c5s4)s3)c2n1,CCCCCCC1=CC=C(C2(C3=CC=C(CCCCCC)C=C3)C3=C(C=C4C(=C3)C3=C(C5=C(S3)C3=C(C6=C(C=C(/C=C7\C(=O)C8=CC(F)=C(F)C=C8C7=C(C#N)C#N)S6)S3)C5(C3=CC=C(CCCCCC)C=C3)C3=CC=C(CCCCCC)C=C3)C4(C3=CC=C(CCCCCC)C=C3)C3=CC=C(CCCCCC)C=C3)C3=C2C=C(/C=C2\C(=O)C4=CC(F)=C(F)C=C4C2=C(C#N)C#N)S3)C=C1,0.783,19.82,0.675,10.5,-5.5,-3.93,1.57,1.44,-5.4,-3.24,2.16,1.96
YES,10.1021/acs.chemmater.0c04318,J71,AOIC2,CCCCCCCCC(CCCCCC)Cn1nc2c(-c3ccc(C)s3)c(F)c(F)c(-c3ccc(-c4cc5c(-c6ccc([Si](CCC)(CCC)CCC)s6)c6sc(C)cc6c(-c6ccc([Si](CCC)(CCC)CCC)s6)c5s4)s3)c2n1,CCCCCCC1=CC=C(C2(C3=CC=C(CCCCCC)C=C3)C3=C(C=C4C(=C3)C3=C(C5=C(S3)C3=C(S5)C5=C(C=C(/C=C6\C(=O)C7=C(C=C(F)C(F)=C7)C6=C(C#N)C#N)S5)C3(C3=CC=C(CCCCCC)C=C3)C3=CC=C(CCCCCC)C=C3)C4(C3=CC=C(CCCCCC)C=C3)C3=CC=C(CCCCCC)C=C3)C3=C2C=C(/C=C2\C(=O)C4=CC(F)=C(F)C=C4C2=C(C#N)C#N)S3)C=C1,0.826,19.48,0.682,11,-5.62,-3.83,1.79,1.54,-5.4,-3.24,2.16,1.96
YES,10.1021/acs.chemmater.0c04318,J71,AOIC1,CCCCCCCCC(CCCCCC)Cn1nc2c(-c3ccc(C)s3)c(F)c(F)c(-c3ccc(-c4cc5c(-c6ccc([Si](CCC)(CCC)CCC)s6)c6sc(C)cc6c(-c6ccc([Si](CCC)(CCC)CCC)s6)c5s4)s3)c2n1,CCCCCCC1=CC=C(C2(C3=CC=C(CCCCCC)C=C3)C3=CC4=C(C=C3C3=C2C2=C(S3)C3=C(C=C(/C=C5\C(=O)C6=C(C=C(F)C(F)=C6)C5=C(C#N)C#N)S3)C2(C2=CC=C(CCCCCC)C=C2)C2=CC=C(CCCCCC)C=C2)C(C2=CC=C(CCCCCC)C=C2)(C2=CC=C(CCCCCC)C=C2)C2=C4SC3=C2SC(/C=C2\C(=O)C4=C(C=C(F)C(F)=C4)C2=C(C#N)C#N)=C3)C=C1,0.819,21.65,0.683,12.1,-5.53,-3.94,1.59,1.51,-5.4,-3.24,2.16,1.96
YES,10.1016/j.solener.2018.09.077,J61,SSBR,CCCCCCCCCCCCSc1ccc(-c2c3cc(-c4ccc(-c5c(F)c(F)c(-c6ccc(C)s6)c6nn(CC(CCCCCC)CCCCCCCC)nc56)s4)sc3c(-c3ccc(SCCCCCCCCCCCC)s3)c3cc(C)sc23)s1,CCCCC(CC)CC1(CC(CC)CCCC)C2=C(SC(C3=CC=C(/C=C4\SC(=S)N(CC)C4=O)C4=NSN=C34)=C2)C2=C1C=C(C1=CC=C(/C=C3\SC(=S)N(CC)C3=O)C3=NSN=C13)S2,0.89,8.9,0.407,3.33,-5.44,-3.72,1.72,1.53,-5.32,-3.07,2.25,1.93
YES,10.1002/anie.201807865,PCl(4)BDB-T,IT-4F,CCCCC(CC)CC1=CC=C(C2=C3SC=CC3=C(C3=CC=C(CC(CC)CCCC)S3)C3=C2C=C(C2=C(Cl)C=C(C4=C5C(=O)C6=C(CC(CC)CCCC)SC(CC(CC)CCCC)=C6C(=O)C5=C(C5=CC(Cl)=CS5)S4)S2)S3)S1,CCCCCCc1ccc(C2(c3ccc(CCCCCC)cc3)c3cc4c(cc3-c3sc5cc(/C=C6\C(=O)c7cc(F)c(F)cc7C6=C(C#N)C#N)sc5c32)C(c2ccc(CCCCCC)cc2)(c2ccc(CCCCCC)cc2)c2c-4sc3cc(/C=C4\C(=O)c5cc(F)c(F)cc5C4=C(C#N)C#N)sc23)cc1,0.84,20.6,0.711,12.33,-5.66,-4.14,1.52,1.53,,,,
YES,10.1021/acs.macromol.9b01233,PE31,Y6,CCCCCCCCC(CCCCCC)CN1N=C2C(C3=CC4=C(S3)C(CCCCCC)=CS4)=C(F)C(F)=C(C3=CC4=C(S3)C(CCCCCC)=C(C3=CC5=C(S3)C(C3=CC(Cl)=C(C(CC)CCCCCC)S3)=C3C=CSC3=C5C3=CC(Cl)=C(C(CC)CCCCC)S3)S4)C2=N1,CCCCCCCCCCCc1c(/C=C2\C(=O)c3cc(F)c(F)cc3C2=C(C#N)C#N)sc2c1sc1c3c4nsnc4c4c5sc6c(CCCCCCCCCCC)c(/C=C7\C(=O)c8cc(F)c(F)cc8C7=C(C#N)C#N)sc6c5n(CC(CC)CCCC)c4c3n(CC(CC)CCCC)c21,0.8,20.45,0.489,7.62,-5.65,-4.09,1.56,1.36,,,,
YES,10.1021/acs.macromol.9b01233,PE32,Y6,CCCCCCCCC(CCCCCC)CN1N=C2C(C3=CC4=C(S3)C(CCCCCC)=CS4)=C(OC)C(OC)=C(C3=CC4=C(S3)C(CCCCCC)=C(C3=CC5=C(S3)C(C3=CC(Cl)=C(C(CC)CCCCCC)S3)=C3C=CSC3=C5C3=CC(Cl)=C(C(CC)CCCCC)S3)S4)C2=N1,CCCCCCCCCCCc1c(/C=C2\C(=O)c3cc(F)c(F)cc3C2=C(C#N)C#N)sc2c1sc1c3c4nsnc4c4c5sc6c(CCCCCCCCCCC)c(/C=C7\C(=O)c8cc(F)c(F)cc8C7=C(C#N)C#N)sc6c5n(CC(CC)CCCC)c4c3n(CC(CC)CCCC)c21,0.75,18.44,0.53,7.31,-5.65,-4.09,1.56,1.36,,,,
YES,10.1021/acs.macromol.9b01233,PE4,Y6,CCCCCCCCC(CCCCCC)CN1N=C2C(C3=CC4SC(C5=CC6=C(S5)C(C5=CC(Cl)=C(CC(CC)CCCC)S5)=C5C=CSC5=C6C5=CC(Cl)=C(CC(CC)CCCC)S5)=C(CCCCCC)C4S3)=C(F)C(F)=C(C3=CC4=C(S3)C(CCCCCC)=CS4)C2=N1,CCCCCCCCCCCc1c(/C=C2\C(=O)c3cc(F)c(F)cc3C2=C(C#N)C#N)sc2c1sc1c3c4nsnc4c4c5sc6c(CCCCCCCCCCC)c(/C=C7\C(=O)c8cc(F)c(F)cc8C7=C(C#N)C#N)sc6c5n(CC(CC)CCCC)c4c3n(CC(CC)CCCC)c21,0.84,22.21,0.754,14.02,-5.65,-4.09,1.56,1.36,,,,
YES,10.1016/j.solener.2018.09.077,PBDT-TS1,SSBR,CCCCCCCCSC1=CC=C(C2=C3SC=CC3=C(C3=CC=C(SCCCCCCCC)S3)C3=C2C=C(C2=C4C(F)=C(C(=O)OCC(CC)CCCC)SC4=CS2)S3)S1,CCCCC(CC)CC1(CC(CC)CCCC)C2=C(SC(C3=CC=C(/C=C4\SC(=S)N(CC)C4=O)C4=NSN=C34)=C2)C2=C1C=C(C1=CC=C(/C=C3\SC(=S)N(CC)C3=O)C3=NSN=C13)S2,0.85,11.95,0.369,3.99,-5.44,-3.72,1.72,1.53,,,,
YES,10.1007/s11426-019-9669-3,PBDB-T-2Cl,Y6,CCCCC(CC)CC1=C(Cl)C=C(C2=C3SC=CC3=C(C3=CC(Cl)=C(CC(CC)CCCC)S3)C3=C2C=C(C2=CC=C(C4=C5C(=O)C6=C(CC(CC)CCCC)SC(CC(CC)CCCC)=C6C(=O)C5=C(C5=CC=CS5)S4)S2)S3)S1,CCCCCCCCCCCc1c(/C=C2\C(=O)c3cc(F)c(F)cc3C2=C(C#N)C#N)sc2c1sc1c3c4nsnc4c4c5sc6c(CCCCCCCCCCC)c(/C=C7\C(=O)c8cc(F)c(F)cc8C7=C(C#N)C#N)sc6c5n(CC(CC)CCCC)c4c3n(CC(CC)CCCC)c21,0.882,25.605,0.733,17.037,-5.65,-4.09,1.56,1.36,-5.52,-3.6,1.92,
