Repository: sunyrain/OPV2D

# OPV-DB device data browser

The website presents the published [OPV-DB v2.0.0 dataset](https://doi.org/10.5281/zenodo.23951239).

| Collection | Observations | Source DOIs |
|---|---:|---:|
| [Standard binary](https://sunyrain.github.io/OPV2D/) | 32,778 | 7,360 |
| [Standard ternary](https://sunyrain.github.io/OPV2D/ternary.html) | 2,588 | 461 |
| [Indoor photovoltaics](https://sunyrain.github.io/OPV2D/indoor.html) | 1,678 | 166 |

The primary binary collection has two nested subsets: 27,863 strict-performance
records and 19,299 strict-molecular records. Ternary and indoor collections have
partial literature coverage; records can overlap across topics.

File: Active_Database.csv (part 4 of 26)
Checked,DOI,Donor,Acceptor,Donor SMILES,Acceptor SMILES,Voc,Jsc,FF,PCE,HOMO_A,LUMO_A,Ehl_A,Eg_A,HOMO_D,LUMO_D,Ehl_D,Eg_D
YES,10.1007/s11426-020-9840-x,J52-F,BTA5,CCCCCCCCC(CCCCCC)CN1N=C2C(C3=CC=CS3)=C(F)C(F)=C(C3=CC=C(C4=CC5=C(C6=CC(F)=C(CC(CC)CCCC)S6)C6=C(C=CS6)C(C6=CC(F)=C(CC(CC)CCCC)S6)=C5S4)S3)C2=N1,CCCCCCCCN1N=C2C(/C=C3/SC(=C(C#N)C#N)N(CC4=CC=CC=C4)C3=O)=CC=C(C3=CC4=C(S3)C3=CC5=C(C=C3C4(C3=CC=C(CCCCCC)C=C3)C3=CC=C(CCCCCC)C=C3)C3=C(C=C(C4=CC=C(/C=C6/SC(=C(C#N)C#N)N(CC7=CC=CC=C7)C6=O)C6=NN(CCCCCCCC)N=C46)S3)C5(C3=CC=C(CCCCCC)C=C3)C3=CC=C(CCCCCC)C=C3)C2=N1,1.17,13.8,0.698,11.27,-5.55,-3.71,1.84,,-5.36,-3.42,1.94,
YES,10.1007/s11426-020-9840-x,J52-F,BTA4,CCCCCCCCC(CCCCCC)CN1N=C2C(C3=CC=CS3)=C(F)C(F)=C(C3=CC=C(C4=CC5=C(C6=CC(F)=C(CC(CC)CCCC)S6)C6=C(C=CS6)C(C6=CC(F)=C(CC(CC)CCCC)S6)=C5S4)S3)C2=N1,CCCCCCCCN1N=C2C(/C=C3/SC(=C(C#N)C#N)N(C4=CC=CC=C4)C3=O)=CC=C(C3=CC4=C(S3)C3=CC5=C(C=C3C4(C3=CC=C(CCCCCC)C=C3)C3=CC=C(CCCCCC)C=C3)C3=C(C=C(C4=CC=C(/C=C6/SC(=C(C#N)C#N)N(C7=CC=CC=C7)C6=O)C6=NN(CCCCCCCC)N=C46)S3)C5(C3=CC=C(CCCCCC)C=C3)C3=CC=C(CCCCCC)C=C3)C2=N1,1.21,8.39,0.553,5.61,-5.5,-3.65,1.85,,-5.36,-3.42,1.94,
YES,10.1007/s11426-021-1114-3,PTQ10,m-BTP-C6Ph,CCCCCCCCC(CCCCCC)COC1=CN=C2C=C(F)C(F)=C(C3=CC=CS3)C2=N1,CCCCCCC1=CC(C2=C(/C=C3\C(=O)C4=CC(F)=C(F)C=C4C3=C(C#N)C#N)SC3=C2SC2=C3N(CC(CC)CCCC)C3=C2C2=NSN=C2C2=C3N(CC(CC)CCCC)C3=C2SC2=C3SC(/C=C3\C(=O)C4=CC(F)=C(F)C=C4C3=C(C#N)C#N)=C2C2=CC(CCCCCC)=CC=C2)=CC=C1,0.841,26.95,0.783,17.74,-5.59,-3.86,1.73,1.35,-5.54,-2.92,2.62,1.93
YES,10.1007/s11771-020-4501-0,PBDB-TF,Y19,CCCCC(CC)CC1=C(F)C=C(C2=C3C=C(C4=CC=C(C5=C6C(=O)C7=C(CC(CC)CCCC)SC(CC(CC)CCCC)=C7C(=O)C6=C(C6=CC=CS6)S5)S4)SC3=C(C3=CC(F)=C(CC(CC)CCCC)S3)C3=C2SC=C3)S1,CCCCCCC1=C(/C=C2\C(=O)C3=CC(Cl)=C(Cl)C=C3C2=C(C#N)C#N)SC2=C1SC1=C2N(CC(CC)CCCC)C2=C1C1=NN(CC(CC)CCCC)N=C1C1=C2N(CC(CC)CCCC)C2=C1SC1=C2SC(/C=C2\C(=O)C3=CC(Cl)=C(Cl)C=C3C2=C(C#N)C#N)=C1CCCCCC,0.88,22.38,0.682,12.76,-5.68,-3.95,1.73,1.31,-5.49,-3.64,1.85,1.8
YES,10.1007/s40843-017-9084-x,PBDB-T,TTIC,CCCCC(CC)CC1=CC=C(C2=C3C=C(C4=CC=C(C5=C6C(=O)C7=C(CC(CC)CCCC)SC(CC(CC)CCCC)=C7C(=O)C6=C(C6=CC=CS6)S5)S4)SC3=C(C3=CC=C(CC(CC)CCCC)S3)C3=C2SC=C3)S1,CCCCCCC1=CC=C(C2(C3=CC=C(CCCCCC)C=C3)C3=C(SC(/C=C4\C(=O)C5=CC=CC=C5C4=C(C#N)C#N)=C3)C3=C2C2=C(S3)C3=C(S2)C2=C(C=C(/C=C4\C(=O)C5=CC=CC=C5C4=C(C#N)C#N)S2)C3(C2=CC=C(CCCCCC)C=C2)C2=CC=C(CCCCCC)C=C2)C=C1,0.8,20.58,0.66,10.87,-5.51,-3.89,1.62,1.48,-5.33,-3.48,1.85,1.84
YES,10.1007/s40843-020-1269-9,B1,BO-4Cl,CCCCCCC1=C(C2=CC(CCCCCC)=C(C3=CC=C(/C=C4/SC(=S)N(CCCC)C4=O)S3)S2)SC(C2=CC3=C(C4=CC=C(SCC(CC)CCCC)C=C4)C4=C(C=C(C5=CC(CCCCCC)=C(C6=CC(CCCCCC)=C(C7=CC=C(/C=C8/SC(=S)N(CCCC)C8=O)S7)S6)S5)S4)C(C4=CC=C(SCC(CC)CCCC)C=C4)=C3S2)=C1,CCCCCCCCCCCC1=C(/C=C2\C(=O)C3=CC(Cl)=C(Cl)C=C3C2=C(C#N)C#N)SC2=C1SC1=C2N(CC(CCCC)CCCCCC)C2=C1C1=NSN=C1C1=C2N(CC(CCCC)CCCCCC)C2=C1SC1=C2SC(/C=C2\C(=O)C3=CC(Cl)=C(Cl)C=C3C2=C(C#N)C#N)=C1CCCCCCCCCCC,0.83,25.27,0.73,15.3,-5.68,-4.1,1.58,,-5.37,-3.51,1.86,
YES,10.1007/s40843-020-1269-9,BTR,BO-4Cl,CCCCCCC1=C(C2=CC(CCCCCC)=C(C3=CC=C(/C=C4/SC(=S)N(CCCCCC)C4=O)S3)S2)SC(C2=CC3=C(C4=CC(CC(CC)CCCC)=C(CCCCCC)S4)C4=C(C=C(C5=CC(CCCCCC)=C(C6=CC(CCCCCC)=C(C7=CC=C(/C=C8/SC(=S)N(CCCCCC)C8=O)S7)S6)S5)S4)C(C4=CC(CC(CC)CCCC)=C(CCCCCC)S4)=C3S2)=C1,CCCCCCCCCCCC1=C(/C=C2\C(=O)C3=CC(Cl)=C(Cl)C=C3C2=C(C#N)C#N)SC2=C1SC1=C2N(CC(CCCC)CCCCCC)C2=C1C1=NSN=C1C1=C2N(CC(CCCC)CCCCCC)C2=C1SC1=C2SC(/C=C2\C(=O)C3=CC(Cl)=C(Cl)C=C3C2=C(C#N)C#N)=C1CCCCCCCCCCC,0.83,18.93,0.72,11.3,-5.68,-4.1,1.58,,-5.34,-3.53,1.81,1.78
YES,10.1007/s40843-020-1651-5,PBDB-TF,5T-OFIC,CCCCC(CC)CC1=C(F)C=C(C2=C3C=C(C4=CC=C(C5=C6C(=O)C7=C(CC(CC)CCCC)SC(CC(CC)CCCC)=C7C(=O)C6=C(C6=CC=CS6)S5)S4)SC3=C(C3=CC(F)=C(CC(CC)CCCC)S3)C3=C2SC=C3)S1,CCCCCCCCC1=C(/C=C2\C(=O)C3=CC(F)=C(F)C=C3C2=C(C#N)C#N)SC2=C1C(C1=CC=C(CCCCCC)C=C1)(C1=CC=C(CCCCCC)C=C1)C1=C2SC2=C1SC1=C2C(C2=CC=C(CCCCCC)C=C2)(C2=CC=C(CCCCCC)C=C2)C2=C1SC1=C2SC(/C=C2\C(=O)C3=CC(F)=C(F)C=C3C2=C(C#N)C#N)=C1CCCCCCCC,0.794,24.84,0.681,13.43,-5.51,-3.86,1.65,1.34,-5.49,-3.64,1.85,1.8
YES,10.1007/s40843-020-1651-5,PBDB-TF,6T-OFIC,CCCCC(CC)CC1=C(F)C=C(C2=C3C=C(C4=CC=C(C5=C6C(=O)C7=C(CC(CC)CCCC)SC(CC(CC)CCCC)=C7C(=O)C6=C(C6=CC=CS6)S5)S4)SC3=C(C3=CC(F)=C(CC(CC)CCCC)S3)C3=C2SC=C3)S1,CCCCCCCCC1=C(/C=C2\C(=O)C3=CC(F)=C(F)C=C3C2=C(C#N)C#N)SC2=C1SC1=C2C(C2=CC=C(CCCCCC)C=C2)(C2=CC=C(CCCCCC)C=C2)C2=C1SC1=C2SC2=C1C(C1=CC=C(CCCCCC)C=C1)(C1=CC=C(CCCCCC)C=C1)C1=C2SC2=C1SC(/C=C1\C(=O)C3=CC(F)=C(F)C=C3C1=C(C#N)C#N)=C2CCCCCCCC,0.782,22.69,0.696,12.35,-5.47,-3.89,1.58,1.31,-5.49,-3.64,1.85,1.8
YES,10.1016/j.cej.2021.128770,PBDB-T,DBT-4F,CCCCC(CC)CC1=CC=C(C2=C3C=C(C4=CC=C(C5=C6C(=O)C7=C(CC(CC)CCCC)SC(CC(CC)CCCC)=C7C(=O)C6=C(C6=CC=CS6)S5)S4)SC3=C(C3=CC=C(CC(CC)CCCC)S3)C3=C2SC=C3)S1,CCCCCCCCC(CCCCCC)COC1=CC(C2=CC3=C(S2)C2=C(C=C(/C=C4\C(=O)C5=CC(F)=C(F)C=C5C4=C(C#N)C#N)S2)N3C(CCCCCCCC)CCCCCCCC)=C(OCC(CCCCCC)CCCCCCCC)C=C1C1=CC(CCCCCC)=C(/C=C2\C(=O)C3=CC(F)=C(F)C=C3C2=C(C#N)C#N)S1,0.88,19.65,0.702,12.14,-5.67,-3.87,1.8,1.43,-5.33,-3.48,1.85,1.84
YES,10.1016/j.cej.2021.128770,PBDB-T,DBD-4F,CCCCC(CC)CC1=CC=C(C2=C3C=C(C4=CC=C(C5=C6C(=O)C7=C(CC(CC)CCCC)SC(CC(CC)CCCC)=C7C(=O)C6=C(C6=CC=CS6)S5)S4)SC3=C(C3=CC=C(CC(CC)CCCC)S3)C3=C2SC=C3)S1,CCCCCCCCC(CCCCCC)COC1=C(C2=CC3=C(S2)C2=C(C=C(/C=C4\C(=O)C5=CC(F)=C(F)C=C5C4=C(C#N)C#N)S2)N3C(CCCCCCCC)CCCCCCCC)C=C(OCC(CCCCCC)CCCCCCCC)C(C2=CC3=C(S2)C2=C(C=C(/C=C4\C(=O)C5=CC(F)=C(F)C=C5C4=C(C#N)C#N)S2)N3C(CCCCCCCC)CCCCCCCC)=C1,0.88,15.92,0.595,8.64,-5.55,-3.74,1.81,1.38,-5.33,-3.48,1.85,1.84
YES,10.1016/j.cej.2021.128770,PBDB-T,DBTD-4F,CCCCC(CC)CC1=CC=C(C2=C3C=C(C4=CC=C(C5=C6C(=O)C7=C(CC(CC)CCCC)SC(CC(CC)CCCC)=C7C(=O)C6=C(C6=CC=CS6)S5)S4)SC3=C(C3=CC=C(CC(CC)CCCC)S3)C3=C2SC=C3)S1,CCCCCCCCOC1=C(C2=CC3=C(S2)C2=C(C=C(/C=C4\C(=O)C5=CC(F)=C(F)C=C5C4=C(C#N)C#N)S2)N3C(CCCCCCCC)CCCCCCCC)C2=NSN=C2C(C2=CC3=C(S2)C2=C(C=C(/C=C4\C(=O)C5=CC(F)=C(F)C=C5C4=C(C#N)C#N)S2)N3C(CCCCCCCC)CCCCCCCC)=C1OCCCCCCCC,0.81,12.91,0.53,5.55,-5.51,-3.9,1.61,1.34,-5.33,-3.48,1.85,1.84
YES,10.1021/acsaem.1c02403,PBDB-T,IDT-3EsT-2IC2F,CCCCC(CC)CC1=CC=C(C2=C3C=C(C4=CC=C(C5=C6C(=O)C7=C(CC(CC)CCCC)SC(CC(CC)CCCC)=C7C(=O)C6=C(C6=CC=CS6)S5)S4)SC3=C(C3=CC=C(CC(CC)CCCC)S3)C3=C2SC=C3)S1,CCCCCCC1=CC=C(C2(C3=CC=C(CCCCCC)C=C3)C3=CC4=C(C=C3C3=C2C=C(C2=C(C(=O)OCC(CC)CCCC)C=C(/C=C5\C(=O)C6=CC(F)=C(F)C=C6C5=C(C#N)C#N)S2)S3)C(C2=CC=C(CCCCCC)C=C2)(C2=CC=C(CCCCCC)C=C2)C2=C4SC(C3=C(C(=O)OCC(CC)CCCC)C=C(/C=C4\C(=O)C5=CC(F)=C(F)C=C5C4=C(C#N)C#N)S3)=C2)C=C1,0.886,14.68,0.58,7.54,-5.38,-3.93,1.45,1.44,-5.33,-3.48,1.85,1.84
YES,10.1021/acsaem.1c02403,PBDB-T,IDT-3EsT,CCCCC(CC)CC1=CC=C(C2=C3C=C(C4=CC=C(C5=C6C(=O)C7=C(CC(CC)CCCC)SC(CC(CC)CCCC)=C7C(=O)C6=C(C6=CC=CS6)S5)S4)SC3=C(C3=CC=C(CC(CC)CCCC)S3)C3=C2SC=C3)S1,CCCCCCC1=CC=C(C2(C3=CC=C(CCCCCC)C=C3)C3=C(C=C4C(=C3)C3=C(C=C(C5=C(C(=O)OCC(CC)CCCC)C=C(/C=C6\C(=O)C7=CC=CC=C7C6=C(C#N)C#N)S5)S3)C4(C3=CC=C(CCCCCC)C=C3)C3=CC=C(CCCCCC)C=C3)C3=C2C=C(C2=C(C(=O)OCC(CC)CCCC)C=C(/C=C4\C(=O)C5=CC=CC=C5C4=C(C#N)C#N)S2)S3)C=C1,0.985,13.49,0.56,7.43,-5.38,-3.85,1.53,1.55,-5.33,-3.48,1.85,1.84
YES,10.1021/acsaem.1c02403,PBDB-T,IDT-4EsT-2IC2F,CCCCC(CC)CC1=CC=C(C2=C3C=C(C4=CC=C(C5=C6C(=O)C7=C(CC(CC)CCCC)SC(CC(CC)CCCC)=C7C(=O)C6=C(C6=CC=CS6)S5)S4)SC3=C(C3=CC=C(CC(CC)CCCC)S3)C3=C2SC=C3)S1,CCCCCCC1=CC=C(C2(C3=CC=C(CCCCCC)C=C3)C3=C(C=C4C(=C3)C3=C(C=C(C5=CC(C(=O)OCC(CC)CCCC)=C(/C=C6\C(=O)C7=CC(F)=C(F)C=C7C6=C(C#N)C#N)S5)S3)C4(C3=CC=C(CCCCCC)C=C3)C3=CC=C(CCCCCC)C=C3)C3=C2C=C(C2=CC(C(=O)OCC(CC)CCCC)=C(/C=C4\C(=O)C5=CC(F)=C(F)C=C5C4=C(C#N)C#N)S2)S3)C=C1,0.745,13.02,0.56,5.45,-5.35,-3.93,1.42,1.44,-5.33,-3.48,1.85,1.84
YES,10.1021/acsaem.1c02608,J52,i-IEICO-4Cl,CCCCCCCCC(CCCCCC)CN1N=C2C(C3=CC=CS3)=C(F)C(F)=C(C3=CC=C(C4=CC5=C(C6=CC=C(CC(CC)CCCC)S6)C6=C(C=CS6)C(C6=CC=C(CC(CC)CCCC)S6)=C5S4)S3)C2=N1,CCCCCCC1=CC=C(C2(C3=CC=C(CCCCCC)C=C3)C3=CC4=C(C=C3C3=C2C=C(C2=C(OCC(CC)CCCC)C(/C=C5/C(=O)C6=CC(Cl)=C(Cl)C=C6C5=C(C#N)C#N)=CS2)S3)C(C2=CC=C(CCCCCC)C=C2)(C2=CC=C(CCCCCC)C=C2)C2=C4SC(C3=C(OCC(CC)CCCC)C(/C=C4/C(=O)C5=CC(Cl)=C(Cl)C=C5C4=C(C#N)C#N)=CS3)=C2)C=C1,0.857,20.62,0.688,12.16,-5.46,-3.82,1.64,1.51,-5.2,-3.05,2.15,1.96
YES,10.1021/acsaem.1c02608,J52,i-IEICO-2Cl,CCCCCCCCC(CCCCCC)CN1N=C2C(C3=CC=CS3)=C(F)C(F)=C(C3=CC=C(C4=CC5=C(C6=CC=C(CC(CC)CCCC)S6)C6=C(C=CS6)C(C6=CC=C(CC(CC)CCCC)S6)=C5S4)S3)C2=N1,CCCCCCC1=CC=C(C2(C3=CC=C(CCCCCC)C=C3)C3=CC4=C(C=C3C3=C2C=C(C2=C(OCC(CC)CCCC)C(/C=C5\C(=O)C6=CC(Cl)=CC=C6C5=C(C#N)C#N)=CS2)S3)C(C2=CC=C(CCCCCC)C=C2)(C2=CC=C(CCCCCC)C=C2)C2=C4SC(C3=C(OCC(CC)CCCC)C(/C=C4\C(=O)C5=CC(Cl)=CC=C5C4=C(C#N)C#N)=CS3)=C2)C=C1,0.886,19.51,0.667,11.45,-5.42,-3.75,1.67,1.57,-5.2,-3.05,2.15,1.96
YES,10.1021/acsaem.8b00205,DRCN5T,IDIC8-F,CCCCCCCCC1=C(C2=CC(CCCCCCCC)=C(C3=CC=C(C4=C(CCCCCCCC)C=C(C5=C(CCCCCCCC)C=C(/C=C6\SC(=C(C#N)C#N)N(CC)C6=O)S5)S4)S3)S2)SC(/C=C2\SC(=C(C#N)C#N)N(CC)C2=O)=C1,CCCCCCCCC1(CCCCCCCC)C2=CC3=C(C=C2C2=C1C=C(/C=C1\C(=O)C4=CC=C(F)C=C4C1=C(C#N)C#N)S2)C(CCCCCCCC)(CCCCCCCC)C1=C3SC(/C=C2\C(=O)C3=CC=C(F)C=C3C2=C(C#N)C#N)=C1,0.864,15.21,0.641,8.42,-5.51,-3.82,1.69,,-5.22,-3.41,1.81,
YES,10.1021/acsaem.8b00205,DRCN5T,IDIC8-H,CCCCCCCCC1=C(C2=CC(CCCCCCCC)=C(C3=CC=C(C4=C(CCCCCCCC)C=C(C5=C(CCCCCCCC)C=C(/C=C6\SC(=C(C#N)C#N)N(CC)C6=O)S5)S4)S3)S2)SC(/C=C2\SC(=C(C#N)C#N)N(CC)C2=O)=C1,CCCCCCCCC1(CCCCCCCC)C2=CC3=C(C=C2C2=C1C=C(/C=C1\C(=O)C4=CC=CC=C4C1=C(C#N)C#N)S2)C(CCCCCCCC)(CCCCCCCC)C1=C3SC(/C=C2\C(=O)C3=CC=CC=C3C2=C(C#N)C#N)=C1,0.952,13.44,0.625,8,-5.52,-3.76,1.76,,-5.22,-3.41,1.81,
YES,10.1021/acsaem.8b00205,DRCN5T,IDIC8-M,CCCCCCCCC1=C(C2=CC(CCCCCCCC)=C(C3=CC=C(C4=C(CCCCCCCC)C=C(C5=C(CCCCCCCC)C=C(/C=C6\SC(=C(C#N)C#N)N(CC)C6=O)S5)S4)S3)S2)SC(/C=C2\SC(=C(C#N)C#N)N(CC)C2=O)=C1,CCCCCCCCC1(CCCCCCCC)C2=C(C=C3C(=C2)C2=C(C=C(/C=C4\C(=O)C5=CC=C(C)C=C5C4=C(C#N)C#N)S2)C3(CCCCCCCC)CCCCCCCC)C2=C1C=C(/C=C1\C(=O)C3=CC=C(C)C=C3C1=C(C#N)C#N)S2,1.002,10.36,0.607,6.31,-5.51,-3.72,1.79,,-5.22,-3.41,1.81,
YES,10.1021/acsaem.8b00506,PBCIT,ITIC,CCCCC(CC)COC(=O)C1=C(F)C2=CSC(C3=CC4=C(C5=CC(Cl)=C(CC(CC)CCCC)S5)C5=C(C=CS5)C(C5=CC(Cl)=C(CC(CC)CCCC)S5)=C4S3)=C2S1,CCCCCCc1ccc(C2(c3ccc(CCCCCC)cc3)c3cc4c(cc3-c3sc5cc(/C=C6\C(=O)c7ccccc7C6=C(C#N)C#N)sc5c32)C(c2ccc(CCCCCC)cc2)(c2ccc(CCCCCC)cc2)c2c-4sc3cc(/C=C4\C(=O)c5ccccc5C4=C(C#N)C#N)sc23)cc1,1.01,13.95,0.601,8.46,-5.49,-3.83,1.66,1.59,-5.47,-3.61,1.86,1.64
YES,10.1021/acsaem.8b01447,PBT4Cl-Bz,IT-4F,CCCCCCCCC(CCCCCC)CN1N=C2C(C3=CC=CS3)=C(F)C(F)=C(C3=CC=C(C4=CC5=C(S4)C(C4=C(Cl)C(Cl)=C(CC(CC)CCCC)S4)=C4C=CSC4=C5C4=C(Cl)C(Cl)=C(CC(CC)CCCC)S4)S3)C2=N1,CCCCCCc1ccc(C2(c3ccc(CCCCCC)cc3)c3cc4c(cc3-c3sc5cc(/C=C6\C(=O)c7cc(F)c(F)cc7C6=C(C#N)C#N)sc5c32)C(c2ccc(CCCCCC)cc2)(c2ccc(CCCCCC)cc2)c2c-4sc3cc(/C=C4\C(=O)c5cc(F)c(F)cc5C4=C(C#N)C#N)sc23)cc1,0.96,16.42,0.587,9.25,-5.66,-4.14,1.52,1.53,-5.64,-3.57,2.07,2.01
YES,10.1021/acsaem.8b01447,PBT1Cl-Bz,IT-4F,CCCCCCCCC(CCCCCC)CN1N=C2C(C3=CC=CS3)=C(F)C(F)=C(C3=CC=C(C4=CC5=C(S4)C(C4=CC=C(CC(CC)CCCC)S4)=C4C=CSC4=C5C4=CC(Cl)=C(CC(CC)CCCC)S4)S3)C2=N1,CCCCCCc1ccc(C2(c3ccc(CCCCCC)cc3)c3cc4c(cc3-c3sc5cc(/C=C6\C(=O)c7cc(F)c(F)cc7C6=C(C#N)C#N)sc5c32)C(c2ccc(CCCCCC)cc2)(c2ccc(CCCCCC)cc2)c2c-4sc3cc(/C=C4\C(=O)c5cc(F)c(F)cc5C4=C(C#N)C#N)sc23)cc1,0.71,16.85,0.635,7.6,-5.66,-4.14,1.52,1.53,-5.39,-3.57,1.82,1.93
YES,10.1021/acsaem.8b01447,PBT2Clas-Bz,IT-4F,CCCCCCCCC(CCCCCC)CN1N=C2C(C3=CC=CS3)=C(F)C(F)=C(C3=CC=C(C4=CC5=C(S4)C(C4=CC=C(CC(CC)CCCC)S4)=C4C=CSC4=C5C4=C(Cl)C(Cl)=C(CC(CC)CCCC)S4)S3)C2=N1,CCCCCCc1ccc(C2(c3ccc(CCCCCC)cc3)c3cc4c(cc3-c3sc5cc(/C=C6\C(=O)c7cc(F)c(F)cc7C6=C(C#N)C#N)sc5c32)C(c2ccc(CCCCCC)cc2)(c2ccc(CCCCCC)cc2)c2c-4sc3cc(/C=C4\C(=O)c5cc(F)c(F)cc5C4=C(C#N)C#N)sc23)cc1,0.79,13.43,0.418,4.43,-5.66,-4.14,1.52,1.53,-5.48,-3.56,1.92,1.97
YES,10.1021/acsaem.9b01726,P105,ITIC-F,CCCCCCCCCCC(CCCCCCCC)CN1C(=O)N(CC(CCCCCCCC)CCCCCCCCCC)C2=CC3=C4C=C(C5=CC=C(C6=C(F)C(F)=C(C7=CC=CS7)C7=NSN=C67)S5)SC4=C4SC=CC4=C3C=C21,CCCCCCC1=CC=C(C2(C3=CC=C(CCCCCC)C=C3)C3=CC4=C(C=C3C3=C2C2=C(C=C(/C=C5\C(=O)C6=CC(F)=C(F)C=C6C5=C(C#N)C#N)S2)S3)C(C2=CC=C(CCCCCC)C=C2)(C2=CC=C(CCCCCC)C=C2)C2=C4SC3=C2SC(/C=C2\C(=O)C4=CC(F)=C(F)C=C4C2=C(C#N)C#N)=C3)C=C1,0.91,17.47,0.67,10.65,,,,,-5.38,-3.62,1.76,1.66
YES,10.1021/acsaem.9b01726,P104,ITIC-F,CCCCCCCCCCC(CCCCCCCC)CN1C(=O)N(CC(CCCCCCCC)CCCCCCCCCC)C2=CC3=C4C=C(C5=CC=C(C6=CC=C(C7=CC=CS7)C7=NSN=C67)S5)SC4=C4SC=CC4=C3C=C21,CCCCCCC1=CC=C(C2(C3=CC=C(CCCCCC)C=C3)C3=CC4=C(C=C3C3=C2C2=C(C=C(/C=C5\C(=O)C6=CC(F)=C(F)C=C6C5=C(C#N)C#N)S2)S3)C(C2=CC=C(CCCCCC)C=C2)(C2=CC=C(CCCCCC)C=C2)C2=C4SC3=C2SC(/C=C2\C(=O)C4=CC(F)=C(F)C=C4C2=C(C#N)C#N)=C3)C=C1,0.83,15.92,0.63,8.32,,,,,-5.29,-3.68,1.61,1.59
YES,10.1021/acsami.0c00837,PBDB-T,BCDT-4Cl,CCCCC(CC)CC1=CC=C(C2=C3C=C(C4=CC=C(C5=C6C(=O)C7=C(CC(CC)CCCC)SC(CC(CC)CCCC)=C7C(=O)C6=C(C6=CC=CS6)S5)S4)SC3=C(C3=CC=C(CC(CC)CCCC)S3)C3=C2SC=C3)S1,CCCCC(CC)COC1=C(C2=CC3=C(S2)C2=C(C=C(/C=C4\C(=O)C5=CC(Cl)=C(Cl)C=C5C4=C(C#N)C#N)S2)C3(CC(CC)CCCC)CC(CC)CCCC)C2=NSN=C2C(C2=CC3=C(S2)C2=C(C=C(/C=C4\C(=O)C5=CC(Cl)=C(Cl)C=C5C4=C(C#N)C#N)S2)C3(CC(CC)CCCC)CC(CC)CCCC)=C1OCC(CC)CCCC,0.76,23.77,0.67,12.1,-5.47,-3.88,1.59,1.38,-5.33,-3.48,1.85,1.84
YES,10.1021/acsami.0c01850,PBDB-T-2Cl,BTCIC-4Cl,CCCCC(CC)CC1=C(Cl)C=C(C2=C3SC=CC3=C(C3=CC(Cl)=C(CC(CC)CCCC)S3)C3=C2C=C(C2=CC=C(C4=C5C(=O)C6=C(CC(CC)CCCC)SC(CC(CC)CCCC)=C6C(=O)C5=C(C5=CC=CS5)S4)S2)S3)S1,CCCCC(CC)CC1(CC(CC)CCCC)C2=C(SC(/C=C3\C(=O)C4=CC(Cl)=C(Cl)C=C4C3=C(C#N)C#N)=C2)C2=C1C=C(C1=CC=C(C3=CC4=C(S3)C3=C(C=C(/C=C5\C(=O)C6=CC(Cl)=C(Cl)C=C6C5=C(C#N)C#N)S3)C4(CC(CC)CCCC)CC(CC)CCCC)C3=NSN=C13)S2,0.75,21,0.66,10.5,-5.64,-4.12,1.52,1.31,-5.52,-3.6,1.92,
YES,10.1021/acsami.0c01850,PBDB-T,BTCIC-4Cl,CCCCC(CC)CC1=CC=C(C2=C3C=C(C4=CC=C(C5=C6C(=O)C7=C(CC(CC)CCCC)SC(CC(CC)CCCC)=C7C(=O)C6=C(C6=CC=CS6)S5)S4)SC3=C(C3=CC=C(CC(CC)CCCC)S3)C3=C2SC=C3)S1,CCCCC(CC)CC1(CC(CC)CCCC)C2=C(SC(/C=C3\C(=O)C4=CC(Cl)=C(Cl)C=C4C3=C(C#N)C#N)=C2)C2=C1C=C(C1=CC=C(C3=CC4=C(S3)C3=C(C=C(/C=C5\C(=O)C6=CC(Cl)=C(Cl)C=C6C5=C(C#N)C#N)S3)C4(CC(CC)CCCC)CC(CC)CCCC)C3=NSN=C13)S2,0.63,23.2,0.69,10.2,-5.64,-4.12,1.52,1.31,-5.33,-3.48,1.85,1.84
YES,10.1021/acsami.0c01850,PBDB-T,BTCIC,CCCCC(CC)CC1=CC=C(C2=C3C=C(C4=CC=C(C5=C6C(=O)C7=C(CC(CC)CCCC)SC(CC(CC)CCCC)=C7C(=O)C6=C(C6=CC=CS6)S5)S4)SC3=C(C3=CC=C(CC(CC)CCCC)S3)C3=C2SC=C3)S1,CCCCC(CC)CC1(CC(CC)CCCC)C2=C(SC(/C=C3\C(=O)C4=CC=CC=C4C3=C(C#N)C#N)=C2)C2=C1C=C(C1=CC=C(C3=CC4=C(S3)C3=C(C=C(/C=C5\C(=O)C6=CC=CC=C6C5=C(C#N)C#N)S3)C4(CC(CC)CCCC)CC(CC)CCCC)C3=NSN=C13)S2,0.79,18.6,0.63,9.3,-5.53,-4,1.53,1.36,-5.33,-3.48,1.85,1.84
YES,10.1021/acsami.0c01850,PBDB-T-2Cl,BTCIC,CCCCC(CC)CC1=C(Cl)C=C(C2=C3SC=CC3=C(C3=CC(Cl)=C(CC(CC)CCCC)S3)C3=C2C=C(C2=CC=C(C4=C5C(=O)C6=C(CC(CC)CCCC)SC(CC(CC)CCCC)=C6C(=O)C5=C(C5=CC=CS5)S4)S2)S3)S1,CCCCC(CC)CC1(CC(CC)CCCC)C2=C(SC(/C=C3\C(=O)C4=CC=CC=C4C3=C(C#N)C#N)=C2)C2=C1C=C(C1=CC=C(C3=CC4=C(S3)C3=C(C=C(/C=C5\C(=O)C6=CC=CC=C6C5=C(C#N)C#N)S3)C4(CC(CC)CCCC)CC(CC)CCCC)C3=NSN=C13)S2,0.83,5.4,0.62,2.8,-5.53,-4,1.53,1.36,-5.52,-3.6,1.92,
YES,10.1021/acsami.0c03842,PBDB-T,i-cc23,CCCCC(CC)CC1=CC=C(C2=C3C=C(C4=CC=C(C5=C6C(=O)C7=C(CC(CC)CCCC)SC(CC(CC)CCCC)=C7C(=O)C6=C(C6=CC=CS6)S5)S4)SC3=C(C3=CC=C(CC(CC)CCCC)S3)C3=C2SC=C3)S1,CCCCCCC1=CC=C(C2(C3=CC=C(CCCCCC)C=C3)C3=C(C=C4C(=C3)C3=C(C=C(C5=C(OCC(CC)CCCC)C(/C=C6\C(=O)C7=C(C=CS7)C6=C(C#N)C#N)=CS5)S3)C4(C3=CC=C(CCCCCC)C=C3)C3=CC=C(CCCCCC)C=C3)C3=C2C=C(C2=C(OCC(CC)CCCC)C(/C=C4\C(=O)C5=C(C=CS5)C4=C(C#N)C#N)=CS2)S3)C=C1,1.09,11.1,0.595,7.23,-5.34,-3.64,1.7,1.69,-5.33,-3.48,1.85,1.84
YES,10.1021/acsami.0c03977,BSCl-C2,IDIC-4Cl,CCCCCCC1=C(C2=CC3=C(S2)C(CCCCCC)=C(C2=CC4=C(S2)C(C2=CC(Cl)=C(SCC(CC)CCCC)S2)=C2C=C(C5=C(CCCCCC)C6=C(C=C(C7=C(CCCCCC)C=C(/C=C8\SC(=S)N(CC(CC)CCCC)C8=O)S7)S6)S5)SC2=C4C2=CC(Cl)=C(SCC(CC)CCCC)S2)S3)SC(/C=C2\SC(=S)N(CC(CC)CCCC)C2=O)=C1,CCCCCCCCC1(CCCCCCCC)C2=C(C=C3C(=C2)C2=C(C=C(/C=C4\C(=O)C5=C(C=C(Cl)C(Cl)=C5)C4=C(C#N)C#N)S2)C3(CCCCCCCC)CCCCCCCC)C2=C1C=C(/C=C1\C(=O)C3=C(C=C(Cl)C(Cl)=C3)C1=C(C#N)C#N)S2,0.865,20.1,0.713,12.4,-5.9,-4.04,1.86,1.52,-5.58,-3.39,2.19,1.82
YES,10.1021/acsami.0c08442,PBDB-TF,PIDIC2T2Cl,CCCCC(CC)CC1=C(F)C=C(C2=C3C=C(C4=CC=C(C5=C6C(=O)C7=C(CC(CC)CCCC)SC(CC(CC)CCCC)=C7C(=O)C6=C(C6=CC=CS6)S5)S4)SC3=C(C3=CC(F)=C(CC(CC)CCCC)S3)C3=C2SC=C3)S1,CCCCCCCCCCCCCCCCC1(CCCCCCCCCCCCCCCC)C2=CC3=C(C=C2C2=C1C=C(/C=C1\C(=O)C4=CC=CC=C4C1=C(C#N)C#N)S2)C(CCCCCCCCCCCCCCCC)(CCCCCCCCCCCCCCCC)C1=C3SC(/C=C2\C(=O)C3=CC=C(C4=CC(Cl)=C(C5=C(Cl)C=CS5)S4)C=C3C2=C(C#N)C#N)=C1,0.9,12.66,0.62,7.11,-5.67,-3.87,1.8,1.55,-5.49,-3.64,1.85,1.8
YES,10.1021/acsami.0c08442,PBDB-T,PIDIC2T2Cl,CCCCC(CC)CC1=CC=C(C2=C3C=C(C4=CC=C(C5=C6C(=O)C7=C(CC(CC)CCCC)SC(CC(CC)CCCC)=C7C(=O)C6=C(C6=CC=CS6)S5)S4)SC3=C(C3=CC=C(CC(CC)CCCC)S3)C3=C2SC=C3)S1,CCCCCCCCCCCCCCCCC1(CCCCCCCCCCCCCCCC)C2=CC3=C(C=C2C2=C1C=C(/C=C1\C(=O)C4=CC=CC=C4C1=C(C#N)C#N)S2)C(CCCCCCCCCCCCCCCC)(CCCCCCCCCCCCCCCC)C1=C3SC(/C=C2\C(=O)C3=CC=C(C4=CC(Cl)=C(C5=C(Cl)C=CS5)S4)C=C3C2=C(C#N)C#N)=C1,0.82,10.75,0.6,5.34,-5.67,-3.87,1.8,1.55,-5.33,-3.48,1.85,1.84
YES,10.1021/acsami.0c08442,PBDB-TF,PIDIC2T2F,CCCCC(CC)CC1=C(F)C=C(C2=C3C=C(C4=CC=C(C5=C6C(=O)C7=C(CC(CC)CCCC)SC(CC(CC)CCCC)=C7C(=O)C6=C(C6=CC=CS6)S5)S4)SC3=C(C3=CC(F)=C(CC(CC)CCCC)S3)C3=C2SC=C3)S1,CCCCCCCCCCCCCCCCC1(CCCCCCCCCCCCCCCC)C2=CC3=C(C=C2C2=C1C=C(/C=C1\C(=O)C4=CC=CC=C4C1=C(C#N)C#N)S2)C(CCCCCCCCCCCCCCCC)(CCCCCCCCCCCCCCCC)C1=C3SC(/C=C2\C(=O)C3=CC=C(C4=CC(F)=C(C5=C(F)C=CS5)S4)C=C3C2=C(C#N)C#N)=C1,0.9,12.81,0.43,4.96,-5.73,-3.89,1.84,1.55,-5.49,-3.64,1.85,1.8
YES,10.1021/acsami.0c08442,PBDB-TF,PIDIC2T,CCCCC(CC)CC1=C(F)C=C(C2=C3C=C(C4=CC=C(C5=C6C(=O)C7=C(CC(CC)CCCC)SC(CC(CC)CCCC)=C7C(=O)C6=C(C6=CC=CS6)S5)S4)SC3=C(C3=CC(F)=C(CC(CC)CCCC)S3)C3=C2SC=C3)S1,CCCCCCCCCCCCCCCCC1(CCCCCCCCCCCCCCCC)C2=CC3=C(C=C2C2=C1C=C(/C=C1\C(=O)C4=CC=CC=C4C1=C(C#N)C#N)S2)C(CCCCCCCCCCCCCCCC)(CCCCCCCCCCCCCCCC)C1=C3SC(/C=C2\C(=O)C3=CC=C(C4=CC=C(C5=CC=CS5)S4)C=C3C2=C(C#N)C#N)=C1,0.9,10.47,0.52,4.89,-5.65,-3.85,1.8,1.54,-5.49,-3.64,1.85,1.8
YES,10.1021/acsami.0c08442,PBDB-T,PIDIC2T2F,CCCCC(CC)CC1=CC=C(C2=C3C=C(C4=CC=C(C5=C6C(=O)C7=C(CC(CC)CCCC)SC(CC(CC)CCCC)=C7C(=O)C6=C(C6=CC=CS6)S5)S4)SC3=C(C3=CC=C(CC(CC)CCCC)S3)C3=C2SC=C3)S1,CCCCCCCCCCCCCCCCC1(CCCCCCCCCCCCCCCC)C2=CC3=C(C=C2C2=C1C=C(/C=C1\C(=O)C4=CC=CC=C4C1=C(C#N)C#N)S2)C(CCCCCCCCCCCCCCCC)(CCCCCCCCCCCCCCCC)C1=C3SC(/C=C2\C(=O)C3=CC=C(C4=CC(F)=C(C5=C(F)C=CS5)S4)C=C3C2=C(C#N)C#N)=C1,0.85,9,0.53,4.07,-5.73,-3.89,1.84,1.55,-5.33,-3.48,1.85,1.84
YES,10.1021/acsami.0c08442,PBDB-T,PIDIC2T,CCCCC(CC)CC1=CC=C(C2=C3C=C(C4=CC=C(C5=C6C(=O)C7=C(CC(CC)CCCC)SC(CC(CC)CCCC)=C7C(=O)C6=C(C6=CC=CS6)S5)S4)SC3=C(C3=CC=C(CC(CC)CCCC)S3)C3=C2SC=C3)S1,CCCCCCCCCCCCCCCCC1(CCCCCCCCCCCCCCCC)C2=CC3=C(C=C2C2=C1C=C(/C=C1\C(=O)C4=CC=CC=C4C1=C(C#N)C#N)S2)C(CCCCCCCCCCCCCCCC)(CCCCCCCCCCCCCCCC)C1=C3SC(/C=C2\C(=O)C3=CC=C(C4=CC=C(C5=CC=CS5)S4)C=C3C2=C(C#N)C#N)=C1,0.8,9.07,0.41,2.97,-5.65,-3.85,1.8,1.54,-5.33,-3.48,1.85,1.84
YES,10.1021/acsami.0c13277,PBDB-T,CNDTBT-C8IDT-FINCN,CCCCC(CC)CC1=CC=C(C2=C3C=C(C4=CC=C(C5=C6C(=O)C7=C(CC(CC)CCCC)SC(CC(CC)CCCC)=C7C(=O)C6=C(C6=CC=CS6)S5)S4)SC3=C(C3=CC=C(CC(CC)CCCC)S3)C3=C2SC=C3)S1,CCCCCCCCC1(CCCCCCCC)C2=C(C=C3C(=C2)C2=C(C=C(C4=CC=C(C5=C(C#N)C(C#N)=C(C6=CC=C(C7=CC8=C(S7)C7=C(C=C9C(=C7)C(CCCCCCCC)(CCCCCCCC)C7=C9SC(/C=C9\C(=O)C%10=CC(F)=C(F)C=C%10C9=C(C#N)C#N)=C7)C8(CCCCCCCC)CCCCCCCC)S6)C6=NSN=C56)S4)S2)C3(CCCCCCCC)CCCCCCCC)C2=C1C=C(/C=C1\C(=O)C3=CC(F)=C(F)C=C3C1=C(C#N)C#N)S2,0.793,22.11,0.703,12.33,-5.58,-3.92,1.66,1.4,-5.33,-3.48,1.85,1.84
YES,10.1021/acsami.0c13277,PBDB-T,CNDTBT-C8IDT-INCN,CCCCC(CC)CC1=CC=C(C2=C3C=C(C4=CC=C(C5=C6C(=O)C7=C(CC(CC)CCCC)SC(CC(CC)CCCC)=C7C(=O)C6=C(C6=CC=CS6)S5)S4)SC3=C(C3=CC=C(CC(CC)CCCC)S3)C3=C2SC=C3)S1,CCCCCCCCC1(CCCCCCCC)C2=C(C=C3C(=C2)C2=C(C=C(C4=CC=C(C5=C(C#N)C(C#N)=C(C6=CC=C(C7=CC8=C(S7)C7=C(C=C9C(=C7)C(CCCCCCCC)(CCCCCCCC)C7=C9SC(/C=C9\C(=O)C%10=CC=CC=C%10C9=C(C#N)C#N)=C7)C8(CCCCCCCC)CCCCCCCC)S6)C6=NSN=C56)S4)S2)C3(CCCCCCCC)CCCCCCCC)C2=C1C=C(/C=C1\C(=O)C3=CC=CC=C3C1=C(C#N)C#N)S2,0.863,9.35,0.672,11.22,-5.54,-3.82,1.72,1.48,-5.33,-3.48,1.85,1.84
YES,10.1021/acsami.0c13993,PBDB-T,o-DOC6-2F,CCCCC(CC)CC1=CC=C(C2=C3C=C(C4=CC=C(C5=C6C(=O)C7=C(CC(CC)CCCC)SC(CC(CC)CCCC)=C7C(=O)C6=C(C6=CC=CS6)S5)S4)SC3=C(C3=CC=C(CC(CC)CCCC)S3)C3=C2SC=C3)S1,CCCCCCOC1=C(C2=CC3=C(S2)C2=C(C=C(/C=C4\C(=O)C5=CC(F)=C(F)C=C5C4=C(C#N)C#N)S2)C3(CC(CC)CCCC)CC(CC)CCCC)C=CC(C2=CC3=C(S2)C2=C(C=C(/C=C4\C(=O)C5=CC(F)=C(F)C=C5C4=C(C#N)C#N)S2)C3(CC(CC)CCCC)CC(CC)CCCC)=C1OCCCCCC,0.89,18.58,0.718,11.87,-5.49,-3.83,1.66,1.51,-5.33,-3.48,1.85,1.84
YES,10.1021/acsami.0c16389,PBDB-TF,BTP-2Cl-delta,CCCCC(CC)CC1=C(F)C=C(C2=C3C=C(C4=CC=C(C5=C6C(=O)C7=C(CC(CC)CCCC)SC(CC(CC)CCCC)=C7C(=O)C6=C(C6=CC=CS6)S5)S4)SC3=C(C3=CC(F)=C(CC(CC)CCCC)S3)C3=C2SC=C3)S1,CCCCCCCCCCCC1=C(/C=C2\C(=O)C3=CC=C(Cl)C=C3C2=C(C#N)C#N)SC2=C1SC1=C2N(CC(CC)CCCC)C2=C1C1=NSN=C1C1=C2N(CC(CC)CCCC)C2=C1SC1=C2SC(/C=C2\C(=O)C3=CC=C(Cl)C=C3C2=C(C#N)C#N)=C1CCCCCCCCCCC,0.89,24.3,0.711,15.4,-5.57,-3.85,1.72,,-5.49,-3.64,1.85,1.8
YES,10.1021/acsami.0c19700,PBDB-T,IPT-2F,CCCCC(CC)CC1=CC=C(C2=C3C=C(C4=CC=C(C5=C6C(=O)C7=C(CC(CC)CCCC)SC(CC(CC)CCCC)=C7C(=O)C6=C(C6=CC=CS6)S5)S4)SC3=C(C3=CC=C(CC(CC)CCCC)S3)C3=C2SC=C3)S1,CCCCCCCCN1C2=C(SC(/C=C3\C(=O)C4=CC=C(F)C=C4C3=C(C#N)C#N)=C2)C2=C1C1=C(S2)C2=C(C=C3C(=C2)C(C2=CC=C(CCCCCC)C=C2)(C2=CC=C(CCCCCC)C=C2)C2=C3SC(/C=C3\C(=O)C4=CC=C(F)C=C4C3=C(C#N)C#N)=C2)C1(C1=CC=C(CCCCCC)C=C1)C1=CC=C(CCCCCC)C=C1,0.86,22.2,0.73,14,-5.51,-3.96,1.55,1.44,-5.33,-3.48,1.85,1.84
YES,10.1021/acsami.0c19700,PBDB-T,INPIC-2F,CCCCC(CC)CC1=CC=C(C2=C3C=C(C4=CC=C(C5=C6C(=O)C7=C(CC(CC)CCCC)SC(CC(CC)CCCC)=C7C(=O)C6=C(C6=CC=CS6)S5)S4)SC3=C(C3=CC=C(CC(CC)CCCC)S3)C3=C2SC=C3)S1,CCCCCCCCN1C2=C(SC(/C=C3\C(=O)C4=CC(F)=CC=C4C3=C(C#N)C#N)=C2)C2=C1C1=C(S2)C2=CC3=C(C=C2C1(C1=CC=C(CCCCCC)C=C1)C1=CC=C(CCCCCC)C=C1)C1=C(C2=C(S1)C1=C(C=C(/C=C4\C(=O)C5=CC(F)=CC=C5C4=C(C#N)C#N)S1)N2CCCCCCCC)C3(C1=CC=C(CCCCCC)C=C1)C1=CC=C(CCCCCC)C=C1,0.91,15.7,0.586,8.37,-5.4,-3.91,1.49,1.41,-5.33,-3.48,1.85,1.84
YES,10.1021/acsami.1c00327,P-4FP,Y6,CCCCCCCCC(CCCCCC)CN1N=C2C(C3=CC=CS3)=C(F)C(F)=C(C3=CC=C(C4=CC5=C(O4)C(C4=CC(F)=C(CC(CC)CCCC)C(F)=C4)=C4C=COC4=C5C4=CC(F)=C(CC(CC)CCCC)C(F)=C4)S3)C2=N1,CCCCCCCCCCCc1c(/C=C2\C(=O)c3cc(F)c(F)cc3C2=C(C#N)C#N)sc2c1sc1c3c4nsnc4c4c5sc6c(CCCCCCCCCCC)c(/C=C7\C(=O)c8cc(F)c(F)cc8C7=C(C#N)C#N)sc6c5n(CC(CC)CCCC)c4c3n(CC(CC)CCCC)c21,0.8,22.61,0.703,12.71,-5.65,-4.09,1.56,1.36,-5.54,-3.61,1.93,
YES,10.1021/acsami.1c00327,P-CIT,m-ITIC,CCCCCCCCC(CCCCCC)CN1N=C2C(C3=CC=CS3)=C(F)C(F)=C(C3=CC=C(C4=CC5=C(O4)C(C4=CC(Cl)=C(CC(CC)CCCC)S4)=C4C=COC4=C5C4=CC(Cl)=C(CC(CC)CCCC)S4)S3)C2=N1,CCCCCCc1cccc(C2(c3cccc(CCCCCC)c3)c3cc4c(cc3-c3sc5cc(/C=C6\C(=O)c7ccccc7C6=C(C#N)C#N)sc5c32)C(c2cccc(CCCCCC)c2)(c2cccc(CCCCCC)c2)c2c-4sc3cc(/C=C4\C(=O)c5ccccc5C4=C(C#N)C#N)sc23)c1,0.92,16.7,0.716,11.04,-5.52,-3.82,1.7,1.58,-5.5,-3.55,1.95,
YES,10.1021/acsami.1c00327,P-CIT,Y6,CCCCCCCCC(CCCCCC)CN1N=C2C(C3=CC=CS3)=C(F)C(F)=C(C3=CC=C(C4=CC5=C(O4)C(C4=CC(Cl)=C(CC(CC)CCCC)S4)=C4C=COC4=C5C4=CC(Cl)=C(CC(CC)CCCC)S4)S3)C2=N1,CCCCCCCCCCCc1c(/C=C2\C(=O)c3cc(F)c(F)cc3C2=C(C#N)C#N)sc2c1sc1c3c4nsnc4c4c5sc6c(CCCCCCCCCCC)c(/C=C7\C(=O)c8cc(F)c(F)cc8C7=C(C#N)C#N)sc6c5n(CC(CC)CCCC)c4c3n(CC(CC)CCCC)c21,0.77,19.71,0.701,10.64,-5.65,-4.09,1.56,1.36,-5.5,-3.55,1.95,
YES,10.1021/acsami.1c00327,P-4FP,m-ITIC,CCCCCCCCC(CCCCCC)CN1N=C2C(C3=CC=CS3)=C(F)C(F)=C(C3=CC=C(C4=CC5=C(O4)C(C4=CC(F)=C(CC(CC)CCCC)C(F)=C4)=C4C=COC4=C5C4=CC(F)=C(CC(CC)CCCC)C(F)=C4)S3)C2=N1,CCCCCCc1cccc(C2(c3cccc(CCCCCC)c3)c3cc4c(cc3-c3sc5cc(/C=C6\C(=O)c7ccccc7C6=C(C#N)C#N)sc5c32)C(c2cccc(CCCCCC)c2)(c2cccc(CCCCCC)c2)c2c-4sc3cc(/C=C4\C(=O)c5ccccc5C4=C(C#N)C#N)sc23)c1,0.96,15.72,0.577,8.7,-5.52,-3.82,1.7,1.58,-5.54,-3.61,1.93,
YES,10.1021/acsami.1c00327,P-P,Y6,CCCCCCCCC(CCCCCC)CN1N=C2C(C3=CC=CS3)=C(F)C(F)=C(C3=CC=C(C4=CC5=C(O4)C(C4=CC=C(CC(CC)CCCC)C=C4)=C4C=COC4=C5C4=CC=C(CC(CC)CCCC)C=C4)S3)C2=N1,CCCCCCCCCCCc1c(/C=C2\C(=O)c3cc(F)c(F)cc3C2=C(C#N)C#N)sc2c1sc1c3c4nsnc4c4c5sc6c(CCCCCCCCCCC)c(/C=C7\C(=O)c8cc(F)c(F)cc8C7=C(C#N)C#N)sc6c5n(CC(CC)CCCC)c4c3n(CC(CC)CCCC)c21,0.616,24.2,0.543,8.11,-5.65,-4.09,1.56,1.36,-5.33,-3.39,1.94,
YES,10.1021/acsami.1c00327,P-P,m-ITIC,CCCCCCCCC(CCCCCC)CN1N=C2C(C3=CC=CS3)=C(F)C(F)=C(C3=CC=C(C4=CC5=C(O4)C(C4=CC=C(CC(CC)CCCC)C=C4)=C4C=COC4=C5C4=CC=C(CC(CC)CCCC)C=C4)S3)C2=N1,CCCCCCc1cccc(C2(c3cccc(CCCCCC)c3)c3cc4c(cc3-c3sc5cc(/C=C6\C(=O)c7ccccc7C6=C(C#N)C#N)sc5c32)C(c2cccc(CCCCCC)c2)(c2cccc(CCCCCC)c2)c2c-4sc3cc(/C=C4\C(=O)c5ccccc5C4=C(C#N)C#N)sc23)c1,0.8,16.25,0.563,7.32,-5.52,-3.82,1.7,1.58,-5.33,-3.39,1.94,
YES,10.1021/acsami.1c02652,PBDB-TF,PTIC-4Cl,CCCCC(CC)CC1=C(F)C=C(C2=C3C=C(C4=CC=C(C5=C6C(=O)C7=C(CC(CC)CCCC)SC(CC(CC)CCCC)=C7C(=O)C6=C(C6=CC=CS6)S5)S4)SC3=C(C3=CC(F)=C(CC(CC)CCCC)S3)C3=C2SC=C3)S1,CCCCCCCCC1=C(/C=C2\C(=O)C3=CC(Cl)=C(Cl)C=C3C2=C(C#N)C#N)SC2=C1N(CC(CC)CCCC)C1=C2C2=NSN=C2C2=C1N(CC(CCCC)CCCCCC)C1=C2SC2=C1N(CC(CCCC)CCCCCC)C1=C2SC(/C=C2\C(=O)C3=CC(Cl)=C(Cl)C=C3C2=C(C#N)C#N)=C1,0.86,23.3,0.739,14.81,-5.68,-3.91,1.77,1.35,-5.49,-3.64,1.85,1.8
YES,10.1021/acsami.1c02652,PBDB-TF,TB-4Cl,CCCCC(CC)CC1=C(F)C=C(C2=C3C=C(C4=CC=C(C5=C6C(=O)C7=C(CC(CC)CCCC)SC(CC(CC)CCCC)=C7C(=O)C6=C(C6=CC=CS6)S5)S4)SC3=C(C3=CC(F)=C(CC(CC)CCCC)S3)C3=C2SC=C3)S1,CCCCCCCCC1=C(/C=C2\C(=O)C3=CC(Cl)=C(Cl)C=C3C2=C(C#N)C#N)SC2=C1SC1=C2N(CC(CC)CCCC)C2=C1C1=NSN=C1C1=C2N(CC(CC)CCCC)C2=C1SC(/C=C1\C(=O)C3=CC(Cl)=C(Cl)C=C3C1=C(C#N)C#N)=C2CCCCCCCC,0.835,23.2,0.746,14.45,-5.81,-3.94,1.87,1.42,-5.49,-3.64,1.85,1.8
YES,10.1021/acsami.1c02652,PBDB-TF,PT2IC-4Cl,CCCCC(CC)CC1=C(F)C=C(C2=C3C=C(C4=CC=C(C5=C6C(=O)C7=C(CC(CC)CCCC)SC(CC(CC)CCCC)=C7C(=O)C6=C(C6=CC=CS6)S5)S4)SC3=C(C3=CC(F)=C(CC(CC)CCCC)S3)C3=C2SC=C3)S1,CCCCCCCCCCCC1=C(/C=C2\C(=O)C3=CC(Cl)=C(Cl)C=C3C2=C(C#N)C#N)SC2=C1SC1=C2N(CC(CCCC)CCCCCC)C2=C1C1=NSN=C1C1=C2N(CC(CCCC)CCCCCC)C2=C1SC1=C2N(CC(CC)CCCC)C2=C1SC(/C=C1\C(=O)C3=CC(Cl)=C(Cl)C=C3C1=C(C#N)C#N)=C2,0.834,20.7,0.724,12.51,-5.6,-3.9,1.7,1.31,-5.49,-3.64,1.85,1.8
YES,10.1021/acsami.1c06299,PBDB-TF,DTP-in-F,CCCCC(CC)CC1=C(F)C=C(C2=C3C=C(C4=CC=C(C5=C6C(=O)C7=C(CC(CC)CCCC)SC(CC(CC)CCCC)=C7C(=O)C6=C(C6=CC=CS6)S5)S4)SC3=C(C3=CC(F)=C(CC(CC)CCCC)S3)C3=C2SC=C3)S1,CCCCCCC1=CC=C(C2(C3=CC=C(CCCCCC)C=C3)OC3=C(SC(C4=CC(F)=C(C5=CC6=C(S5)C5=C(C=C(/C=C7\C(=O)C8=CC(F)=C(F)C=C8C7=C(C#N)C#N)S5)C(C5=CC=C(CCCCCC)C=C5)(C5=CC=C(CCCCCC)C=C5)O6)C=C4F)=C3)C3=C2C=C(/C=C2\C(=O)C4=CC(F)=C(F)C=C4C2=C(C#N)C#N)S3)C=C1,0.91,18.54,0.632,10.66,-5.53,-3.92,1.61,,-5.49,-3.64,1.85,1.8
YES,10.1021/acsami.1c06299,PBDB-TF,DTP-out-F,CCCCC(CC)CC1=C(F)C=C(C2=C3C=C(C4=CC=C(C5=C6C(=O)C7=C(CC(CC)CCCC)SC(CC(CC)CCCC)=C7C(=O)C6=C(C6=CC=CS6)S5)S4)SC3=C(C3=CC(F)=C(CC(CC)CCCC)S3)C3=C2SC=C3)S1,CCCCCCC1=CC=C(C2(C3=CC=C(CCCCCC)C=C3)OC3=C(SC(/C=C4\C(=O)C5=CC(F)=C(F)C=C5C4=C(C#N)C#N)=C3)C3=C2C=C(C2=C(F)C=C(C4=CC5=C(S4)C4=C(C=C(/C=C6\C(=O)C7=CC(F)=C(F)C=C7C6=C(C#N)C#N)S4)OC5(C4=CC=C(CCCCCC)C=C4)C4=CC=C(CCCCCC)C=C4)C(F)=C2)S3)C=C1,0.86,10.16,0.454,3.97,-5.61,-3.96,1.65,,-5.49,-3.64,1.85,1.8
YES,10.1021/acsami.1c06360,PBDB-T-2Cl,DTSiC-TC,CCCCC(CC)CC1=C(Cl)C=C(C2=C3SC=CC3=C(C3=CC(Cl)=C(CC(CC)CCCC)S3)C3=C2C=C(C2=CC=C(C4=C5C(=O)C6=C(CC(CC)CCCC)SC(CC(CC)CCCC)=C6C(=O)C5=C(C5=CC=CS5)S4)S2)S3)S1,CCCCCCCCC(CCCCCCCC)N1C2=CC3=C(C=C2C2=CC4=C(C=C21)C1=C(C=C(/C=C2\C(=O)C5=CSC=C5C2=C(C#N)C#N)S1)[Si]4(CCCCCCCC)CCCCCCCC)[Si](CCCCCCCC)(CCCCCCCC)C1=C3SC(/C=C2\C(=O)C3=CSC=C3C2=C(C#N)C#N)=C1,1.06,14.6,0.703,10.88,-5.79,-4.07,1.72,1.67,-5.52,-3.6,1.92,
YES,10.1021/acsami.1c06360,PBDB-T-2Cl,DTSiC-IC,CCCCC(CC)CC1=C(Cl)C=C(C2=C3SC=CC3=C(C3=CC(Cl)=C(CC(CC)CCCC)S3)C3=C2C=C(C2=CC=C(C4=C5C(=O)C6=C(CC(CC)CCCC)SC(CC(CC)CCCC)=C6C(=O)C5=C(C5=CC=CS5)S4)S2)S3)S1,CCCCCCCCC(CCCCCCCC)N1C2=CC3=C(C=C2C2=CC4=C(C=C21)C1=C(C=C(/C=C2\C(=O)C5=CC=CC=C5C2=C(C#N)C#N)S1)[Si]4(CCCCCCCC)CCCCCCCC)[Si](CCCCCCCC)(CCCCCCCC)C1=C3SC(/C=C2\C(=O)C3=CC=CC=C3C2=C(C#N)C#N)=C1,1.1,11.62,0.62,7.92,-5.79,-4.05,1.74,1.71,-5.52,-3.6,1.92,
YES,10.1021/acsami.1c09597,PBDB-T,CH3-2F,CCCCC(CC)CC1=CC=C(C2=C3C=C(C4=CC=C(C5=C6C(=O)C7=C(CC(CC)CCCC)SC(CC(CC)CCCC)=C7C(=O)C6=C(C6=CC=CS6)S5)S4)SC3=C(C3=CC=C(CC(CC)CCCC)S3)C3=C2SC=C3)S1,CCCCCCCCC1=C(/C=C2\C(=O)C3=CC(F)=C(F)C=C3C2=C(C#N)C#N)SC(C2=C(N(C3=CC=C(C)C=C3)C3=CC=C(C)C=C3)C3=C(S2)C(N(C2=CC=C(C)C=C2)C2=CC=C(C)C=C2)=C(C2=CC(CCCCCCCC)=C(/C=C4\C(=O)C5=CC(F)=C(F)C=C5C4=C(C#N)C#N)S2)S3)=C1,0.77,22.76,0.699,12.28,-5.59,-4.01,1.58,1.42,-5.33,-3.48,1.85,1.84
YES,10.1021/acsami.1c09597,PBDB-T,H-2F,CCCCC(CC)CC1=CC=C(C2=C3C=C(C4=CC=C(C5=C6C(=O)C7=C(CC(CC)CCCC)SC(CC(CC)CCCC)=C7C(=O)C6=C(C6=CC=CS6)S5)S4)SC3=C(C3=CC=C(CC(CC)CCCC)S3)C3=C2SC=C3)S1,CCCCCCCCC1=C(/C=C2\C(=O)C3=CC(F)=C(F)C=C3C2=C(C#N)C#N)SC(C2=C(N(C3=CC=CC=C3)C3=CC=CC=C3)C3=C(S2)C(N(C2=CC=CC=C2)C2=CC=CC=C2)=C(C2=CC(CCCCCCCC)=C(/C=C4\C(=O)C5=CC(F)=C(F)C=C5C4=C(C#N)C#N)S2)S3)=C1,0.73,18.78,0.63,8.64,-5.58,-4.06,1.52,1.46,-5.33,-3.48,1.85,1.84
YES,10.1021/acsami.1c09597,PBDB-T,OCH3-2F,CCCCC(CC)CC1=CC=C(C2=C3C=C(C4=CC=C(C5=C6C(=O)C7=C(CC(CC)CCCC)SC(CC(CC)CCCC)=C7C(=O)C6=C(C6=CC=CS6)S5)S4)SC3=C(C3=CC=C(CC(CC)CCCC)S3)C3=C2SC=C3)S1,CCCCCCCCC1=C(/C=C2\C(=O)C3=CC(F)=C(F)C=C3C2=C(C#N)C#N)SC(C2=C(N(C3=CC=C(OC)C=C3)C3=CC=C(OC)C=C3)C3=C(S2)C(N(C2=CC=C(OC)C=C2)C2=CC=C(OC)C=C2)=C(C2=CC(CCCCCCCC)=C(/C=C4\C(=O)C5=CC(F)=C(F)C=C5C4=C(C#N)C#N)S2)S3)=C1,0.74,16.66,0.646,8.01,-5.4,-4.04,1.36,1.33,-5.33,-3.48,1.85,1.84
YES,10.1021/acsami.1c09597,PBDB-T,SCH3-2F,CCCCC(CC)CC1=CC=C(C2=C3C=C(C4=CC=C(C5=C6C(=O)C7=C(CC(CC)CCCC)SC(CC(CC)CCCC)=C7C(=O)C6=C(C6=CC=CS6)S5)S4)SC3=C(C3=CC=C(CC(CC)CCCC)S3)C3=C2SC=C3)S1,CCCCCCCCC1=C(/C=C2\C(=O)C3=CC(F)=C(F)C=C3C2=C(C#N)C#N)SC(C2=C(N(C3=CC=C(SC)C=C3)C3=CC=C(SC)C=C3)C3=C(S2)C(N(C2=CC=C(SC)C=C2)C2=CC=C(SC)C=C2)=C(C2=CC(CCCCCCCC)=C(/C=C4\C(=O)C5=CC(F)=C(F)C=C5C4=C(C#N)C#N)S2)S3)=C1,0.67,15.38,0.649,6.67,-5.5,-4.06,1.44,1.41,-5.33,-3.48,1.85,1.84
YES,10.1021/acsami.1c11412,PBDB-T,QOC6-4Cl,CCCCC(CC)CC1=CC=C(C2=C3C=C(C4=CC=C(C5=C6C(=O)C7=C(CC(CC)CCCC)SC(CC(CC)CCCC)=C7C(=O)C6=C(C6=CC=CS6)S5)S4)SC3=C(C3=CC=C(CC(CC)CCCC)S3)C3=C2SC=C3)S1,CCCCCCC1=CC=C(C2=NC3=C(C4=CC5=C(S4)C4=C(C=C(/C=C6\C(=O)C7=CC(Cl)=C(Cl)C=C7C6=C(C#N)C#N)S4)C5(CC(CC)CCCC)CC(CC)CCCC)C(F)=C(F)C(C4=CC5=C(S4)C4=C(C=C(/C=C6\C(=O)C7=CC(Cl)=C(Cl)C=C7C6=C(C#N)C#N)S4)C5(CC(CC)CCCC)CC(CC)CCCC)=C3N=C2C2=CC=C(CCCCCC)C=C2)C=C1,0.782,22.91,0.69,12.32,-5.62,-3.87,1.75,1.45,-5.33,-3.48,1.85,1.84
YES,10.1021/acsami.1c11412,PBDB-T,QOC6-4H,CCCCC(CC)CC1=CC=C(C2=C3C=C(C4=CC=C(C5=C6C(=O)C7=C(CC(CC)CCCC)SC(CC(CC)CCCC)=C7C(=O)C6=C(C6=CC=CS6)S5)S4)SC3=C(C3=CC=C(CC(CC)CCCC)S3)C3=C2SC=C3)S1,CCCCCCC1=CC=C(C2=NC3=C(C4=CC5=C(S4)C4=C(C=C(/C=C6\C(=O)C7=CC=CC=C7C6=C(C#N)C#N)S4)C5(CC(CC)CCCC)CC(CC)CCCC)C(F)=C(F)C(C4=CC5=C(S4)C4=C(C=C(/C=C6\C(=O)C7=CC=CC=C7C6=C(C#N)C#N)S4)C5(CC(CC)CCCC)CC(CC)CCCC)=C3N=C2C2=CC=C(CCCCCC)C=C2)C=C1,0.862,16.19,0.566,7.9,-5.59,-3.8,1.79,1.49,-5.33,-3.48,1.85,1.84
YES,10.1021/acsami.1c12028,J71,SeCT-IC,CCCCCCCCC(CCCCCC)CN1N=C2C(C3=CC=CS3)=C(F)C(F)=C(C3=CC=C(C4=CC5=C(C6=CC=C([Si](CCC)(CCC)CCC)S6)C6=C(C=CS6)C(C6=CC=C([Si](CCC)(CCC)CCC)S6)=C5S4)S3)C2=N1,CCCCCCC1=CC=C(C2(C3=CC=C(CCCCCC)C=C3)C3=C(SC(/C=C4\C(=O)C5=CC=CC=C5C4=C(C#N)C#N)=C3)C3=C2C2=CC4=C(C=C2[Se]3)C2=C([Se]4)C3=C(C=C(/C=C4/C(=O)C5=CC=CC=C5C4=C(C#N)C#N)S3)C2(C2=CC=C(CCCCCC)C=C2)C2=CC=C(CCCCCC)C=C2)C=C1,0.889,18.09,0.677,10.89,-5.53,-3.92,1.61,1.54,-5.4,-3.24,2.16,1.96
YES,10.1021/acsami.1c12028,J71,CSeT-IC,CCCCCCCCC(CCCCCC)CN1N=C2C(C3=CC=CS3)=C(F)C(F)=C(C3=CC=C(C4=CC5=C(C6=CC=C([Si](CCC)(CCC)CCC)S6)C6=C(C=CS6)C(C6=CC=C([Si](CCC)(CCC)CCC)S6)=C5S4)S3)C2=N1,CCCCCCC1=CC=C(C2(C3=CC=C(CCCCCC)C=C3)C3=C(C=C4C(=C3)C3=C(C5=C(C=C(/C=C6\C(=O)C7=CC=CC=C7C6=C(C#N)C#N)S5)[Se]3)C4(C3=CC=C(CCCCCC)C=C3)C3=CC=C(CCCCCC)C=C3)C3=C2C2=C(C=C(/C=C4\C(=O)C5=CC=CC=C5C4=C(C#N)C#N)S2)[Se]3)C=C1,0.912,17.17,0.548,8.52,-5.6,-3.91,1.69,1.58,-5.4,-3.24,2.16,1.96
YES,10.1021/acsami.1c13035,PBDB-T,GL1,CCCCC(CC)CC1=CC=C(C2=C3C=C(C4=CC=C(C5=C6C(=O)C7=C(CC(CC)CCCC)SC(CC(CC)CCCC)=C7C(=O)C6=C(C6=CC=CS6)S5)S4)SC3=C(C3=CC=C(CC(CC)CCCC)S3)C3=C2SC=C3)S1,CCCCCCC1=CC=C(C2(C3=CC=C(CCCCCC)C=C3)C3=C(SC(/C=C4\C(=O)C5=CC(F)=C(F)C=C5C4=C(C#N)C#N)=C3)C3=C2C2=C(S3)C3=C(S2)C2=C(C4=C(S2)C2=C(S4)C4=C(C=C(/C=C5\C(=O)C6=CC(F)=C(F)C=C6C5=C(C#N)C#N)S4)C2(C2=CC=C(CCCCCC)C=C2)C2=CC=C(CCCCCC)C=C2)C3(C2=CC=C(CCCCCC)C=C2)C2=CC=C(CCCCCC)C=C2)C=C1,0.761,22.59,0.665,11.43,-5.4,-3.83,1.57,1.28,-5.33,-3.48,1.85,1.84
YES,10.1021/acsami.1c13035,PBDB-T,F-2Cl,CCCCC(CC)CC1=CC=C(C2=C3C=C(C4=CC=C(C5=C6C(=O)C7=C(CC(CC)CCCC)SC(CC(CC)CCCC)=C7C(=O)C6=C(C6=CC=CS6)S5)S4)SC3=C(C3=CC=C(CC(CC)CCCC)S3)C3=C2SC=C3)S1,CCCCCCC1=CC=C(C2(C3=CC=C(CCCCCC)C=C3)C3=CC4=C(C=C3C3=CC5=C(C=C32)C2=C(C=C(/C=C3\C(=O)C6=CC(Cl)=C(Cl)C=C6C3=C(C#N)C#N)S2)C5(C2=CC=C(CCCCCC)C=C2)C2=CC=C(CCCCCC)C=C2)C(C2=CC=C(CCCCCC)C=C2)(C2=CC=C(CCCCCC)C=C2)C2=C4SC(/C=C3\C(=O)C4=CC(Cl)=C(Cl)C=C4C3=C(C#N)C#N)=C2)C=C1,0.743,18.92,0.734,10.31,-5.63,-3.89,1.74,1.58,-5.33,-3.48,1.85,1.84
YES,10.1021/acsami.1c13404,PTB7-Th,6-IF2F,CCCCC(CC)COC(=O)C1=C(F)C2=CSC(C3=CC4=C(C5=CC=C(CC(CC)CCCC)S5)C5=C(C=CS5)C(C5=CC=C(CC(CC)CCCC)S5)=C4S3)=C2S1,CCCCCCCCC1(CCCCCCCC)C2=C(C=C3C(=C2)C2=C(C=C(C4=C5C(F)=C(C(=O)OCC(CC)CCCCCC)SC5=C(/C=C5\C(=O)C6=CC(F)=C(F)C=C6C5=C(C#N)C#N)S4)S2)C3(CCCCCCCC)CCCCCCCC)C2=C1C=C(C1=C3C(F)=C(C(=O)OCC(CC)CCCCCC)SC3=C(/C=C3\C(=O)C4=CC=CC=C4C3=C(C#N)C#N)S1)S2,0.65,24.69,0.678,11.2,-5.38,-4.07,1.31,1.25,-5.21,-3.6,1.61,1.58
YES,10.1021/acsami.1c13404,PTB7-Th,6-IF4F,CCCCC(CC)COC(=O)C1=C(F)C2=CSC(C3=CC4=C(C5=CC=C(CC(CC)CCCC)S5)C5=C(C=CS5)C(C5=CC=C(CC(CC)CCCC)S5)=C4S3)=C2S1,CCCCCCCCC1(CCCCCCCC)C2=C(C=C3C(=C2)C2=C(C=C(C4=C5C(F)=C(C(=O)OCC(CC)CCCCCC)SC5=C(/C=C5\C(=O)C6=CC(F)=C(F)C=C6C5=C(C#N)C#N)S4)S2)C3(CCCCCCCC)CCCCCCCC)C2=C1C=C(C1=C3C(F)=C(C(=O)OCC(CC)CCCCCC)SC3=C(/C=C3\C(=O)C4=CC(F)=C(F)C=C4C3=C(C#N)C#N)S1)S2,0.59,25.21,0.679,10.46,-5.42,-4.14,1.28,1.22,-5.21,-3.6,1.61,1.58
YES,10.1021/acsami.1c13404,PTB7-Th,6-IFIC,CCCCC(CC)COC(=O)C1=C(F)C2=CSC(C3=CC4=C(C5=CC=C(CC(CC)CCCC)S5)C5=C(C=CS5)C(C5=CC=C(CC(CC)CCCC)S5)=C4S3)=C2S1,CCCCCCCCC1(CCCCCCCC)C2=C(C=C3C(=C2)C2=C(C=C(C4=C5C(F)=C(C(=O)OCC(CC)CCCCCC)SC5=C(/C=C5\C(=O)C6=CC=CC=C6C5=C(C#N)C#N)S4)S2)C3(CCCCCCCC)CCCCCCCC)C2=C1C=C(C1=C3C(F)=C(C(=O)OCC(CC)CCCCCC)SC3=C(/C=C3\C(=O)C4=CC=CC=C4C3=C(C#N)C#N)S1)S2,0.69,22.35,0.614,9.74,-5.34,-4.02,1.32,1.27,-5.21,-3.6,1.61,1.58
YES,10.1021/acsami.6b15707,PTB7-Th,IDTT(TCV)2,CCCCC(CC)COC(=O)C1=C(F)C2=CSC(C3=CC4=C(C5=CC=C(CC(CC)CCCC)S5)C5=C(C=CS5)C(C5=CC=C(CC(CC)CCCC)S5)=C4S3)=C2S1,CCCCCCC1=CC=C(C2(C3=CC=C(CCCCCC)C=C3)C3=C(C=C4C(=C3)C3=C(C=C(C5=CC=C(C(C#N)=C(C#N)C#N)S5)S3)C4(C3=CC=C(CCCCCC)C=C3)C3=CC=C(CCCCCC)C=C3)C3=C2C=C(C2=CC=C(C(C#N)=C(C#N)C#N)S2)S3)C=C1,0.66,11.98,0.5,3.57,-5.58,-4.06,1.52,1.52,-5.21,-3.6,1.61,1.58
YES,10.1021/acsami.6b15707,PTB7-Th,IDT(DCV)2,CCCCC(CC)COC(=O)C1=C(F)C2=CSC(C3=CC4=C(C5=CC=C(CC(CC)CCCC)S5)C5=C(C=CS5)C(C5=CC=C(CC(CC)CCCC)S5)=C4S3)=C2S1,CCCCCCC1=CC=C(C2(C3=CC=C(CCCCCC)C=C3)C3=CC4=C(C=C3C3=C2C=C(C=C(C#N)C#N)S3)C(C2=CC=C(CCCCCC)C=C2)(C2=CC=C(CCCCCC)C=C2)C2=C4SC(C=C(C#N)C#N)=C2)C=C1,0.92,8.41,0.55,3.53,-5.81,-3.65,2.16,2.16,-5.21,-3.6,1.61,1.58
YES,10.1021/acsami.6b15707,PTB7-Th,IDT(TCV)2,CCCCC(CC)COC(=O)C1=C(F)C2=CSC(C3=CC4=C(C5=CC=C(CC(CC)CCCC)S5)C5=C(C=CS5)C(C5=CC=C(CC(CC)CCCC)S5)=C4S3)=C2S1,CCCCCCC1=CC=C(C2(C3=CC=C(CCCCCC)C=C3)C3=CC4=C(C=C3C3=C2C=C(C(C#N)=C(C#N)C#N)S3)C(C2=CC=C(CCCCCC)C=C2)(C2=CC=C(CCCCCC)C=C2)C2=C4SC(C(C#N)=C(C#N)C#N)=C2)C=C1,0.49,11.02,0.53,2.84,-6.04,-4.18,1.86,1.86,-5.21,-3.6,1.61,1.58
YES,10.1021/acsami.7b10995,HFQx-T,BZIC,CCCCC(CC)COC1=C(F)C=C(C2=NC3=C(C4=CC=CS4)C(F)=C(F)C(C4=CC=C(C5=CC6=C(C7=CC=C(CC(CC)CCCC)S7)C7=C(C=CS7)C(C7=CC=C(CC(CC)CCCC)S7)=C6S5)S4)=C3N=C2C2=CC(F)=C(OCC(CC)CCCC)C(F)=C2)C=C1F,CCCCC(CC)CN1N=C2C(=N1)C1=C(C3=C2C2=C(C=C(/C=C4\C(=O)C5=CC=CC=C5C4=C(C#N)C#N)S2)N3CC(CC)CCCC)N(CC(CC)CCCC)C2=C1SC(/C=C1\C(=O)C3=CC=CC=C3C1=C(C#N)C#N)=C2,0.84,12.67,0.59,6.3,-5.42,-3.88,1.54,1.45,-5.44,-3.5,1.94,1.76
YES,10.1021/acsami.7b11488,PBDB-TS,ITIC,CCSC1=CC=C(C2=C3SC=CC3=C(C3=CC=C(SCC)S3)C3=C2C=C(C2=CC=C(C4=C5C(=O)C6=C(CC)SC(CC)=C6C(=O)C5=C(C5=CC=CS5)S4)S2)S3)S1,CCCCCCc1ccc(C2(c3ccc(CCCCCC)cc3)c3cc4c(cc3-c3sc5cc(/C=C6\C(=O)c7ccccc7C6=C(C#N)C#N)sc5c32)C(c2ccc(CCCCCC)cc2)(c2ccc(CCCCCC)cc2)c2c-4sc3cc(/C=C4\C(=O)c5ccccc5C4=C(C#N)C#N)sc23)cc1,0.92,16.63,0.647,9.85,-5.49,-3.83,1.66,1.59,,,,
YES,10.1021/acsami.7b12902,PTzBI,IFBR-p,CCCCCCCCN1C(=O)C2=C(C3=CC=CS3)C3=NN(CCCCCCCC)N=C3C(C3=CC=C(C4=CC5=C(C6=CC=C(CC(CC)CCCC)S6)C6=C(C=CS6)C(C6=CC=C(CC(CC)CCCC)S6)=C5S4)S3)=C2C1=O,CCCCCCC1=CC=C(C2(C3=CC=C(CCCCCC)C=C3)C3=CC4=C(C=C3C3=C2C=C(C2=C(F)C=C(/C=C5\SC(=S)N(CC)C5=O)C5=NSN=C25)S3)C(C2=CC=C(CCCCCC)C=C2)(C2=CC=C(CCCCCC)C=C2)C2=C4SC(C3=C(F)C=C(/C=C4\SC(=S)N(CC)C4=O)C4=NSN=C34)=C2)C=C1,1,11.6,0.623,7.44,-5.64,-3.73,1.91,,-5.34,-3.46,1.88,
YES,10.1021/acsami.7b12902,PTzBI,IFBR-d,CCCCCCCCN1C(=O)C2=C(C3=CC=CS3)C3=NN(CCCCCCCC)N=C3C(C3=CC=C(C4=CC5=C(C6=CC=C(CC(CC)CCCC)S6)C6=C(C=CS6)C(C6=CC=C(CC(CC)CCCC)S6)=C5S4)S3)=C2C1=O,CCCCCCC1=CC=C(C2(C3=CC=C(CCCCCC)C=C3)C3=CC4=C(C=C3C3=C2C=C(C2=CC(F)=C(/C=C5\SC(=S)N(CC)C5=O)C5=NSN=C25)S3)C(C2=CC=C(CCCCCC)C=C2)(C2=CC=C(CCCCCC)C=C2)C2=C4SC(C3=CC(F)=C(/C=C4\SC(=S)N(CC)C4=O)C4=NSN=C34)=C2)C=C1,0.99,9.4,0.559,5.28,-5.67,-3.74,1.93,,-5.34,-3.46,1.88,
YES,10.1021/acsami.7b17961,DRBDT-TVT,IDIC,CCCCCCCCC1=C(C2=CC=C(C3=C(CCCCCCCC)C=C(C4=CC5=C(C6=CC=C(/C=C/C7=CC=C(CC(CCCCCC)CCCCCCCC)S7)S6)C6=C(C=C(C7=CC(CCCCCCCC)=C(C8=CC=C(C9=C(CCCCCCCC)C=C(/C=C%10/SC(=S)N(CC)C%10=O)S9)S8)S7)S6)C(C6=CC=C(/C=C/C7=CC=C(CC(CCCCCC)CCCCCCCC)S7)S6)=C5S4)S3)S2)SC(/C=C2/SC(=S)N(CC)C2=O)=C1,CCCCCCC1(CCCCCC)c2cc3c(cc2-c2sc(/C=C4\C(=O)c5ccccc5C4=C(C#N)C#N)cc21)C(CCCCCC)(CCCCCC)c1cc(/C=C2\C(=O)c4ccccc4C2=C(C#N)C#N)sc1-3,0.84,12.22,0.646,6.63,-5.69,-3.91,1.78,1.63,-5.11,-3.41,1.7,
YES,10.1021/acsami.7b17961,DRBDT-STVT,IDIC,CCCCCCCCC1=C(C2=CC=C(C3=C(CCCCCCCC)C=C(C4=CC5=C(C6=CC=C(/C=C/C7=CC=C(SCC(CCCCCC)CCCCCCCC)S7)S6)C6=C(C=C(C7=CC(CCCCCCCC)=C(C8=CC=C(C9=C(CCCCCCCC)C=C(/C=C%10/SC(=S)N(CC)C%10=O)S9)S8)S7)S6)C(C6=CC=C(/C=C/C7=CC=C(SCC(CCCCCC)CCCCCCCC)S7)S6)=C5S4)S3)S2)SC(/C=C2/SC(=S)N(CC)C2=O)=C1,CCCCCCC1(CCCCCC)c2cc3c(cc2-c2sc(/C=C4\C(=O)c5ccccc5C4=C(C#N)C#N)cc21)C(CCCCCC)(CCCCCC)c1cc(/C=C2\C(=O)c4ccccc4C2=C(C#N)C#N)sc1-3,0.887,10.93,0.672,6.51,-5.69,-3.91,1.78,1.63,-5.14,-3.43,1.71,
YES,10.1021/acsami.8b04432,P3_yang,IDIC,CCCCCCCCOC1=CC=C(C2=NC3=CC(F)=C(F)C(C4=CC=C(C5=CC(F)=C(C6=CC=CS6)C=C5F)S4)=C3N=C2C2=CC=C(OCCCCCCCC)C(OCCCCCCCC)=C2)C=C1OCCCCCCCC,CCCCCCC1(CCCCCC)c2cc3c(cc2-c2sc(/C=C4\C(=O)c5ccccc5C4=C(C#N)C#N)cc21)C(CCCCCC)(CCCCCC)c1cc(/C=C2\C(=O)c4ccccc4C2=C(C#N)C#N)sc1-3,1,15.99,0.609,9.7,-5.69,-3.91,1.78,1.63,-5.54,-2.98,2.56,1.92
YES,10.1021/acsami.8b04432,P2_yang,IDIC,CCCCCCCCOC1=CC=C(C2=NC3=CC(F)=C(F)C(C4=CC=C(C5=CC=C(C6=CC=CS6)C=C5F)S4)=C3N=C2C2=CC=C(OCCCCCCCC)C(OCCCCCCCC)=C2)C=C1OCCCCCCCC,CCCCCCC1(CCCCCC)c2cc3c(cc2-c2sc(/C=C4\C(=O)c5ccccc5C4=C(C#N)C#N)cc21)C(CCCCCC)(CCCCCC)c1cc(/C=C2\C(=O)c4ccccc4C2=C(C#N)C#N)sc1-3,0.91,13.15,0.648,7.75,-5.69,-3.91,1.78,1.63,-5.33,-2.94,2.39,1.9
YES,10.1021/acsami.8b04432,P1_yang,IDIC,CCCCCCCCOC1=CC=C(C2=NC3=CC(F)=C(F)C(C4=CC=C(C5=CC=C(C6=CC=CS6)C=C5)S4)=C3N=C2C2=CC=C(OCCCCCCCC)C(OCCCCCCCC)=C2)C=C1OCCCCCCCC,CCCCCCC1(CCCCCC)c2cc3c(cc2-c2sc(/C=C4\C(=O)c5ccccc5C4=C(C#N)C#N)cc21)C(CCCCCC)(CCCCCC)c1cc(/C=C2\C(=O)c4ccccc4C2=C(C#N)C#N)sc1-3,0.86,8.53,0.662,4.86,-5.69,-3.91,1.78,1.63,-5.17,-2.9,2.27,1.87
YES,10.1021/acsami.8b04432,P4_yang,IDIC,CCCCCCCCOC1=CC=C(C2=NC3=CC(F)=C(F)C(C4=CC=C(C5=C(F)C(F)=C(C6=CC=CS6)C(F)=C5F)S4)=C3N=C2C2=CC=C(OCCCCCCCC)C(OCCCCCCCC)=C2)C=C1OCCCCCCCC,CCCCCCC1(CCCCCC)c2cc3c(cc2-c2sc(/C=C4\C(=O)c5ccccc5C4=C(C#N)C#N)cc21)C(CCCCCC)(CCCCCC)c1cc(/C=C2\C(=O)c4ccccc4C2=C(C#N)C#N)sc1-3,1.06,4.82,0.574,2.93,-5.69,-3.91,1.78,1.63,-5.68,-3.13,2.55,2
YES,10.1021/acsami.8b10312,P3HT,BT3,CCCCCCC1=CSC=C1,CCCCCCC1=CC=C(C2(C3=CC=C(CCCCCC)C=C3)C3=CC4=C(C=C3C3=C2C=C(C2=CC=C(/C=C5\SC(=C(C#N)C#N)N(CC)C5=O)C5=NSN=C25)S3)C(C2=CC=C(CCCCCC)C=C2)(C2=CC=C(CCCCCC)C=C2)C2=C4SC(C3=CC=C(/C=C4/SC(=C(C#N)C#N)N(CC)C4=O)C4=NSN=C34)=C2)C=C1,0.72,5.81,0.61,2.55,-5.26,-3.66,1.6,1.59,-5.01,-3.12,1.89,
YES,10.1021/acsami.8b20567,PBDB-T,CPDT-4F,CCCCC(CC)CC1=CC=C(C2=C3C=C(C4=CC=C(C5=C6C(=O)C7=C(CC(CC)CCCC)SC(CC(CC)CCCC)=C7C(=O)C6=C(C6=CC=CS6)S5)S4)SC3=C(C3=CC=C(CC(CC)CCCC)S3)C3=C2SC=C3)S1,CCCCCCC1(CCCCCC)C2=C(SC(/C=C3\C(=O)C4=CC(F)=C(F)C=C4C3=C(C#N)C#N)=C2)C2=C1C=C(C1=CC3=C(S1)C1=C(C=C(/C=C4\C(=O)C5=CC(F)=C(F)C=C5C4=C(C#N)C#N)S1)C3(CCCCCC)CCCCCC)S2,0.68,20.1,0.696,9.47,-5.26,-3.87,1.39,1.31,-5.33,-3.48,1.85,1.84
YES,10.1021/acsami.8b20567,PBDB-T,CPDT-4Cl,CCCCC(CC)CC1=CC=C(C2=C3C=C(C4=CC=C(C5=C6C(=O)C7=C(CC(CC)CCCC)SC(CC(CC)CCCC)=C7C(=O)C6=C(C6=CC=CS6)S5)S4)SC3=C(C3=CC=C(CC(CC)CCCC)S3)C3=C2SC=C3)S1,CCCCCCC1(CCCCCC)C2=C(SC(/C=C3\C(=O)C4=CC(Cl)=C(Cl)C=C4C3=C(C#N)C#N)=C2)C2=C1C=C(C1=CC3=C(S1)C1=C(C=C(/C=C4\C(=O)C5=CC(Cl)=C(Cl)C=C5C4=C(C#N)C#N)S1)C3(CCCCCC)CCCCCC)S2,0.65,21.3,0.668,9.28,-5.29,-3.93,1.36,1.3,-5.33,-3.48,1.85,1.84
YES,10.1021/acsami.9b07112,m-PBDTPS-FTAZ,ITIC,CCCCCCCCC(CCCCCC)CN1N=C2C(C3=CC=CS3)=C(F)C(F)=C(C3=CC=C(C4=CC5=C(C6=CC(SCC(CC)CCCC)=CC=C6)C6=C(C=CS6)C(C6=CC=CC(SCC(CC)CCCC)=C6)=C5S4)S3)C2=N1,CCCCCCc1ccc(C2(c3ccc(CCCCCC)cc3)c3cc4c(cc3-c3sc5cc(/C=C6\C(=O)c7ccccc7C6=C(C#N)C#N)sc5c32)C(c2ccc(CCCCCC)cc2)(c2ccc(CCCCCC)cc2)c2c-4sc3cc(/C=C4\C(=O)c5ccccc5C4=C(C#N)C#N)sc23)cc1,0.95,18.76,0.739,13.16,-5.49,-3.83,1.66,1.59,-5.4,-3.4,2,2
