Repository: sunyrain/OPV2D

# OPV-DB device data browser

The website presents the published [OPV-DB v2.0.0 dataset](https://doi.org/10.5281/zenodo.23951239).

| Collection | Observations | Source DOIs |
|---|---:|---:|
| [Standard binary](https://sunyrain.github.io/OPV2D/) | 32,778 | 7,360 |
| [Standard ternary](https://sunyrain.github.io/OPV2D/ternary.html) | 2,588 | 461 |
| [Indoor photovoltaics](https://sunyrain.github.io/OPV2D/indoor.html) | 1,678 | 166 |

The primary binary collection has two nested subsets: 27,863 strict-performance
records and 19,299 strict-molecular records. Ternary and indoor collections have
partial literature coverage; records can overlap across topics.

File: Active_Database.csv (part 5 of 26)
Checked,DOI,Donor,Acceptor,Donor SMILES,Acceptor SMILES,Voc,Jsc,FF,PCE,HOMO_A,LUMO_A,Ehl_A,Eg_A,HOMO_D,LUMO_D,Ehl_D,Eg_D
YES,10.1021/acsami.9b08007,P3HT,JC2,CCCCCCC1=CSC=C1,CCCCCCCCC1(CCCCCCCC)C2=C(C=C3C(=C2)C2=C(C=C(C4=C5C=C(C(=O)OCC)SC5=C(/C=C5\SC(=C(C#N)C#N)N(CC)C5=O)C5=NN(CC(CC)CCCC)N=C45)S2)C3(CCCCCCCC)CCCCCCCC)C2=C1C=C(C1=C3C=C(C(=O)OCC)SC3=C(/C=C3\SC(=C(C#N)C#N)N(CC)C3=O)C3=NN(CC(CC)CCCC)N=C13)S2,0.71,13.96,0.63,6.24,-5.48,-3.73,1.75,1.48,-5.01,-3.12,1.89,
YES,10.1021/acsami.9b08007,P3HT,JC1,CCCCCCC1=CSC=C1,CCCCCCCCC1(CCCCCCCC)C2=C(C=C3C(=C2)C2=C(C=C(C4=C5C=C(C(=O)OCC)SC5=C(/C=C5\SC(=C(C#N)C#N)N(CC)C5=O)C5=NSN=C45)S2)C3(CCCCCCCC)CCCCCCCC)C2=C1C=C(C1=C3C=C(C(=O)OCC)SC3=C(/C=C3\SC(=C(C#N)C#N)N(CC)C3=O)C3=NSN=C13)S2,0.48,10.54,0.56,2.8,-5.51,-3.95,1.56,1.3,-5.01,-3.12,1.89,
YES,10.1021/acsami.9b08462,PBDB-T,ITBC,CCCCC(CC)CC1=CC=C(C2=C3C=C(C4=CC=C(C5=C6C(=O)C7=C(CC(CC)CCCC)SC(CC(CC)CCCC)=C7C(=O)C6=C(C6=CC=CS6)S5)S4)SC3=C(C3=CC=C(CC(CC)CCCC)S3)C3=C2SC=C3)S1,CCCCCCC1=CC=C(C2(C3=CC=C(CCCCCC)C=C3)C3=CC4=C(C=C3C3=C2C2=C(C=C(/C=C5\C(=O)C6=C(SC7=CC=CC=C67)C5=C(C#N)C#N)S2)S3)C(C2=CC=C(CCCCCC)C=C2)(C2=CC=C(CCCCCC)C=C2)C2=C4SC3=C2SC(/C=C2\C(=O)C4=C(SC5=CC=CC=C45)C2=C(C#N)C#N)=C3)C=C1,0.94,19.9,0.645,12.07,-5.49,-3.9,1.59,1.59,-5.33,-3.48,1.85,1.84
YES,10.1021/acsami.9b08462,PBDB-T,BDCPDT-BC,CCCCC(CC)CC1=CC=C(C2=C3C=C(C4=CC=C(C5=C6C(=O)C7=C(CC(CC)CCCC)SC(CC(CC)CCCC)=C7C(=O)C6=C(C6=CC=CS6)S5)S4)SC3=C(C3=CC=C(CC(CC)CCCC)S3)C3=C2SC=C3)S1,CCCCCCC1=CC=C(C2(C3=CC=C(CCCCCC)C=C3)C3=C(SC(/C=C4\C(=O)C5=C(SC6=CC=CC=C56)C4=C(C#N)C#N)=C3)C3=C2C2=C(C=C4C5=C(SC4=C2)C2=C(C=C(/C=C4\C(=O)C6=C(SC7=CC=CC=C67)C4=C(C#N)C#N)S2)C5(C2=CC=C(CCCCCC)C=C2)C2=CC=C(CCCCCC)C=C2)S3)C=C1,0.92,18.55,0.634,10.82,,,,,-5.33,-3.48,1.85,1.84
YES,10.1021/acsami.9b08462,PBDB-T,DTCC-BC,CCCCC(CC)CC1=CC=C(C2=C3C=C(C4=CC=C(C5=C6C(=O)C7=C(CC(CC)CCCC)SC(CC(CC)CCCC)=C7C(=O)C6=C(C6=CC=CS6)S5)S4)SC3=C(C3=CC=C(CC(CC)CCCC)S3)C3=C2SC=C3)S1,CCCCCCCCC1=CC=C(C2(C3=CC=C(CCCCCCCC)C=C3)C3=C(C=C4C(=C3)C3=C(C=C5C(=C3)C(C3=CC=C(CCCCCCCC)C=C3)(C3=CC=C(CCCCCCCC)C=C3)C3=C5SC(/C=C5\C(=O)C6=C(SC7=CC=CC=C67)C5=C(C#N)C#N)=C3)N4C(CCCCCCCC)CCCCCCCC)C3=C2C=C(/C=C2\C(=O)C4=C(SC5=CC=CC=C45)C2=C(C#N)C#N)S3)C=C1,0.98,17.22,0.636,10.74,-5.46,-3.81,1.65,1.67,-5.33,-3.48,1.85,1.84
YES,10.1021/acsami.9b09256,PTB7-Th,BTDT2R,CCCCC(CC)COC(=O)C1=C(F)C2=CSC(C3=CC4=C(C5=CC=C(CC(CC)CCCC)S5)C5=C(C=CS5)C(C5=CC=C(CC(CC)CCCC)S5)=C4S3)=C2S1,CCCCCCOC1=C(C2=CC=C(/C=C3\SC(=S)N(CC)C3=O)S2)C2=NSN=C2C(C2=CC=C(/C=C3\SC(=S)N(CC)C3=O)S2)=C1OCCCCCC,1.06,13.52,0.57,8.19,-5.61,-3.73,1.88,1.88,-5.21,-3.6,1.61,1.58
YES,10.1021/acsami.9b09256,PPDT2FBT,BTDT2R,CCCCCCCCC(CCCCCC)COC1=CC(C2=CC=C(C3=C(F)C(F)=C(C4=CC=CS4)C4=NSN=C34)S2)=C(OCC(CCCCCC)CCCCCCCC)C=C1,CCCCCCOC1=C(C2=CC=C(/C=C3\SC(=S)N(CC)C3=O)S2)C2=NSN=C2C(C2=CC=C(/C=C3\SC(=S)N(CC)C3=O)S2)=C1OCCCCCC,1.07,11.23,0.57,6.9,-5.61,-3.73,1.88,1.88,-5.43,-3.67,1.76,
YES,10.1021/acsami.9b09256,P3HT,BTDT2R,CCCCCCC1=CSC=C1,CCCCCCOC1=C(C2=CC=C(/C=C3\SC(=S)N(CC)C3=O)S2)C2=NSN=C2C(C2=CC=C(/C=C3\SC(=S)N(CC)C3=O)S2)=C1OCCCCCC,0.81,9.42,0.67,5.09,-5.61,-3.73,1.88,1.88,-5.01,-3.12,1.89,
YES,10.1021/acsami.9b10243,PBDB-T,IE-4Cl,CCCCC(CC)CC1=CC=C(C2=C3C=C(C4=CC=C(C5=C6C(=O)C7=C(CC(CC)CCCC)SC(CC(CC)CCCC)=C7C(=O)C6=C(C6=CC=CS6)S5)S4)SC3=C(C3=CC=C(CC(CC)CCCC)S3)C3=C2SC=C3)S1,CCCCCCC1=CC=C(C2(C3=CC=C(CCCCCC)C=C3)C3=C(C=C4C(=C3)C3=C(C=C(C5=C(CC(CC)CCCC)C=C(/C=C6\C(=O)C7=CC(Cl)=C(Cl)C=C7C6=C(C#N)C#N)S5)S3)C4(C3=CC=C(CCCCCC)C=C3)C3=CC=C(CCCCCC)C=C3)C3=C2C=C(C2=C(CC(CC)CCCC)C=C(/C=C4\C(=O)C5=CC(Cl)=C(Cl)C=C5C4=C(C#N)C#N)S2)S3)C=C1,0.86,21.49,0.6,11.1,-5.54,-4.11,1.43,1.43,-5.33,-3.48,1.85,1.84
YES,10.1021/acsami.9b10243,PBDB-T,IE-4F,CCCCC(CC)CC1=CC=C(C2=C3C=C(C4=CC=C(C5=C6C(=O)C7=C(CC(CC)CCCC)SC(CC(CC)CCCC)=C7C(=O)C6=C(C6=CC=CS6)S5)S4)SC3=C(C3=CC=C(CC(CC)CCCC)S3)C3=C2SC=C3)S1,CCCCCCC1=CC=C(C2(C3=CC=C(CCCCCC)C=C3)C3=CC4=C(C=C3C3=C2C=C(C2=C(CC(CC)CCCC)C=C(/C=C5\C(=O)C6=CC(F)=C(F)C=C6C5=C(C#N)C#N)S2)S3)C(C2=CC=C(CCCCCC)C=C2)(C2=CC=C(CCCCCC)C=C2)C2=C4SC(C3=C(CC(CC)CCCC)C=C(/C=C4\C(=O)C5=CC(F)=C(F)C=C5C4=C(C#N)C#N)S3)=C2)C=C1,0.87,21.35,0.58,10.8,-5.51,-4.07,1.44,1.44,-5.33,-3.48,1.85,1.84
YES,10.1021/acsami.9b10243,PBDB-TF,IE-4Cl,CCCCC(CC)CC1=C(F)C=C(C2=C3C=C(C4=CC=C(C5=C6C(=O)C7=C(CC(CC)CCCC)SC(CC(CC)CCCC)=C7C(=O)C6=C(C6=CC=CS6)S5)S4)SC3=C(C3=CC(F)=C(CC(CC)CCCC)S3)C3=C2SC=C3)S1,CCCCCCC1=CC=C(C2(C3=CC=C(CCCCCC)C=C3)C3=C(C=C4C(=C3)C3=C(C=C(C5=C(CC(CC)CCCC)C=C(/C=C6\C(=O)C7=CC(Cl)=C(Cl)C=C7C6=C(C#N)C#N)S5)S3)C4(C3=CC=C(CCCCCC)C=C3)C3=CC=C(CCCCCC)C=C3)C3=C2C=C(C2=C(CC(CC)CCCC)C=C(/C=C4\C(=O)C5=CC(Cl)=C(Cl)C=C5C4=C(C#N)C#N)S2)S3)C=C1,0.89,17.82,0.61,9.7,-5.54,-4.11,1.43,1.43,-5.49,-3.64,1.85,1.8
YES,10.1021/acsami.9b10243,PBDB-TF,IE-4F,CCCCC(CC)CC1=C(F)C=C(C2=C3C=C(C4=CC=C(C5=C6C(=O)C7=C(CC(CC)CCCC)SC(CC(CC)CCCC)=C7C(=O)C6=C(C6=CC=CS6)S5)S4)SC3=C(C3=CC(F)=C(CC(CC)CCCC)S3)C3=C2SC=C3)S1,CCCCCCC1=CC=C(C2(C3=CC=C(CCCCCC)C=C3)C3=CC4=C(C=C3C3=C2C=C(C2=C(CC(CC)CCCC)C=C(/C=C5\C(=O)C6=CC(F)=C(F)C=C6C5=C(C#N)C#N)S2)S3)C(C2=CC=C(CCCCCC)C=C2)(C2=CC=C(CCCCCC)C=C2)C2=C4SC(C3=C(CC(CC)CCCC)C=C(/C=C4\C(=O)C5=CC(F)=C(F)C=C5C4=C(C#N)C#N)S3)=C2)C=C1,0.91,18.23,0.56,9.3,-5.51,-4.07,1.44,1.44,-5.49,-3.64,1.85,1.8
YES,10.1021/acsami.9b15247,PBDB-T,CNDTBT-IDTT-FINCN,CCCCC(CC)CC1=CC=C(C2=C3C=C(C4=CC=C(C5=C6C(=O)C7=C(CC(CC)CCCC)SC(CC(CC)CCCC)=C7C(=O)C6=C(C6=CC=CS6)S5)S4)SC3=C(C3=CC=C(CC(CC)CCCC)S3)C3=C2SC=C3)S1,CCCCCCC1=CC=C(C2(C3=CC=C(CCCCCC)C=C3)C3=C(C=C4C(=C3)C3=C(C5=C(C=C(C6=CC=C(C7=C(C#N)C(C#N)=C(C8=CC=C(C9=CC%10=C(S9)C9=C(S%10)C%10=C(C=C%11C(=C%10)C(C%10=CC=C(CCCCCC)C=C%10)(C%10=CC=C(CCCCCC)C=C%10)C%10=C%11SC%11=C%10SC(/C=C%10\C(=O)C%12=CC(F)=C(F)C=C%12C%10=C(C#N)C#N)=C%11)C9(C9=CC=C(CCCCCC)C=C9)C9=CC=C(CCCCCC)C=C9)S8)C8=NSN=C78)S6)S5)S3)C4(C3=CC=C(CCCCCC)C=C3)C3=CC=C(CCCCCC)C=C3)C3=C2C2=C(C=C(/C=C4\C(=O)C5=CC(F)=C(F)C=C5C4=C(C#N)C#N)S2)S3)C=C1,0.82,17.06,0.65,9.13,-5.56,-3.98,1.58,1.58,-5.33,-3.48,1.85,1.84
YES,10.1021/acsami.9b15247,PBDB-T,FDTBT-IDTT-FINCN,CCCCC(CC)CC1=CC=C(C2=C3C=C(C4=CC=C(C5=C6C(=O)C7=C(CC(CC)CCCC)SC(CC(CC)CCCC)=C7C(=O)C6=C(C6=CC=CS6)S5)S4)SC3=C(C3=CC=C(CC(CC)CCCC)S3)C3=C2SC=C3)S1,CCCCCCC1=CC=C(C2(C3=CC=C(CCCCCC)C=C3)C3=C(C=C4C(=C3)C3=C(C5=C(C=C(C6=CC=C(C7=C(F)C(F)=C(C8=CC=C(C9=CC%10=C(S9)C9=C(S%10)C%10=C(C=C%11C(=C%10)C(C%10=CC=C(CCCCCC)C=C%10)(C%10=CC=C(CCCCCC)C=C%10)C%10=C%11SC%11=C%10SC(/C=C%10\C(=O)C%12=CC(F)=C(F)C=C%12C%10=C(C#N)C#N)=C%11)C9(C9=CC=C(CCCCCC)C=C9)C9=CC=C(CCCCCC)C=C9)S8)C8=NSN=C78)S6)S5)S3)C4(C3=CC=C(CCCCCC)C=C3)C3=CC=C(CCCCCC)C=C3)C3=C2C2=C(C=C(/C=C4\C(=O)C5=CC(F)=C(F)C=C5C4=C(C#N)C#N)S2)S3)C=C1,0.86,13.57,0.62,7.27,-5.46,-3.92,1.54,1.51,-5.33,-3.48,1.85,1.84
YES,10.1021/acsami.9b16662,P3HT,BTA43,CCCCCCC1=CSC=C1,CCCCCCCCN1N=C2C(/C=C3\SC(=C(C#N)C#N)N(CC)C3=O)=CC=C(C3=CC4=C(S3)C3=CC5=C(C=C3C4(C3=CC=C(OCCCCCC)C=C3)C3=CC=C(OCCCCCC)C=C3)C3=C(C=C(C4=CC=C(/C=C6/SC(=C(C#N)C#N)N(CC)C6=O)C6=NN(CCCCCCCC)N=C46)S3)C5(C3=CC=C(OCCCCCC)C=C3)C3=CC=C(OCCCCCC)C=C3)C2=N1,0.89,10.84,0.68,6.56,-5.44,-3.47,1.97,1.78,-5.01,-3.12,1.89,
YES,10.1021/acsami.9b16662,P3HT,BTA53,CCCCCCC1=CSC=C1,CCCCCCCCN1N=C2C(/C=C3/SC(=C(C#N)C#N)N(CC)C3=O)=CC=C(C3=CC4=C(S3)C3=CC5=C(C=C3C(C3=CC=C(CCCCCC)C=C3)(C3=CC=C(CCCCCC)C=C3)O4)C3=C(C=C(C4=CC=C(/C=C6/SC(=C(C#N)C#N)N(CC)C6=O)C6=NN(CCCCCCCC)N=C46)S3)OC5(C3=CC=C(CCCCCC)C=C3)C3=CC=C(CCCCCC)C=C3)C2=N1,0.88,11.57,0.62,6.31,-5.48,-3.58,1.9,1.68,-5.01,-3.12,1.89,
YES,10.1021/acsami.9b16900,SM-Cl,IDIC,CCCCCCCCC1=C(C2=CC=C(C3=C(CCCCCCCC)C=C(C4=CC5=C(C6=CC(Cl)=C(CC(CC)CCCC)S6)C6=C(C=C(C7=CC(CCCCCCCC)=C(C8=CC=C(C9=C(CCCCCCCC)C=C(/C=C(\C#N)C(=O)OCC(CC)CCCC)S9)S8)S7)S6)C(C6=CC(Cl)=C(CC(CC)CCCC)S6)=C5S4)S3)S2)SC(/C=C(/C#N)C(=O)OCC(CC)CCCC)=C1,CCCCCCC1(CCCCCC)c2cc3c(cc2-c2sc(/C=C4\C(=O)c5ccccc5C4=C(C#N)C#N)cc21)C(CCCCCC)(CCCCCC)c1cc(/C=C2\C(=O)c4ccccc4C2=C(C#N)C#N)sc1-3,0.972,12.61,0.631,7.73,-5.69,-3.91,1.78,1.63,-5.42,-3.34,2.08,
YES,10.1021/acsami.9b18076,PBDB-T,FOC2C6-2FIC,CCCCC(CC)CC1=CC=C(C2=C3C=C(C4=CC=C(C5=C6C(=O)C7=C(CC(CC)CCCC)SC(CC(CC)CCCC)=C7C(=O)C6=C(C6=CC=CS6)S5)S4)SC3=C(C3=CC=C(CC(CC)CCCC)S3)C3=C2SC=C3)S1,CCCCC(CC)COC1=CC(C2=CC3=C(S2)C2=C(C=C(/C=C4\C(=O)C5=CC(F)=C(F)C=C5C4=C(C#N)C#N)S2)C3(CC(CC)CCCC)CC(CC)CCCC)=C(F)C=C1C1=CC2=C(S1)C1=C(C=C(/C=C3\C(=O)C4=CC(F)=C(F)C=C4C3=C(C#N)C#N)S1)C2(CC(CC)CCCC)CC(CC)CCCC,0.87,19.66,0.721,12.36,-5.51,-3.84,1.67,1.43,-5.33,-3.48,1.85,1.84
YES,10.1021/acsami.9b18076,PBDB-T,FOC6-FIC,CCCCC(CC)CC1=CC=C(C2=C3C=C(C4=CC=C(C5=C6C(=O)C7=C(CC(CC)CCCC)SC(CC(CC)CCCC)=C7C(=O)C6=C(C6=CC=CS6)S5)S4)SC3=C(C3=CC=C(CC(CC)CCCC)S3)C3=C2SC=C3)S1,CCCCCCOC1=CC(C2=CC3=C(S2)C2=C(C=C(/C=C4\C(=O)C5=CC=C(F)C=C5C4=C(C#N)C#N)S2)C3(CC(CC)CCCC)CC(CC)CCCC)=C(F)C=C1C1=CC2=C(S1)C1=C(C=C(/C=C3\C(=O)C4=CC=C(F)C=C4C3=C(C#N)C#N)S1)C2(CC(CC)CCCC)CC(CC)CCCC,0.89,19.18,0.709,12.08,-5.47,-3.81,1.66,1.47,-5.33,-3.48,1.85,1.84
YES,10.1021/acsami.9b18076,PBDB-T,FOC6-IC,CCCCC(CC)CC1=CC=C(C2=C3C=C(C4=CC=C(C5=C6C(=O)C7=C(CC(CC)CCCC)SC(CC(CC)CCCC)=C7C(=O)C6=C(C6=CC=CS6)S5)S4)SC3=C(C3=CC=C(CC(CC)CCCC)S3)C3=C2SC=C3)S1,CCCCCCOC1=CC(C2=CC3=C(S2)C2=C(C=C(/C=C4\C(=O)C5=CC=CC=C5C4=C(C#N)C#N)S2)C3(CC(CC)CCCC)CC(CC)CCCC)=C(F)C=C1C1=CC2=C(S1)C1=C(C=C(/C=C3\C(=O)C4=CC=CC=C4C3=C(C#N)C#N)S1)C2(CC(CC)CCCC)CC(CC)CCCC,0.93,17.64,0.658,10.8,-5.42,-3.77,1.65,1.51,-5.33,-3.48,1.85,1.84
YES,10.1021/acsami.9b22093,PBDB-TF,BDTN-Th,CCCCC(CC)CC1=C(F)C=C(C2=C3C=C(C4=CC=C(C5=C6C(=O)C7=C(CC(CC)CCCC)SC(CC(CC)CCCC)=C7C(=O)C6=C(C6=CC=CS6)S5)S4)SC3=C(C3=CC(F)=C(CC(CC)CCCC)S3)C3=C2SC=C3)S1,CCCCCCCCOC1=C2SC3=C(C2=C(OCCCCCCCC)C2=C1C1=C(S2)C2=C(C=C(/C=C4\C(=O)C5=CSC=C5C4=C(C#N)C#N)S2)N1CC(CCCC)CCCCCC)N(CC(CCCC)CCCCCC)C1=C3SC(/C=C2\C(=O)C3=CSC=C3C2=C(C#N)C#N)=C1,0.95,8.2,0.451,3.53,-5.5,-3.62,1.88,1.41,-5.49,-3.64,1.85,1.8
YES,10.1021/acsapm.0c00748,J71,BTIDIC,CCCCCCCCC(CCCCCC)CN1N=C2C(C3=CC=CS3)=C(F)C(F)=C(C3=CC=C(C4=CC5=C(C6=CC=C([Si](CCC)(CCC)CCC)S6)C6=C(C=CS6)C(C6=CC=C([Si](CCC)(CCC)CCC)S6)=C5S4)S3)C2=N1,CCCCCCC1(CCCCCC)C2=CC3=C(C=C2C2=C1C=C(/C=C1\C(=O)C4=CC(F)=C(F)C=C4C1=C(C#N)C#N)S2)C(CCCCCC)(CCCCCC)C1=C3SC(C2=CC=C(C3=CC4=C(S3)C3=CC5=C(C=C3C4(CCCCCC)CCCCCC)C3=C(C=C(/C=C4\C(=O)C6=CC(F)=C(F)C=C6C4=C(C#N)C#N)S3)C5(CCCCCC)CCCCCC)C3=NSN=C23)=C1,0.861,19.8,0.674,11.5,-5.48,-3.97,1.51,1.47,-5.4,-3.24,2.16,1.96
YES,10.1021/acsapm.0c00748,J71,SIDIC,CCCCCCCCC(CCCCCC)CN1N=C2C(C3=CC=CS3)=C(F)C(F)=C(C3=CC=C(C4=CC5=C(C6=CC=C([Si](CCC)(CCC)CCC)S6)C6=C(C=CS6)C(C6=CC=C([Si](CCC)(CCC)CCC)S6)=C5S4)S3)C2=N1,CCCCCCC1(CCCCCC)C2=CC3=C(C=C2C2=C1C=C(/C=C1\C(=O)C4=C(C=C(F)C(F)=C4)C1=C(C#N)C#N)S2)C(CCCCCC)(CCCCCC)C1=C3SC(C2=CC3=C(S2)C2=CC4=C(C=C2C3(CCCCCC)CCCCCC)C2=C(C=C(/C=C3\C(=O)C5=C(C=C(F)C(F)=C5)C3=C(C#N)C#N)S2)C4(CCCCCC)CCCCCC)=C1,0.883,18.3,0.602,9.71,-5.44,-3.93,1.51,1.43,-5.4,-3.24,2.16,1.96
YES,10.1021/acsapm.0c00748,J71,TTIDIC,CCCCCCCCC(CCCCCC)CN1N=C2C(C3=CC=CS3)=C(F)C(F)=C(C3=CC=C(C4=CC5=C(C6=CC=C([Si](CCC)(CCC)CCC)S6)C6=C(C=CS6)C(C6=CC=C([Si](CCC)(CCC)CCC)S6)=C5S4)S3)C2=N1,CCCCCCC1(CCCCCC)C2=CC3=C(C=C2C2=C1C=C(/C=C1\C(=O)C4=CC(F)=C(F)C=C4C1=C(C#N)C#N)S2)C(CCCCCC)(CCCCCC)C1=C3SC(C2=CC3=C(C=C(C4=CC5=C(S4)C4=CC6=C(C=C4C5(CCCCCC)CCCCCC)C4=C(C=C(/C=C5\C(=O)C7=CC(F)=C(F)C=C7C5=C(C#N)C#N)S4)C6(CCCCCC)CCCCCC)S3)S2)=C1,0.914,10.7,0.669,6.54,-5.43,-3.92,1.51,1.46,-5.4,-3.24,2.16,1.96
YES,10.1021/acsenergylett.0c01364,PBDB-TF,ITCPTC,CCCCC(CC)CC1=C(F)C=C(C2=C3C=C(C4=CC=C(C5=C6C(=O)C7=C(CC(CC)CCCC)SC(CC(CC)CCCC)=C7C(=O)C6=C(C6=CC=CS6)S5)S4)SC3=C(C3=CC(F)=C(CC(CC)CCCC)S3)C3=C2SC=C3)S1,CCCCCCC1=CC=C(C2(C3=CC=C(CCCCCC)C=C3)C3=C(C=C4C(=C3)C3=C(C5=C(C=C(/C=C6\C(=O)C7=CSC=C7C6=C(C#N)C#N)S5)S3)C4(C3=CC=C(CCCCCC)C=C3)C3=CC=C(CCCCCC)C=C3)C3=C2C2=C(C=C(/C=C4\C(=O)C5=CSC=C5C4=C(C#N)C#N)S2)S3)C=C1,0.964,17.285,0.738,12.31,-5.63,-3.96,1.67,1.58,-5.49,-3.64,1.85,1.8
YES,10.1021/acsenergylett.0c02053,PTzBI-oF,PFA1,CCCCCCCCN1C(=O)C2=C(C3=CC(F)=CS3)C3=NN(CC(CC)CCCC)N=C3C(C3=CC(F)=C(C4=CC5=C(S4)C(C4=CC=C(CC(CC)CCCC)S4)=C4C=CSC4=C5C4=CC=C(CC(CC)CCCC)S4)S3)=C2C1=O,CCCCCCCCCCCCC(CCCCCCCCCC)CN1C2=C(SC3=C2SC(/C=C2\C(=O)C4=CC(F)=CC=C4C2=C(C#N)C#N)=C3CCCCCCCCCCC)C2=C1C1=C(C3=NSN=C32)C2=C(C3=C(S2)C(CCCCCCCCCCC)=C(/C=C2\C(=O)C4=C(C=C(F)C(C5=CC=CS5)=C4)C2=C(C#N)C#N)S3)N1CC(CCCCCCCCCC)CCCCCCCCCCCC,0.87,23.96,0.727,15.11,-5.74,-3.84,1.9,1.41,-5.25,-3.25,2,
YES,10.1021/acsenergylett.7b00390,PffBT4T-2DT,EH-IDTBR,CCCCCCCCCCCCC(CCCCCCCCCC)CC1=CSC(C2=C(F)C(F)=C(C3=CC(CC(CCCCCCCCCC)CCCCCCCCCCCC)=C(C4=CC=C(C5=CC=CS5)S4)S3)C3=NSN=C23)=C1,CCCCC(CC)CC1(CC(CC)CCCC)c2cc3c(cc2-c2sc(-c4ccc(/C=C5\SC(=S)N(CC)C5=O)c5nsnc45)cc21)C(CC(CC)CCCC)(CC(CC)CCCC)c1cc(-c2ccc(/C=C4\SC(=S)N(CC)C4=O)c4nsnc24)sc1-3,1.02,17.2,0.63,11.1,-5.51,-3.88,1.63,1.63,-5.29,-3.65,1.64,
YES,10.1021/acsenergylett.7b00551,PBTCl,ITIC,CCCCC(CC)COC(=O)C1=C(Cl)C2=CSC(C3=CC4=C(C5=CC=C(CC(CC)CCCC)S5)C5=C(C=CS5)C(C5=CC=C(CC(CC)CCCC)S5)=C4S3)=C2S1,CCCCCCc1ccc(C2(c3ccc(CCCCCC)cc3)c3cc4c(cc3-c3sc5cc(/C=C6\C(=O)c7ccccc7C6=C(C#N)C#N)sc5c32)C(c2ccc(CCCCCC)cc2)(c2ccc(CCCCCC)cc2)c2c-4sc3cc(/C=C4\C(=O)c5ccccc5C4=C(C#N)C#N)sc23)cc1,0.91,14.53,0.58,7.57,-5.49,-3.83,1.66,1.59,-5.43,-3.55,1.88,
YES,10.1021/acsenergylett.8b00045,PTB7-Th,CDTBM,CCCCC(CC)COC(=O)C1=C(F)C2=CSC(C3=CC4=C(C5=CC=C(CC(CC)CCCC)S5)C5=C(C=CS5)C(C5=CC=C(CC(CC)CCCC)S5)=C4S3)=C2S1,CCCCCCCCC1(CCCCCCCC)C2=C(SC(C3=CC=C(C=C(C#N)C#N)C4=NSN=C34)=C2)C2=C1C=C(C1=CC=C(C=C(C#N)C#N)C3=NSN=C13)S2,0.67,12.7,0.62,5.6,-5.69,-4.28,1.41,1.45,-5.21,-3.6,1.61,1.58
YES,10.1021/acsenergylett.8b00563,PBDB-T,BDCPDT-TTC,CCCCC(CC)CC1=CC=C(C2=C3C=C(C4=CC=C(C5=C6C(=O)C7=C(CC(CC)CCCC)SC(CC(CC)CCCC)=C7C(=O)C6=C(C6=CC=CS6)S5)S4)SC3=C(C3=CC=C(CC(CC)CCCC)S3)C3=C2SC=C3)S1,CCCCCCC1=CC=C(C2(C3=CC=C(CCCCCC)C=C3)C3=C(SC(/C=C4\C(=O)C5=C(SC6=C5SC=C6)C4=C(C#N)C#N)=C3)C3=C2C2=C(C=C4C5=C(SC4=C2)C2=C(C=C(/C=C4\C(=O)C6=C(SC7=C6SC=C7)C4=C(C#N)C#N)S2)C5(C2=CC=C(CCCCCC)C=C2)C2=CC=C(CCCCCC)C=C2)S3)C=C1,0.94,17.72,0.618,10.29,-5.38,-3.78,1.6,1.58,-5.33,-3.48,1.85,1.84
YES,10.1021/acsenergylett.8b01808,PBDB-TF,SeTIC4Cl,CCCCC(CC)CC1=C(F)C=C(C2=C3C=C(C4=CC=C(C5=C6C(=O)C7=C(CC(CC)CCCC)SC(CC(CC)CCCC)=C7C(=O)C6=C(C6=CC=CS6)S5)S4)SC3=C(C3=CC(F)=C(CC(CC)CCCC)S3)C3=C2SC=C3)S1,CCCCCCC1=CC=C(C2(C3=CC=C(CCCCCC)C=C3)C3=CC4=C(C=C3C3=C2C2=C(C=C(/C=C5\C(=O)C6=CC(Cl)=C(Cl)C=C6C5=C(C#N)C#N)S2)[Se]3)C(C2=CC=C(CCCCCC)C=C2)(C2=CC=C(CCCCCC)C=C2)C2=C4[Se]C3=C2SC(/C=C2\C(=O)C4=CC(Cl)=C(Cl)C=C4C2=C(C#N)C#N)=C3)C=C1,0.78,22.92,0.75,13.32,-5.65,-4.08,1.57,1.44,-5.49,-3.64,1.85,1.8
YES,10.1021/acsenergylett.8b01808,PBDB-TF,SeTIC,CCCCC(CC)CC1=C(F)C=C(C2=C3C=C(C4=CC=C(C5=C6C(=O)C7=C(CC(CC)CCCC)SC(CC(CC)CCCC)=C7C(=O)C6=C(C6=CC=CS6)S5)S4)SC3=C(C3=CC(F)=C(CC(CC)CCCC)S3)C3=C2SC=C3)S1,CCCCCCC1=CC=C(C2(C3=CC=C(CCCCCC)C=C3)C3=CC4=C(C=C3C3=C2C2=C(C=C(/C=C5\C(=O)C6=CC=CC=C6C5=C(C#N)C#N)S2)[Se]3)C(C2=CC=C(CCCCCC)C=C2)(C2=CC=C(CCCCCC)C=C2)C2=C4[Se]C3=C2SC(/C=C2\C(=O)C4=CC=CC=C4C2=C(C#N)C#N)=C3)C=C1,0.95,15.45,0.51,7.46,-5.55,-3.9,1.65,1.58,-5.49,-3.64,1.85,1.8
YES,10.1021/acsenergylett.8b02114,PBDB-TF,PFBDT-IDTIC,CCCCC(CC)CC1=C(F)C=C(C2=C3C=C(C4=CC=C(C5=C6C(=O)C7=C(CC(CC)CCCC)SC(CC(CC)CCCC)=C7C(=O)C6=C(C6=CC=CS6)S5)S4)SC3=C(C3=CC(F)=C(CC(CC)CCCC)S3)C3=C2SC=C3)S1,CCCCCCCCCCCCCCCCC1(CCCCCCCCCCCCCCCC)C2=C(C=C3C(=C2)C2=C(C=C(/C=C4\C(=O)C5=CC=C(C6=CC7=C(S6)C(C6=CC(F)=C(CC(CC)CCCC)S6)=C6C=CSC6=C7C6=CC(F)=C(CC(CC)CCCC)S6)C=C5C4=C(C#N)C#N)S2)C3(CCCCCCCCCCCCCCCC)CCCCCCCCCCCCCCCC)C2=C1C=C(/C=C1\C(=O)C3=CC=CC=C3C1=C(C#N)C#N)S2,0.96,15.27,0.68,10,-5.78,-3.85,1.93,,-5.49,-3.64,1.85,1.8
YES,10.1021/acsenergylett.8b02114,PBDB-T,PFBDT-IDTIC,CCCCC(CC)CC1=CC=C(C2=C3C=C(C4=CC=C(C5=C6C(=O)C7=C(CC(CC)CCCC)SC(CC(CC)CCCC)=C7C(=O)C6=C(C6=CC=CS6)S5)S4)SC3=C(C3=CC=C(CC(CC)CCCC)S3)C3=C2SC=C3)S1,CCCCCCCCCCCCCCCCC1(CCCCCCCCCCCCCCCC)C2=C(C=C3C(=C2)C2=C(C=C(/C=C4\C(=O)C5=CC=C(C6=CC7=C(S6)C(C6=CC(F)=C(CC(CC)CCCC)S6)=C6C=CSC6=C7C6=CC(F)=C(CC(CC)CCCC)S6)C=C5C4=C(C#N)C#N)S2)C3(CCCCCCCCCCCCCCCC)CCCCCCCCCCCCCCCC)C2=C1C=C(/C=C1\C(=O)C3=CC=CC=C3C1=C(C#N)C#N)S2,0.83,14.05,0.66,8,-5.78,-3.85,1.93,,-5.33,-3.48,1.85,1.84
YES,10.1021/acsenergylett.9b00147,PBDB-T,IPIC-4Cl,CCCCC(CC)CC1=CC=C(C2=C3C=C(C4=CC=C(C5=C6C(=O)C7=C(CC(CC)CCCC)SC(CC(CC)CCCC)=C7C(=O)C6=C(C6=CC=CS6)S5)S4)SC3=C(C3=CC=C(CC(CC)CCCC)S3)C3=C2SC=C3)S1,CCCCCCC1=CC=C(C2(C3=CC=C(CCCCCC)C=C3)C3=CC4=C(C=C3C3=C2C2=C(S3)C3=C(C=C(/C=C5\C(=O)C6=CC(Cl)=C(Cl)C=C6C5=C(C#N)C#N)S3)N2CC(CCCC)CCCCCC)C(C2=CC=C(CCCCCC)C=C2)(C2=CC=C(CCCCCC)C=C2)C2=C4SC3=C2N(CC(CCCC)CCCCCC)C2=C3SC(/C=C3\C(=O)C4=CC(Cl)=C(Cl)C=C4C3=C(C#N)C#N)=C2)C=C1,0.813,22.2,0.74,13.4,-5.51,-3.95,1.56,1.32,-5.33,-3.48,1.85,1.84
YES,10.1021/acsenergylett.9b00721,PTB7-Th,CTIC-4F,CCCCC(CC)COC(=O)C1=C(F)C2=CSC(C3=CC4=C(C5=CC=C(CC(CC)CCCC)S5)C5=C(C=CS5)C(C5=CC=C(CC(CC)CCCC)S5)=C4S3)=C2S1,CCCCC(CC)CC1=C(C2=CC3=C(S2)C2=C(C=C(C4=C(CC(CC)CCCC)C=C(/C=C5\C(=O)C6=CC(F)=C(F)C=C6C5=C(C#N)C#N)S4)S2)C3(CC(CC)CCCC)CC(CC)CCCC)SC(/C=C2\C(=O)C3=CC(F)=C(F)C=C3C2=C(C#N)C#N)=C1,0.7,23.36,0.54,10.5,,,,,-5.21,-3.6,1.61,1.58
YES,10.1021/acsenergylett.9b01819,PBDB-TSCl,IT-4F,CCCCC(CC)CSC1=C(Cl)C=C(C2=C3SC=CC3=C(C3=CC(Cl)=C(SCC(CC)CCCC)S3)C3=C2C=C(C2=CC=C(C4=C5C(=O)C6=C(CC(CC)CCCC)SC(CC(CC)CCCC)=C6C(=O)C5=C(C5=CC=CS5)S4)S2)S3)S1,CCCCCCc1ccc(C2(c3ccc(CCCCCC)cc3)c3cc4c(cc3-c3sc5cc(/C=C6\C(=O)c7cc(F)c(F)cc7C6=C(C#N)C#N)sc5c32)C(c2ccc(CCCCCC)cc2)(c2ccc(CCCCCC)cc2)c2c-4sc3cc(/C=C4\C(=O)c5cc(F)c(F)cc5C4=C(C#N)C#N)sc23)cc1,0.834,21.17,0.744,13.13,-5.66,-4.14,1.52,1.53,-5.61,-3.8,1.81,1.81
YES,10.1021/acsenergylett.9b02842,PbiTPD,Y6,CCCCCCCCC1=CC=C(C2=C3C=C(C4=CC=C(C5=C6C(=O)N(CC(CCCCCC)CCCCCCCC)C(=O)C6=C(C6=C7C(=O)N(CC(CCCCCC)CCCCCCCC)C(=O)C7=C(C7=CC=CS7)S6)S5)S4)SC3=C(C3=CC=C(CCCCCCCC)S3)C3=C2SC=C3)S1,CCCCCCCCCCCc1c(/C=C2\C(=O)c3cc(F)c(F)cc3C2=C(C#N)C#N)sc2c1sc1c3c4nsnc4c4c5sc6c(CCCCCCCCCCC)c(/C=C7\C(=O)c8cc(F)c(F)cc8C7=C(C#N)C#N)sc6c5n(CC(CC)CCCC)c4c3n(CC(CC)CCCC)c21,0.83,25.6,0.667,14.2,-5.65,-4.09,1.56,1.36,-5.2,-3.45,1.75,1.78
YES,10.1021/acsmacrolett.0c00234,PBDB-T,A701,CCCCC(CC)CC1=CC=C(C2=C3C=C(C4=CC=C(C5=C6C(=O)C7=C(CC(CC)CCCC)SC(CC(CC)CCCC)=C7C(=O)C6=C(C6=CC=CS6)S5)S4)SC3=C(C3=CC=C(CC(CC)CCCC)S3)C3=C2SC=C3)S1,CCCCCCCCCCCC1=C(/C=C2\C(=O)C3=CC=CC=C3C2=C(C#N)C#N)SC2=C1SC1=C2N(CC(CCCC)CCCCCC)C2=C1C1=NSN=C1C1=C2N(CC(CCCC)CCCCCC)C2=C1SC1=C2SC(/C=C2\C(=O)C3=CC=C(C4=CC5=C(S4)C(C4=CC(CCCCCC)=C(CC(CC)CCCCCC)S4)=C4C=CSC4=C5C4=CC(CCCCCC)=C(CC(CC)CCCCCC)S4)C=C3C2=C(C#N)C#N)=C1CCCCCCCCCCC,0.92,18.27,0.64,10.7,-5.61,-3.8,1.81,,-5.33,-3.48,1.85,1.84
YES,10.1021/acsmacrolett.9b00704,PIDTTDTffBTA,Y6,CCCCCCC1=CC=C(C2(C3=CC=C(CCCCCC)C=C3)C3=CC4=C(C=C3C3=C2C2=C(C=CS2)S3)C(C2=CC=C(CCCCCC)C=C2)(C2=CC=C(CCCCCC)C=C2)C2=C4SC3=C2SC(C2=CC=C(C4=C(F)C(F)=C(C5=CC=CS5)C5=NN(CC(CCCC)CCCCCC)N=C45)S2)=C3)C=C1,CCCCCCCCCCCc1c(/C=C2\C(=O)c3cc(F)c(F)cc3C2=C(C#N)C#N)sc2c1sc1c3c4nsnc4c4c5sc6c(CCCCCCCCCCC)c(/C=C7\C(=O)c8cc(F)c(F)cc8C7=C(C#N)C#N)sc6c5n(CC(CC)CCCC)c4c3n(CC(CC)CCCC)c21,0.74,22.7,0.667,11.05,-5.65,-4.09,1.56,1.36,-5.25,-3.63,1.62,
YES,10.1021/acsmaterialslett.1c00328,P5T-2F,eC9,CCCCCCCCCCC(CCCCCCCC)CC1=C2C(=O)C3=C(C4=CC=C(C5=CC(F)=CS5)S4)SC(C4=CC=C(C5=CC(F)=CS5)S4)=C3C(=O)C2=C(CC(CCCCCCCC)CCCCCCCCCC)S1,CCCCCCCCCC1=C(/C=C2\C(=O)C3=CC(Cl)=C(Cl)C=C3C2=C(C#N)C#N)SC2=C1SC1=C2N(CC(CCCC)CCCCCC)C2=C1C1=NSN=C1C1=C2N(CC(CCCC)CCCCCC)C2=C1SC1=C2SC(/C=C2\C(=O)C3=CC(Cl)=C(Cl)C=C3C2=C(C#N)C#N)=C1CCCCCCCCC,0.837,26.5,0.789,17.7,,,,,-5.51,-3.56,1.95,
YES,10.1021/acsmaterialslett.1c00328,P5T,eC9,CCCCCCCCCCC(CCCCCCCC)CC1=C2C(=O)C3=C(C4=CC=C(C5=CC=CS5)S4)SC(C4=CC=C(C5=CC=CS5)S4)=C3C(=O)C2=C(CC(CCCCCCCC)CCCCCCCCCC)S1,CCCCCCCCCC1=C(/C=C2\C(=O)C3=CC(Cl)=C(Cl)C=C3C2=C(C#N)C#N)SC2=C1SC1=C2N(CC(CCCC)CCCCCC)C2=C1C1=NSN=C1C1=C2N(CC(CCCC)CCCCCC)C2=C1SC1=C2SC(/C=C2\C(=O)C3=CC(Cl)=C(Cl)C=C3C2=C(C#N)C#N)=C1CCCCCCCCC,0.832,14.6,0.505,6.13,,,,,-5.41,-3.48,1.93,
YES,10.1021/acsmaterialslett.9b00512,PTB7-Th,o-IO1,CCCCC(CC)COC(=O)C1=C(F)C2=CSC(C3=CC4=C(C5=CC=C(CC(CC)CCCC)S5)C5=C(C=CS5)C(C5=CC=C(CC(CC)CCCC)S5)=C4S3)=C2S1,CCCCCCCCC1(CCCCCCCC)C2=C(C=C3C(=C2)C2=C(C=C(C4=C(OCC(CC)CCCC)C=C(/C=C5\C(=O)C6=CC(F)=C(F)C=C6C5=C(C#N)C#N)S4)S2)C3(CCCCCCCC)CCCCCCCC)C2=C1C=C(C1=C(CC(CC)CCCC)C=C(/C=C3\C(=O)C4=CC(F)=C(F)C=C4C3=C(C#N)C#N)S1)S2,0.74,26.3,0.67,13.1,-5.44,-4.15,1.29,1.28,-5.21,-3.6,1.61,1.58
YES,10.1021/acsmaterialslett.9b00512,PTB7-Th,p-IO1,CCCCC(CC)COC(=O)C1=C(F)C2=CSC(C3=CC4=C(C5=CC=C(CC(CC)CCCC)S5)C5=C(C=CS5)C(C5=CC=C(CC(CC)CCCC)S5)=C4S3)=C2S1,CCCCCCC1=CC=C(C2(C3=CC=C(CCCCCC)C=C3)C3=C(C=C4C(=C3)C3=C(C=C(C5=C(OCC(CC)CCCC)C=C(/C=C6\C(=O)C7=CC(F)=C(F)C=C7C6=C(C#N)C#N)S5)S3)C4(C3=CC=C(CCCCCC)C=C3)C3=CC=C(CCCCCC)C=C3)C3=C2C=C(C2=C(CC(CC)CCCC)C=C(/C=C4\C(=O)C5=CC(F)=C(F)C=C5C4=C(C#N)C#N)S2)S3)C=C1,0.78,22.3,0.62,10.8,-5.46,-4.13,1.33,1.34,-5.21,-3.6,1.61,1.58
YES,10.1021/acsmaterialslett.9b00512,PTB7-Th,o-IO2,CCCCC(CC)COC(=O)C1=C(F)C2=CSC(C3=CC4=C(C5=CC=C(CC(CC)CCCC)S5)C5=C(C=CS5)C(C5=CC=C(CC(CC)CCCC)S5)=C4S3)=C2S1,CCCCCCCCC1(CCCCCCCC)C2=C(C=C3C(=C2)C2=C(C=C(C4=C(OCC(CC)CCCC)C=C(/C=C5\C(=O)C6=CC(F)=C(F)C=C6C5=C(C#N)C#N)S4)S2)C3(CCCCCCCC)CCCCCCCC)C2=C1C=C(C1=C(OCC(CC)CCCC)C=C(/C=C3\C(=O)C4=CC(F)=C(F)C=C4C3=C(C#N)C#N)S1)S2,0.68,21.8,0.63,9.3,-5.41,-4.21,1.2,1.2,-5.21,-3.6,1.61,1.58
YES,10.1021/acsomega.0c04495,PTB7-Th,TBTT-BORH,CCCCC(CC)COC(=O)C1=C(F)C2=CSC(C3=CC4=C(C5=CC=C(CC(CC)CCCC)S5)C5=C(C=CS5)C(C5=CC=C(CC(CC)CCCC)S5)=C4S3)=C2S1,CCCCCCC(CCCC)CN1C(=O)/C(=C/C2=CC=C(C3=CC=C(C4=CC=C(/C=C5\SC(=S)N(CC(CCCC)CCCCCC)C5=O)S4)C4=NSN=C34)S2)SC1=S,1.02,15.27,0.54,8.33,-5.76,-3.58,2.18,1.83,-5.21,-3.6,1.61,1.58
YES,10.1021/cm203111k,P3HT,PI-BT,CCCCCCC1=CSC=C1,CCCCCCN1C(=O)C2=CC=C(/C=C/C3=CC=C(/C=C/C4=CC=C5C(=O)N(CCCCCC)C(=O)C5=C4)C4=NSN=C34)C=C2C1=O,0.96,4.7,0.56,2.54,-5.8,-3.3,2.5,2.34,-5.01,-3.12,1.89,
YES,10.1021/jacs.0c07083,PBDB-TF,CH1007,CCCCC(CC)CC1=C(F)C=C(C2=C3C=C(C4=CC=C(C5=C6C(=O)C7=C(CC(CC)CCCC)SC(CC(CC)CCCC)=C7C(=O)C6=C(C6=CC=CS6)S5)S4)SC3=C(C3=CC(F)=C(CC(CC)CCCC)S3)C3=C2SC=C3)S1,CCCCCCCCCCCC1=C(/C=C2\C(=O)C3=CC(F)=C(F)C=C3C2=C(C#N)C#N)[Se]C2=C1SC1=C2N(CC(CCCC)CCCCCC)C2=C1C1=NSN=C1C1=C2N(CC(CCCC)CCCCCC)C2=C1SC1=C2[Se]C(/C=C2\C(=O)C3=CC(F)=C(F)C=C3C2=C(C#N)C#N)=C1CCCCCCCCCCC,0.822,27.48,0.756,17.08,-5.59,-3.97,1.62,,-5.49,-3.64,1.85,1.8
YES,10.1021/jacs.0c08557,D18,Y6-Se,CCCCCCC(CCCC)CC1=CSC(C2=CC3=C(S2)C2=C(C=C(C4=CC(CC(CCCC)CCCCCC)=C(C5=CC6=C(C7=CC(F)=C(CC(CC)CCCC)S7)C7=C(C=CS7)C(C7=CC(F)=C(CC(CC)CCCC)S7)=C6S5)S4)S2)C2=NSN=C32)=C1,CCCCCCCCCCCC1=C(/C=C2\C(=O)C3=CC(F)=C(F)C=C3C2=C(C#N)C#N)SC2=C1SC1=C2N(CC(CC)CCCC)C2=C1C1=N[Se]N=C1C1=C2N(CC(CC)CCCC)C2=C1SC1=C2SC(/C=C2\C(=O)C3=CC(F)=C(F)C=C3C2=C(C#N)C#N)=C1CCCCCCCCCCC,0.839,27.98,0.753,17.7,-5.63,-3.99,1.64,1.31,-5.51,-2.77,2.74,
YES,10.1021/jacs.1c00211,PBDB-T,BT-LIC,CCCCC(CC)CC1=CC=C(C2=C3C=C(C4=CC=C(C5=C6C(=O)C7=C(CC(CC)CCCC)SC(CC(CC)CCCC)=C7C(=O)C6=C(C6=CC=CS6)S5)S4)SC3=C(C3=CC=C(CC(CC)CCCC)S3)C3=C2SC=C3)S1,CCCCCCCCCCCC1=C(/C=C2\C(=O)C3=CC4=CC=CC=C4C=C3C2=C(C#N)C#N)SC2=C1SC1=C2N(CC(CC)CCCC)C2=C1C1=NSN=C1C1=C2N(CC(CC)CCCC)C2=C1SC1=C2SC(/C=C2\C(=O)C3=CC4=CC=CC=C4C=C3C2=C(C#N)C#N)=C1CCCCCCCCCCC,0.86,24.3,0.632,13.2,-5.42,-3.84,1.58,1.38,-5.33,-3.48,1.85,1.84
YES,10.1021/jacs.1c00211,PBDB-T,BT-BO-L4F,CCCCC(CC)CC1=CC=C(C2=C3C=C(C4=CC=C(C5=C6C(=O)C7=C(CC(CC)CCCC)SC(CC(CC)CCCC)=C7C(=O)C6=C(C6=CC=CS6)S5)S4)SC3=C(C3=CC=C(CC(CC)CCCC)S3)C3=C2SC=C3)S1,CCCCCCCCCCCC1=C(/C=C2\C(=O)C3=CC4=CC(F)=C(F)C=C4C=C3C2=C(C#N)C#N)SC2=C1SC1=C2N(CC(CCCC)CCCCCC)C2=C1C1=NSN=C1C1=C2N(CC(CCCC)CCCCCC)C2=C1SC1=C2SC(/C=C2\C(=O)C3=CC4=CC(F)=C(F)C=C4C=C3C2=C(C#N)C#N)=C1CCCCCCCCCCC,0.72,26.9,0.574,11.2,-5.58,-3.98,1.6,1.32,-5.33,-3.48,1.85,1.84
YES,10.1021/jacs.1c00211,PBDB-TF,BT-LIC,CCCCC(CC)CC1=C(F)C=C(C2=C3C=C(C4=CC=C(C5=C6C(=O)C7=C(CC(CC)CCCC)SC(CC(CC)CCCC)=C7C(=O)C6=C(C6=CC=CS6)S5)S4)SC3=C(C3=CC(F)=C(CC(CC)CCCC)S3)C3=C2SC=C3)S1,CCCCCCCCCCCC1=C(/C=C2\C(=O)C3=CC4=CC=CC=C4C=C3C2=C(C#N)C#N)SC2=C1SC1=C2N(CC(CC)CCCC)C2=C1C1=NSN=C1C1=C2N(CC(CC)CCCC)C2=C1SC1=C2SC(/C=C2\C(=O)C3=CC4=CC=CC=C4C=C3C2=C(C#N)C#N)=C1CCCCCCCCCCC,0.85,23.5,0.52,10.4,-5.42,-3.84,1.58,1.38,-5.49,-3.64,1.85,1.8
YES,10.1021/jacs.1c00211,PBDB-T,BT-BIC,CCCCC(CC)CC1=CC=C(C2=C3C=C(C4=CC=C(C5=C6C(=O)C7=C(CC(CC)CCCC)SC(CC(CC)CCCC)=C7C(=O)C6=C(C6=CC=CS6)S5)S4)SC3=C(C3=CC=C(CC(CC)CCCC)S3)C3=C2SC=C3)S1,C=C/C=C\C1=C2C(=O)/C(=C\C3=C(CCCCCCCCCCC)C4=C(S3)C3=C(S4)C4=C(C5=C(C6=NSN=C64)C4=C(C6=C(S4)C(CCCCCCCCCCC)=C(/C=C4\C(=O)C7=C8C=CC=CC8=CC=C7C4=C(C#N)C#N)S6)N5CC(CC)CCCC)N3CC(CC)CCCC)C(=C(C#N)C#N)C2=CC=C1C,0.72,15.3,0.638,7,-5.46,-3.73,1.73,1.52,-5.33,-3.48,1.85,1.84
YES,10.1021/jacs.6b00853,PBDB-T,IC-C6IDT-IC,CCCCC(CC)CC1=CC=C(C2=C3C=C(C4=CC=C(C5=C6C(=O)C7=C(CC(CC)CCCC)SC(CC(CC)CCCC)=C7C(=O)C6=C(C6=CC=CS6)S5)S4)SC3=C(C3=CC=C(CC(CC)CCCC)S3)C3=C2SC=C3)S1,CCCCCCC1=CC=C(C2(C3=CC=C(CCCCCC)C=C3)C3=CC4=C(C=C3C3=C2C=C(/C=C2\C(=O)C5=CC=CC=C5C2=C(C#N)C#N)S3)C(C2=CC=C(CCCCCC)C=C2)(C2=CC=C(CCCCCC)C=C2)C2=C4SC(/C=C3\C(=O)C4=CC=CC=C4C3=C(C#N)C#N)=C2)C=C1,0.89,15.05,0.65,8.71,-5.69,-3.91,1.78,1.62,-5.33,-3.48,1.85,1.84
YES,10.1021/jacs.6b11612,DRTB-T,IC-C6IDT-IC,CCCCC(CC)CC1=CC=C(C2=C3C=C(C4=CC5=C(C6=CC=C(CC(CC)CCCC)S6)C6=C(C=C(C7=CC8=C(C9=CC=C(CC(CC)CCCC)S9)C9=C(C=C(/C=C%10/SC(=S)N(CC)C%10=O)S9)C(C9=CC=C(CC(CC)CCCC)S9)=C8S7)S6)C(C6=CC=C(CC(CC)CCCC)S6)=C5S4)SC3=C(C3=CC=C(CC(CC)CCCC)S3)C3=C2SC(/C=C2\SC(=S)N(CC)C2=O)=C3)S1,CCCCCCC1=CC=C(C2(C3=CC=C(CCCCCC)C=C3)C3=CC4=C(C=C3C3=C2C=C(/C=C2\C(=O)C5=CC=CC=C5C2=C(C#N)C#N)S3)C(C2=CC=C(CCCCCC)C=C2)(C2=CC=C(CCCCCC)C=C2)C2=C4SC(/C=C3\C(=O)C4=CC=CC=C4C3=C(C#N)C#N)=C2)C=C1,0.98,14.23,0.65,9.08,-5.69,-3.91,1.78,1.62,-5.51,-3.34,2.17,
YES,10.1021/jacs.6b12826,H11,IDIC,CCCCCCCCC(CCCCCC)CN1N=C2C(C3=CC=C(/C=C(/C#N)C(=O)OCC(CC)CCCC)S3)=C(F)C(F)=C(C3=CC=C(C4=CC5=C(C6=CC=C(CC(CC)CCCC)S6)C6=C(C=C(C7=CC=C(C8=C(F)C(F)=C(C9=CC=C(/C=C(\C#N)C(=O)OCC(CC)CCCC)S9)C9=NN(CC(CCCCCC)CCCCCCCC)N=C89)S7)S6)C(C6=CC=C(CC(CC)CCCC)S6)=C5S4)S3)C2=N1,CCCCCCC1(CCCCCC)c2cc3c(cc2-c2sc(/C=C4\C(=O)c5ccccc5C4=C(C#N)C#N)cc21)C(CCCCCC)(CCCCCC)c1cc(/C=C2\C(=O)c4ccccc4C2=C(C#N)C#N)sc1-3,0.977,15.21,0.655,9.73,-5.69,-3.91,1.78,1.63,-5.27,-3.45,1.82,
YES,10.1021/jacs.6b12826,H12,IDIC,CCCCCCCCC(CCCCCC)CN1N=C2C(C3=CC=C(/C=C(/C#N)C(=O)OCC(CC)CCCC)S3)=C(F)C(F)=C(C3=CC=C(C4=CC5=C(OCC(CC)CCCC)C6=C(C=C(C7=CC=C(C8=C(F)C(F)=C(C9=CC=C(/C=C(\C#N)C(=O)OCC(CC)CCCC)S9)C9=NN(CC(CCCCCC)CCCCCCCC)N=C89)S7)S6)C(OCC(CC)CCCC)=C5S4)S3)C2=N1,CCCCCCC1(CCCCCC)c2cc3c(cc2-c2sc(/C=C4\C(=O)c5ccccc5C4=C(C#N)C#N)cc21)C(CCCCCC)(CCCCCC)c1cc(/C=C2\C(=O)c4ccccc4C2=C(C#N)C#N)sc1-3,0.955,10.51,0.549,5.51,-5.69,-3.91,1.78,1.63,,,,
YES,10.1021/jacs.7b01493,PBDB-T,ITCC-M,CCCCC(CC)CC1=CC=C(C2=C3C=C(C4=CC=C(C5=C6C(=O)C7=C(CC(CC)CCCC)SC(CC(CC)CCCC)=C7C(=O)C6=C(C6=CC=CS6)S5)S4)SC3=C(C3=CC=C(CC(CC)CCCC)S3)C3=C2SC=C3)S1,CCCCCCC1=CC=C(C2(C3=CC=C(CCCCCC)C=C3)C3=C(C=C4C(=C3)C3=C(C5=C(C=C(/C=C6\C(=O)C7=C(C=C(C)S7)C6=C(C#N)C#N)S5)S3)C4(C3=CC=C(CCCCCC)C=C3)C3=CC=C(CCCCCC)C=C3)C3=C2C2=C(C=C(/C=C4\C(=O)C5=C(C=C(C)S5)C4=C(C#N)C#N)S2)S3)C=C1,1.03,14.8,0.663,10.1,-5.43,-3.68,1.75,1.72,-5.33,-3.48,1.85,1.84
YES,10.1021/acsaem.1c02534,BTR,N3,CCCCCCC1=C(C2=CC(CCCCCC)=C(C3=CC=C(/C=C4/SC(=S)N(CCCCCC)C4=O)S3)S2)SC(C2=CC3=C(C4=CC(CC(CC)CCCC)=C(CCCCCC)S4)C4=C(C=C(C5=CC(CCCCCC)=C(C6=CC(CCCCCC)=C(C7=CC=C(/C=C8/SC(=S)N(CCCCCC)C8=O)S7)S6)S5)S4)C(C4=CC(CC(CC)CCCC)=C(CCCCCC)S4)=C3S2)=C1,CCCCCCCCCCCC1=C(/C=C2\C(=O)C3=CC(F)=C(F)C=C3C2=C(C#N)C#N)SC2=C1SC1=C2N(CCC(CC)CCCC)C2=C1C1=NSN=C1C1=C2N(CCC(CC)CCCC)C2=C1SC1=C2SC(/C=C2\C(=O)C3=CC(F)=C(F)C=C3C2=C(C#N)C#N)=C1CCCCCCCCCCC,0.796,22.1,0.645,11.34,,,,,-5.34,-3.53,1.81,1.78
YES,10.1021/acsami.1c12028,J71,CTSe-IC,CCCCCCCCC(CCCCCC)CN1N=C2C(C3=CC=CS3)=C(F)C(F)=C(C3=CC=C(C4=CC5=C(C6=CC=C([Si](CCC)(CCC)CCC)S6)C6=C(C=CS6)C(C6=CC=C([Si](CCC)(CCC)CCC)S6)=C5S4)S3)C2=N1,CCCCCCC1=CC=C(C2(C3=CC=C(CCCCCC)C=C3)C3=C(C=C4C(=C3)C3=C(C5=C(C=C(/C=C6\C(=O)C7=CC=CC=C7C6=C(C#N)C#N)[Se]5)S3)C4(C3=CC=C(CCCCCC)C=C3)C3=CC=C(CCCCCC)C=C3)C3=C2C2=C(C=C(/C=C4\C(=O)C5=CC=CC=C5C4=C(C#N)C#N)[Se]2)S3)C=C1,0.925,18.21,0.688,11.59,-5.55,-3.9,1.65,1.56,-5.4,-3.24,2.16,1.96
YES,10.1039/c7cp00494j,,,CCCCCCCCC(CCCCCC)CN1C(=O)C2=C(c3ccc(-c4ccc(C)s4)s3)N(CC(CCCCCC)CCCCCCCC)C(=O)C2=C1c1ccc(C)s1,CCCCCCc1ccc(C2(c3ccc(CCCCCC)cc3)c3cc4c(cc3-c3sc5cc(/C=C6\C(=O)c7ccccc7C6=C(C#N)C#N)sc5c32)C(c2ccc(CCCCCC)cc2)(c2ccc(CCCCCC)cc2)c2c-4sc3cc(/C=C4\C(=O)c5ccccc5C4=C(C#N)C#N)sc23)cc1,0.78,4.2,0.59,1.9,-5.61,-4.02,1.59,1.59,-5.4,-4.07,1.33,1.33
YES,10.1021/acs.chemmater.9b01741,,,CCCCC(CC)COC(=O)c1sc2c(-c3cc4c(-c5cc(F)c(CC(CC)CCCC)s5)c5sc(C)cc5c(-c5cc(F)c(CC(CC)CCCC)s5)c4s3)sc(C)c2c1F,CCCCCCc1cc(C2(c3ccc(CCCCCC)s3)c3cc4c(cc3-c3sc5cc(/C=C6\C(=O)c7ccccc7C6=C(C#N)C#N)sc5c32)C(c2ccc(CCCCCC)s2)(c2ccc(CCCCCC)s2)c2c-4sc3cc(/C=C4\C(=O)c5ccccc5C4=C(C#N)C#N)sc23)cs1,0.995,13.1,0.571,7.9,-5.81,-4.01,1.8,1.8,-5.65,-4,1.65,1.65
YES,10.1039/d0ta04941g,,,CCCCCCCCC(CCCCCC)COc1cnc2c(C)c(F)c(F)c(-c3ccc(C)s3)c2n1,O=C(C(C=C(Br)C=C1)=C1C/2=C(C#N)/C#N)C2=C/C3=C(CCCCCCCCCCC)C(SC4=C5N(CC(CC)CCCC)C6=C4C7=NSN=C7C8=C6N(CC(CC)CCCC)C9=C8SC%10=C9SC(/C=C%11/C(C%12=C(C%11=O)C=CC(Br)=C%12)=C(C#N)\\C#N)=C%10CCCCCCCCCCC)=C5S3,0.89,21.15,0.662,13.14,-5.52,-3.99,1.53,1.53,-5.54,-3.99,1.55,1.55
YES,10.1021/acsami.7b18152,,,CCCCCCC(CCCC)COc1c(OCC(CCCC)CCCCCC)c(-c2cc(F)c(-c3sc(C)cc3F)s2)c2nsnc2c1C,CCCCCCc1ccc(C2(c3ccc(CCCCCC)cc3)c3cc4c(cc3-c3sc5cc(/C=C6\C(=O)c7ccccc7C6=C(C#N)C#N)sc5c32)C(c2ccc(CCCCCC)cc2)(c2ccc(CCCCCC)cc2)c2c-4sc3cc(/C=C4\C(=O)c5ccccc5C4=C(C#N)C#N)sc23)cc1,0.92,7.04,0.38,2.46,-5.51,-3.84,1.67,1.67,-5.57,-3.94,1.63,1.63
YES,10.1021/acs.chemmater.9b01741,,,CCCCC(CC)COC(=O)c1sc2c(-c3cc4c(-c5cc(F)c(CSC(CC)CCCC)s5)c5sc(C)cc5c(-c5cc(F)c(CSC(CC)CCCC)s5)c4s3)sc(C)c2c1F,CCCCCCc1cc(C2(c3ccc(CCCCCC)s3)c3cc4c(cc3-c3sc5cc(/C=C6\C(=O)c7ccccc7C6=C(C#N)C#N)sc5c32)C(c2ccc(CCCCCC)s2)(c2ccc(CCCCCC)s2)c2c-4sc3cc(/C=C4\C(=O)c5ccccc5C4=C(C#N)C#N)sc23)cs1,0.86,12.1,0.534,5.95,-5.81,-4.01,1.8,1.8,-5.49,-3.9,1.59,1.59
YES,10.1021/acsaem.8b00183,,,CCCCC(CC)COC(=O)c1sc2c(-c3cc4c(-c5ccc(CC(CC)CCCC)s5)c5sc(C)cc5c(-c5ccc(CC(CC)CCCC)s5)c4s3)sc(C)c2c1F,Clc(cc12)c(Cl)cc1c(=NC3=[N+]4C(c5cc(Cl)c(Cl)cc53)=N6)n7c2=Nc8n([B-]47Oc9ccccc9)c6c%10cc(Cl)c(Cl)cc%108,0.905,10,0.42,3.8,-5.9,-3.8,2.1,2.1,-5.5,-3.9,1.6,1.58
YES,10.1039/c8tc06206d,,,CCCCCCCCOc1ccc(-c2nc3c(C)c(F)c(F)c(-c4cc(F)c(-c5sc(C)cc5F)s4)c3nc2-c2ccc(OCCCCCCCC)c(OCCCCCCCC)c2)cc1OCCCCCCCC,CCCCCCc1ccc(C2(c3ccc(CCCCCC)cc3)c3cc4c(cc3-c3sc5cc(/C=C6\C(=O)c7ccccc7C6=C(C#N)C#N)sc5c32)C(c2ccc(CCCCCC)cc2)(c2ccc(CCCCCC)cc2)c2c-4sc3cc(/C=C4\C(=O)c5ccccc5C4=C(C#N)C#N)sc23)cc1,0.97,10.34,0.47,4.93,-5.61,-3.94,1.67,1.67,-5.58,-3.88,1.7,1.7
YES,10.1039/c7cp00494j,,,CCCCCCCCC(CCCCCC)CN1C(=O)C2=C(c3ccc(-c4ccc(-c5ccc(C)s5)s4)s3)N(CC(CCCCCC)CCCCCCCC)C(=O)C2=C1c1ccc(C)s1,CCCCCCc1ccc(C2(c3ccc(CCCCCC)cc3)c3cc4c(cc3-c3sc5cc(/C=C6\C(=O)c7ccccc7C6=C(C#N)C#N)sc5c32)C(c2ccc(CCCCCC)cc2)(c2ccc(CCCCCC)cc2)c2c-4sc3cc(/C=C4\C(=O)c5ccccc5C4=C(C#N)C#N)sc23)cc1,0.78,8,0.63,3.9,-5.61,-4.02,1.59,1.59,-5.3,-3.87,1.43,1.43
YES,10.1002/advs.201970012,,,CCCCCCCCC(CCCCCC)Cc1cc(C)sc1-c1ccc(-c2c(F)c(F)c(-c3ccc(-c4sc(-c5c(F)c(F)c(C)c6c5C(=O)N(CC(CCCCCC)CCCCCCCC)C6=O)cc4CC(CCCCCC)CCCCCCCC)s3)c3nsnc23)s1,CCCCCCc1ccc(C2(c3ccc(CCCCCC)cc3)c3cc4c(cc3-c3sc5cc(/C=C6\C(=O)c7cc(F)c(F)cc7C6=C(C#N)C#N)sc5c32)C(c2ccc(CCCCCC)cc2)(c2ccc(CCCCCC)cc2)c2c-4sc3cc(/C=C4\C(=O)c5cc(F)c(F)cc5C4=C(C#N)C#N)sc23)cc1,0.94,19.01,0.71,12.74,-5.66,-4.14,1.52,1.52,-5.63,-3.86,1.77,1.77
YES,10.1021/acs.chemmater.9b01741,,,CCCCC(CC)COC(=O)c1sc2c(-c3cc4c(-c5ccc(CC(CC)CCCC)[se]5)c5sc(C)cc5c(-c5ccc(CC(CC)CCCC)[se]5)c4s3)sc(C)c2c1F,CCCCCCc1cc(C2(c3ccc(CCCCCC)s3)c3cc4c(cc3-c3sc5cc(/C=C6\C(=O)c7ccccc7C6=C(C#N)C#N)sc5c32)C(c2ccc(CCCCCC)s2)(c2ccc(CCCCCC)s2)c2c-4sc3cc(/C=C4\C(=O)c5ccccc5C4=C(C#N)C#N)sc23)cs1,0.785,15.6,0.594,7.42,-5.81,-4.01,1.8,1.8,-5.47,-3.85,1.62,1.62
YES,10.1016/j.polymer.2019.121850,,,CCCCCCCCCCC(CCCCCCCC)CN1C(=O)c2cc3c(cc2C2SC(C)=CC21)c(=O)n(CC(CCCCCCCC)CCCCCCCCCC)c1cc(-c2ccc(-c4sc(-c5ccc(C)s5)c5c4C(=O)c4c(CC(CC)CCCC)sc(CC(CC)CCCC)c4C5=O)s2)sc31,CCCCCCc1ccc(C2(c3ccc(CCCCCC)cc3)c3cc4c(cc3-c3sc5cc(/C=C6\C(=O)c7ccccc7C6=C(C#N)C#N)sc5c32)C(c2ccc(CCCCCC)cc2)(c2ccc(CCCCCC)cc2)c2c-4sc3cc(/C=C4\C(=O)c5ccccc5C4=C(C#N)C#N)sc23)cc1,0.98,14.8,0.416,6.03,-5.61,-4.02,1.59,1.59,-5.55,-3.85,1.7,1.7
YES,10.1039/c6ta10450a,,,CCCCCCC(CCCC)CCc1c2cc(-c3ccc(-c4c(C#N)nc(-c5ccc(C)s5)c5nn(CC(CCCC)CCCCCC)nc45)s3)sc2c(CCC(CCCC)CCCCCC)c2cc(C)sc12,CCCCCC(CCCCC)N1C(=O)c2ccc3c4c5c(c6ccc(c2c36)C1=O)=C(C1=CC2C(C=C1)c1ccc(-c3cc6c7c(ccc8c9c%10c(c3c87)=CC=C3C(=O)N(C(CCCCC)CCCCC)C(=O)C(C=C9)C3%10)C(=O)N(C(CCCCC)CCCCC)C6=O)cc1C21c2ccccc2C2C=CC=CC21)C=C1C(=O)N(C(CCCCC)CCCCC)C(=O)C(C=C4)C15,1.152,8.15,0.465,4.37,-5.9,-3.83,2.07,2.07,-5.67,-3.83,1.84,1.84
YES,10.1021/acs.jpcc.8b08595,,,CCCCCCCCC(CCCCCC)Cc1ccc(-c2c3cc(-c4ccc(-c5c(F)c(F)c(-c6ccc(C)s6)c6nn(CCCCCCCC)nc56)s4)sc3c(-c3ccc(CC(CCCCCC)CCCCCCCC)s3)c3cc(C)sc23)s1,CCCCCCc1ccc(C2(c3ccc(CCCCCC)cc3)c3cc4c(cc3-c3sc5cc(/C=C6\C(=O)c7ccccc7C6=C(C#N)C#N)sc5c32)C(c2ccc(CCCCCC)cc2)(c2ccc(CCCCCC)cc2)c2c-4sc3cc(/C=C4\C(=O)c5ccccc5C4=C(C#N)C#N)sc23)cc1,0.83,11.13,0.65,6.1,-5.26,-3.08,2.18,2.18,-5.48,-3.83,1.65,1.65
YES,10.1039/c7cp00494j,,,CCCCCCCCC(CCCCCC)CN1C(=O)C2=C(c3ccc(-c4cc(CCCCCC)c(-c5ccc(-c6ccc(-c7sc(C)cc7CCCCCC)s6)s5)s4)s3)N(CC(CCCCCC)CCCCCCCC)C(=O)C2=C1c1ccc(C)s1,CCCCCCc1ccc(C2(c3ccc(CCCCCC)cc3)c3cc4c(cc3-c3sc5cc(/C=C6\C(=O)c7ccccc7C6=C(C#N)C#N)sc5c32)C(c2ccc(CCCCCC)cc2)(c2ccc(CCCCCC)cc2)c2c-4sc3cc(/C=C4\C(=O)c5ccccc5C4=C(C#N)C#N)sc23)cc1,0.68,9.3,0.6,3.8,-5.61,-4.02,1.59,1.59,-5.33,-3.83,1.5,1.5
YES,10.1021/acs.chemmater.9b01741,,,CCCCC(CC)COC(=O)c1sc2c(-c3cc4c(-c5ccc(CC(CC)CCCC)s5)c5sc(C)cc5c(-c5ccc(CC(CC)CCCC)s5)c4s3)sc(C)c2c1F,CCCCCCc1cc(C2(c3ccc(CCCCCC)s3)c3cc4c(cc3-c3sc5cc(/C=C6\C(=O)c7ccccc7C6=C(C#N)C#N)sc5c32)C(c2ccc(CCCCCC)s2)(c2ccc(CCCCCC)s2)c2c-4sc3cc(/C=C4\C(=O)c5ccccc5C4=C(C#N)C#N)sc23)cs1,0.805,14.8,0.642,8.02,-5.81,-4.01,1.8,1.8,-5.44,-3.82,1.62,1.62
YES,10.1021/acsami.7b18152,,,CCCCCCC(CCCC)COc1c(OCC(CCCC)CCCCCC)c(-c2cc3sc(C)cc3s2)c2nsnc2c1C,CCCCCCc1ccc(C2(c3ccc(CCCCCC)cc3)c3cc4c(cc3-c3sc5cc(/C=C6\C(=O)c7ccccc7C6=C(C#N)C#N)sc5c32)C(c2ccc(CCCCCC)cc2)(c2ccc(CCCCCC)cc2)c2c-4sc3cc(/C=C4\C(=O)c5ccccc5C4=C(C#N)C#N)sc23)cc1,0.87,3.94,0.46,1.57,-5.51,-3.84,1.67,1.67,-5.51,-3.82,1.69,1.69
YES,10.1021/acs.jpcc.8b05184,,,CCCCCCCCCCC(CCCCCCCC)Cc1ccc(-c2c3cc(-c4cc(C#N)c(/C=C/c5sc(C)cc5C#N)s4)sc3c(-c3ccc(CC(CCCCCCCC)CCCCCCCCCC)s3)c3cc(C)sc23)s1,CCCCCCc1ccc(C2(c3ccc(CCCCCC)cc3)c3cc4c(cc3-c3sc5cc(/C=C6\C(=O)c7ccccc7C6=C(C#N)C#N)sc5c32)C(c2ccc(CCCCCC)cc2)(c2ccc(CCCCCC)cc2)c2c-4sc3cc(/C=C4\C(=O)c5ccccc5C4=C(C#N)C#N)sc23)cc1,0.42,0.41,0.3,0.05,-5.63,-4.05,1.58,1.58,-5.65,-3.82,1.83,1.83
YES,10.1039/c7tc02098h,,,CCCCCCC(CCCC)Cc1sc(-c2c3cc(-c4ccc(-c5c6nn(CC(CC)CCCC)nc6c(-c6ccc(C)s6)c6cc(C(=O)OCC(CC)CCCC)sc56)s4)sc3c(-c3cc(F)c(CC(CCCC)CCCCCC)s3)c3cc(C)sc23)cc1F,CCCCCCc1ccc(C2(c3ccc(CCCCCC)cc3)c3cc4c(cc3-c3sc5cc(/C=C6\C(=O)c7ccccc7C6=C(C#N)C#N)sc5c32)C(c2ccc(CCCCCC)cc2)(c2ccc(CCCCCC)cc2)c2c-4sc3cc(/C=C4\C(=O)c5ccccc5C4=C(C#N)C#N)sc23)cc1,0.8,9.34,0.529,4.17,-5.48,-3.83,1.65,1.65,-5.49,-3.81,1.68,1.68
YES,10.1002/advs.201970012,,,CCCCCCCCC(CCCCCC)Cc1cc(C)sc1-c1ccc(-c2c(F)c(F)c(-c3ccc(-c4sc(-c5ccc(C)c6c5C(=O)N(CC(CCCCCC)CCCCCCCC)C6=O)cc4CC(CCCCCC)CCCCCCCC)s3)c3nsnc23)s1,CCCCCCc1ccc(C2(c3ccc(CCCCCC)cc3)c3cc4c(cc3-c3sc5cc(/C=C6\C(=O)c7cc(F)c(F)cc7C6=C(C#N)C#N)sc5c32)C(c2ccc(CCCCCC)cc2)(c2ccc(CCCCCC)cc2)c2c-4sc3cc(/C=C4\C(=O)c5cc(F)c(F)cc5C4=C(C#N)C#N)sc23)cc1,0.91,19.41,0.76,13.31,-5.66,-4.14,1.52,1.52,-5.55,-3.8,1.75,1.75
YES,10.1039/c7cp00494j,,,CCCCCCCCC(CCCCCC)CN1C(=O)C2=C(c3ccc(-c4cc(CCCCCC)c(-c5ccc(-c6sc(C)cc6CCCCCC)s5)s4)s3)N(CC(CCCCCC)CCCCCCCC)C(=O)C2=C1c1ccc(C)s1,CCCCCCc1ccc(C2(c3ccc(CCCCCC)cc3)c3cc4c(cc3-c3sc5cc(/C=C6\C(=O)c7ccccc7C6=C(C#N)C#N)sc5c32)C(c2ccc(CCCCCC)cc2)(c2ccc(CCCCCC)cc2)c2c-4sc3cc(/C=C4\C(=O)c5ccccc5C4=C(C#N)C#N)sc23)cc1,0.69,9.6,0.61,4.1,-5.61,-4.02,1.59,1.59,-5.25,-3.8,1.45,1.45
YES,10.1039/c4ee02990a,,,CCCCC(CC)COC(=O)c1sc2c(-c3cc4c(-c5ccc(CC(CC)CCCC)s5)c5sc(C)cc5c(-c5ccc(CC(CC)CCCC)s5)c4s3)sc(C)c2c1F,CCCCCC(CCCCC)N1C(=O)c2ccc3c4c5c(c6ccc(c2c36)C1=O)=C(C1=CC2C(C=C1)c1ccc(-c3cc6c7c(ccc8c9c%10c(c3c87)=CC=C3C(=O)N(C(CCCCC)CCCCC)C(=O)C(C=C9)C3%10)C(=O)N(C(CCCCC)CCCCC)C6=O)cc1C21c2ccccc2C2C=CC=CC21)C=C1C(=O)N(C(CCCCC)CCCCC)C(=O)C(C=C4)C15,1,7.4,0.39,3,-5.9,-3.83,2.07,2.07,-5.39,-3.79,1.6,1.6
YES,10.1039/c4ee03424d,,,CCCCC(CC)COC(=O)c1sc2c(-c3cc4c(-c5ccc(CC(CC)CCCC)s5)c5sc(C)cc5c(-c5ccc(CC(CC)CCCC)s5)c4s3)sc(C)c2c1F,CCCCCCc1ccc(C2(c3ccc(CCCCCC)cc3)c3cc4c(cc3-c3sc(-c5sc(/C=C6\C(=O)c7ccccc7C6=C(C#N)C#N)cc5CC(CC)CCCC)cc32)C(c2ccc(CCCCCC)cc2)(c2ccc(CCCCCC)cc2)c2cc(-c3sc(/C=C5\C(=O)c6ccccc6C5=C(C#N)C#N)cc3CC(CC)CCCC)sc2-4)cc1,0.97,13.55,0.48,6.31,-5.45,-3.88,1.57,1.57,-5.39,-3.79,1.6,1.6
YES,10.1021/jacs.6b08523,,,CCCCC(CC)COC(=O)c1sc2c(-c3cc4c(-c5ccc(CC(CC)CCCC)s5)c5sc(C)cc5c(-c5ccc(CC(CC)CCCC)s5)c4s3)sc(C)c2c1F,CCCCCCCCOC(=O)c1cc2c(-c3cc4c(s3)-c3cc5c(cc3C4(c3ccc(CCCCCC)cc3)c3ccc(CCCCCC)cc3)-c3sc(-c4sc(/C=c6\sc(=C(C#N)C#N)n(CC)c6=O)c6sc(C(=O)OCCCCCCCC)cc46)cc3C5(c3ccc(CCCCCC)cc3)c3ccc(CCCCCC)cc3)sc(/C=c3\sc(=C(C#N)C#N)n(CC)c3=O)c2s1,0.87,16.48,0.7,10.07,-5.5,-3.63,1.87,1.87,-5.39,-3.79,1.6,1.6
YES,10.1039/c7tc02098h,,,CCCCCCC(CCCC)COC(=O)c1cc2c(-c3ccc(C)s3)c3nn(CC(CCCC)CCCCCC)nc3c(-c3ccc(-c4cc5c(-c6cc(F)c(CC(CC)CCCC)s6)c6sc(C)cc6c(-c6cc(F)c(CC(CC)CCCC)s6)c5s4)s3)c2s1,CCCCCCc1ccc(C2(c3ccc(CCCCCC)cc3)c3cc4c(cc3-c3sc5cc(/C=C6\C(=O)c7ccccc7C6=C(C#N)C#N)sc5c32)C(c2ccc(CCCCCC)cc2)(c2ccc(CCCCCC)cc2)c2c-4sc3cc(/C=C4\C(=O)c5ccccc5C4=C(C#N)C#N)sc23)cc1,0.83,7.58,0.569,3.66,-5.48,-3.83,1.65,1.65,-5.47,-3.78,1.69,1.69
YES,10.1016/j.polymer.2019.121580,,,CCCCCCCCCCCCC(CCCCCCCCCC)Cn1nc2c(-c3ccc(C)s3)c(F)c(F)c(-c3ccc(-c4ccc(/C(C#N)=C/c5cc(OCC(CCCCCCCC)CCCCCCCCCC)c(/C=C(\C#N)c6ccc(C)s6)cc5OCC(CCCCCCCC)CCCCCCCCCC)s4)s3)c2n1,CCCCCCc1ccc(C2(c3ccc(CCCCCC)cc3)c3cc4c(cc3-c3sc5cc(/C=C6\C(=O)c7ccccc7C6=C(C#N)C#N)sc5c32)C(c2ccc(CCCCCC)cc2)(c2ccc(CCCCCC)cc2)c2c-4sc3cc(/C=C4\C(=O)c5ccccc5C4=C(C#N)C#N)sc23)cc1,1.04,12.43,0.531,7.03,-5.6,-3.99,1.61,1.61,-5.51,-3.78,1.73,1.73
YES,10.1021/acsami.9b05463,,,O=C1N(C(c2ncc(C)cc2)=C3C1=C(N(C3=O)CCCCCCCCCCCCCCCC)c4ccc(C#CC5=c(cc6)n([Zn]n7c(/C(C#CC)=C8C=CC9=N/8)ccc7/C(c%10cc(OCC(CCCC)CCCCCC)c(OCC(CCCC)CCCCCC)c(OCC(CCCC)CCCCCC)c%10)=C%11C=CC5=N/%11)c6=C9c%12cc(OCC(CCCC)CCCCCC)c(OCC(CCCC)CCCCCC)c(OCC(CCCC)CCCCCC)c%12)cn4)CCCCCCCCCCCCCCCC,CCCCC(CC)Cn1c2ccc(-c3ccc(/C=C4/SC(=S)N(CC)C4=O)c4nsnc34)cc2c2cc3c(cc21)c1cc(-c2ccc(/C=C4/SC(=S)N(CC)C4=O)c4nsnc24)ccc1n3CC(CC)CCCC,1.01,15.37,0.59,9.16,-5.59,-3.88,1.71,1.71,-5.27,-3.78,1.49,1.49
YES,10.1021/ja508814z,,,CCCCCCCCCCCCc1cc(-c2ccc(-c3cc(CCCCCCCCCCCC)c(-c4cc5c(=O)n(CC(CCCC)CCCCCC)c(=O)c6cc(C)sc6c5s4)s3)s2)sc1C,CCCCCCCCN1C(=O)c2c(-c3ccccc3)cc3c4c5c(c6cc(-c7ccccc7)c(c2c36)C1=O)=CC(c1ccccc1)=C1C(=O)N(CCCCCCCC)C(=O)C(C(c2ccccc2)=C4)C15,1.024,6.56,0.546,3.67,-6.02,-4.01,2.01,2.01,-5.58,-3.77,1.81,1.81
YES,10.1021/ja508814z,,,CCCCCCCCCCCCc1cc(-c2ccc(-c3cc(CCCCCCCCCCCC)c(-c4cc5c(=O)n(CC(CCCC)CCCCCC)c(=O)c6cc(C)sc6c5s4)s3)s2)sc1C,CCCCCCCCN1C(=O)c2c(CCc3ccccc3)cc3c4c5c(c6cc(CCc7ccccc7)c(c2c36)C1=O)=CC(CCc1ccccc1)=C1C(=O)N(CCCCCCCC)C(=O)C(C(CCc2ccccc2)=C4)C15,1.016,2.44,0.485,1.2,-5.92,-3.91,2.01,2.01,-5.58,-3.77,1.81,1.81
YES,10.1021/ja508814z,,,CCCCCCCCCCCCc1cc(-c2ccc(-c3cc(CCCCCCCCCCCC)c(-c4cc5c(=O)n(CC(CCCC)CCCCCC)c(=O)c6cc(C)sc6c5s4)s3)s2)sc1C,CCCCCCCCN1C(=O)c2c(CCCCCC)cc3c4c5c(c6cc(CCCCCC)c(c2c36)C1=O)=CC(CCCCCC)=C1C(=O)N(CCCCCCCC)C(=O)C(C(CCCCCC)=C4)C15,1.076,1.51,0.393,0.65,-5.9,-3.83,2.07,2.07,-5.58,-3.77,1.81,1.81
YES,10.1021/acsaem.8b00183,,,CCCCCCCCN1C(=O)c2c(C)sc(-c3cc4c(-c5ccc(CC(CC)CCCC)s5)c5sc(C)cc5c(-c5ccc(CC(CC)CCCC)s5)c4s3)c2C1=O,Clc(cc12)c(Cl)cc1c(=NC3=[N+]4C(c5cc(Cl)c(Cl)cc53)=N6)n7c2=Nc8n([B-]47Oc9ccccc9)c6c%10cc(Cl)c(Cl)cc%108,0.96,0.9,0.46,0.4,-5.9,-3.8,2.1,2.1,-5.6,-3.77,1.83,1.83
YES,10.1039/c9cp05015a,,,CCCCCCCCc1sc(-c2c3cc(-c4ccc(-c5c(F)c(F)c(-c6ccc(C)s6)c6nn(CC(CCCCCCCC)CCCCCCCC)nc56)s4)sc3c(-c3cc(Cl)c(CCCCCCCC)s3)c3cc(C)sc23)cc1Cl,CCCCCCCCCCCc1c(/C=C2\C(=O)c3cscc3C2=C(C#N)C#N)sc2c1sc1c3c4nsnc4c4c5sc6c(CCCCCCCCCCC)c(/C=C7\C(=O)c8cscc8C7=C(C#N)C#N)sc6c5n(CC(CC)CCCC)c4c3n(CC(CC)CCCC)c21,0.89,21.21,0.716,13.46,-5.56,-3.76,1.8,1.8,-5.48,-3.76,1.72,1.72
YES,10.1016/j.polymer.2019.121580,,,CCCCCCCCCCCCC(CCCCCCCCCC)Cn1nc2c(-c3ccc(C)s3)c(F)c(F)c(-c3ccc(-c4ccc(/C(C#N)=C/c5cc(OCC(CCCCCC)CCCCCCCC)c(/C=C(\C#N)c6ccc(C)s6)cc5OCC(CCCCCC)CCCCCCCC)s4)s3)c2n1,CCCCCCc1ccc(C2(c3ccc(CCCCCC)cc3)c3cc4c(cc3-c3sc5cc(/C=C6\C(=O)c7ccccc7C6=C(C#N)C#N)sc5c32)C(c2ccc(CCCCCC)cc2)(c2ccc(CCCCCC)cc2)c2c-4sc3cc(/C=C4\C(=O)c5ccccc5C4=C(C#N)C#N)sc23)cc1,1.02,11.49,0.461,5.44,-5.6,-3.99,1.61,1.61,-5.48,-3.76,1.72,1.72
YES,10.1021/acsaem.8b00183,,,CCCCCCCCC(CCCCCCCC)n1c2cc(C)ccc2c2ccc(-c3ccc(-c4ccc(-c5ccc(C)s5)c5nsnc45)s3)cc21,Clc(cc12)c(Cl)cc1c(=NC3=[N+]4C(c5cc(Cl)c(Cl)cc53)=N6)n7c2=Nc8n([B-]47Oc9ccccc9)c6c%10cc(Cl)c(Cl)cc%108,0.96,1.5,0.33,0.5,-5.9,-3.8,2.1,2.1,-5.6,-3.75,1.85,1.85
