Repository: sunyrain/OPV2D

# OPV-DB device data browser

The website presents the published [OPV-DB v2.0.0 dataset](https://doi.org/10.5281/zenodo.23951239).

| Collection | Observations | Source DOIs |
|---|---:|---:|
| [Standard binary](https://sunyrain.github.io/OPV2D/) | 32,778 | 7,360 |
| [Standard ternary](https://sunyrain.github.io/OPV2D/ternary.html) | 2,588 | 461 |
| [Indoor photovoltaics](https://sunyrain.github.io/OPV2D/indoor.html) | 1,678 | 166 |

The primary binary collection has two nested subsets: 27,863 strict-performance
records and 19,299 strict-molecular records. Ternary and indoor collections have
partial literature coverage; records can overlap across topics.

File: Active_Database.csv (part 6 of 26)
Checked,DOI,Donor,Acceptor,Donor SMILES,Acceptor SMILES,Voc,Jsc,FF,PCE,HOMO_A,LUMO_A,Ehl_A,Eg_A,HOMO_D,LUMO_D,Ehl_D,Eg_D
YES,10.1039/c7qm00025a,,,CCCCCCCCN1C(=O)c2c(-c3cc(CCCCCC)c(C)s3)sc(-c3cc(CCCCCC)c(-c4cc5c(-c6ccc(CC(CC)CCCC)s6)c6sc(C)cc6c(-c6ccc(CC(CC)CCCC)s6)c5s4)s3)c2C1=O,CCCCCCC(C=C1)=CC=C1C2(C3=CC=C(CCCCCC)C=C3)C4=CC5=C(C(C6=C5SC7=C6SC(/C=C8C(C(C=CC(Br)=C9)=C9C\\8=C(C#N)\\C#N)=O)=C7)(C%10=CC=C(CCCCCC)C=C%10)C%11=CC=C(CCCCCC)C=C%11)C=C4C%12=C2C(SC(/C=C%13C(C(C=CC(Br)=C%14)=C%14C\\%13=C(C#N)/C#N)=O)=C%15)=C%15S%12,0.93,15.4,0.66,9.4,-5.73,-4.2,1.53,1.53,-5.6,-3.75,1.85,1.85
YES,10.1039/c7qm00025a,,,CCCCCCCCN1C(=O)c2c(-c3cc(CCCCCC)c(C)s3)sc(-c3cc(CCCCCC)c(-c4cc5c(-c6ccc(CC(CC)CCCC)s6)c6sc(C)cc6c(-c6ccc(CC(CC)CCCC)s6)c5s4)s3)c2C1=O,CCCCCCc1ccc(C2(c3ccc(CCCCCC)cc3)c3cc4c(cc3-c3sc5cc(/C=C6\C(=O)c7ccc(Cl)cc7C6=C(C#N)C#N)sc5c32)C(c2ccc(CCCCCC)cc2)(c2ccc(CCCCCC)cc2)c2c-4sc3cc(/C=C4\C(=O)c5ccc(Cl)cc5C4=C(C#N)C#N)sc23)cc1,0.94,15.6,0.65,9.5,-5.7,-4.14,1.56,1.56,-5.6,-3.75,1.85,1.85
YES,10.1039/c7qm00025a,,,CCCCCCCCN1C(=O)c2c(-c3cc(CCCCCC)c(C)s3)sc(-c3cc(CCCCCC)c(-c4cc5c(-c6ccc(CC(CC)CCCC)s6)c6sc(C)cc6c(-c6ccc(CC(CC)CCCC)s6)c5s4)s3)c2C1=O,CCCCCCc1ccc(C2(c3ccc(CCCCCC)cc3)c3cc4c(cc3-c3sc5cc(/C=C6\C(=O)c7ccc(F)cc7C6=C(C#N)C#N)sc5c32)C(c2ccc(CCCCCC)cc2)(c2ccc(CCCCCC)cc2)c2c-4sc3cc(/C=C4\C(=O)c5ccc(F)cc5C4=C(C#N)C#N)sc23)cc1,0.94,14.1,0.66,8.8,-5.65,-4.09,1.56,1.56,-5.6,-3.75,1.85,1.85
YES,10.1039/c7qm00025a,,,CCCCCCCCN1C(=O)c2c(-c3cc(CCCCCC)c(C)s3)sc(-c3cc(CCCCCC)c(-c4cc5c(-c6ccc(CC(CC)CCCC)s6)c6sc(C)cc6c(-c6ccc(CC(CC)CCCC)s6)c5s4)s3)c2C1=O,CCCCCCc1ccc(C2(c3ccc(CCCCCC)cc3)c3cc4c(cc3-c3sc5cc(/C=C6\C(=O)c7ccc(I)cc7C6=C(C#N)C#N)sc5c32)C(c2ccc(CCCCCC)cc2)(c2ccc(CCCCCC)cc2)c2c-4sc3cc(/C=C4\C(=O)c5ccc(I)cc5C4=C(C#N)C#N)sc23)cc1,0.95,14.5,0.65,8.9,-5.68,-4.14,1.54,1.54,-5.6,-3.75,1.85,1.85
YES,10.1039/c7qm00025a,,,CCCCCCCCN1C(=O)c2c(-c3cc(CCCCCC)c(C)s3)sc(-c3cc(CCCCCC)c(-c4cc5c(-c6ccc(CC(CC)CCCC)s6)c6sc(C)cc6c(-c6ccc(CC(CC)CCCC)s6)c5s4)s3)c2C1=O,CCCCCCc1ccc(C2(c3ccc(CCCCCC)cc3)c3cc4c(cc3-c3sc5cc(/C=C6\C(=O)c7ccccc7C6=C(C#N)C#N)sc5c32)C(c2ccc(CCCCCC)cc2)(c2ccc(CCCCCC)cc2)c2c-4sc3cc(/C=C4\C(=O)c5ccccc5C4=C(C#N)C#N)sc23)cc1,1.04,10.6,0.58,6.4,-5.61,-4.02,1.59,1.59,-5.6,-3.75,1.85,1.85
YES,10.1039/C7QM00025A,PTPDBDT,ITIC,CCCCCCCCN1C(=O)c2c(C)sc(-c3cc4c(-c5ccc(CC(CC)CCCC)s5)c5sc(C)cc5c(-c5ccc(CC(CC)CCCC)s5)c4s3)c2C1=O,CCCCCCc1ccc(C2(c3ccc(CCCCCC)cc3)c3cc4c(cc3-c3sc5cc(/C=C6\C(=O)c7ccccc7C6=C(C#N)C#N)sc5c32)C(c2ccc(CCCCCC)cc2)(c2ccc(CCCCCC)cc2)c2c-4sc3cc(/C=C4\C(=O)c5ccccc5C4=C(C#N)C#N)sc23)cc1,1.04,10.6,0.58,6.4,-5.576,-3.916,1.66,1.586,-5.6,-3.75,1.85,1.85
YES,10.1039/C7QM00025A,PTPDBDT,Br-ITIC,CCCCCCCCN1C(=O)c2c(C)sc(-c3cc4c(-c5ccc(CC(CC)CCCC)s5)c5sc(C)cc5c(-c5ccc(CC(CC)CCCC)s5)c4s3)c2C1=O,CCCCCCc1ccc(C2(c3ccc(CCCCCC)cc3)c3cc4c(cc3-c3sc5cc(C=C6C(=O)c7cc(Br)ccc7C6=C(C#N)C#N)sc5c32)C(c2ccc(CCCCCC)cc2)(c2ccc(CCCCCC)cc2)c2c-4sc3cc(C=C4C(=O)c5cc(Br)ccc5C4=C(C#N)C#N)sc23)cc1,0.93,15.4,0.66,9.4,-5.73,-4.2,1.53,,-5.6,-3.75,1.85,1.85
YES,10.1039/C7QM00025A,PTPDBDT,Cl-ITIC,CCCCCCCCN1C(=O)c2c(C)sc(-c3cc4c(-c5ccc(CC(CC)CCCC)s5)c5sc(C)cc5c(-c5ccc(CC(CC)CCCC)s5)c4s3)c2C1=O,CCCCCCc1ccc(C2(c3ccc(CCCCCC)cc3)c3cc4c(cc3-c3sc5cc(C=C6C(=O)c7cc(Cl)ccc7C6=C(C#N)C#N)sc5c32)C(c2ccc(CCCCCC)cc2)(c2ccc(CCCCCC)cc2)c2c-4sc3cc(C=C4C(=O)c5cc(Cl)ccc5C4=C(C#N)C#N)sc23)cc1,0.94,15.6,0.65,9.5,-5.7,-4.14,1.56,1.56,-5.6,-3.75,1.85,1.85
YES,10.1039/C7QM00025A,PTPDBDT,IT-F,CCCCCCCCN1C(=O)c2c(C)sc(-c3cc4c(-c5ccc(CC(CC)CCCC)s5)c5sc(C)cc5c(-c5ccc(CC(CC)CCCC)s5)c4s3)c2C1=O,CCCCCCc1ccc(C2(c3ccc(CCCCCC)cc3)c3cc4c(cc3-c3sc5cc(C=C6C(=O)c7cc(F)ccc7C6=C(C#N)C#N)sc5c32)C(c2ccc(CCCCCC)cc2)(c2ccc(CCCCCC)cc2)c2c-4sc3cc(C=C4C(=O)c5cc(F)ccc5C4=C(C#N)C#N)sc23)cc1,0.94,14.1,0.66,8.8,-5.62,-4.019,1.6,1.533,-5.6,-3.75,1.85,1.85
YES,10.1039/C7QM00025A,PTPDBDT,I-ITIC,CCCCCCCCN1C(=O)c2c(C)sc(-c3cc4c(-c5ccc(CC(CC)CCCC)s5)c5sc(C)cc5c(-c5ccc(CC(CC)CCCC)s5)c4s3)c2C1=O,CCCCCCc1ccc(C2(c3ccc(CCCCCC)cc3)c3cc4c(cc3-c3sc5cc(C=C6C(=O)c7cc(I)ccc7C6=C(C#N)C#N)sc5c32)C(c2ccc(CCCCCC)cc2)(c2ccc(CCCCCC)cc2)c2c-4sc3cc(C=C4C(=O)c5cc(I)ccc5C4=C(C#N)C#N)sc23)cc1,0.95,14.5,0.65,8.9,-5.68,-4.14,1.54,,-5.6,-3.75,1.85,1.85
YES,10.1021/acs.orglett.9b01130,,,CCCCC(CC)Cc1sc(-c2c3cc(-c4ccc(-c5sc(-c6ccc(C)s6)c6c5C(=O)c5c(CC(CC)CCCC)sc(CC(CC)CCCC)c5C6=O)s4)sc3c(-c3cc(F)c(CC(CC)CCCC)s3)c3cc(C)sc23)cc1F,O=C(c(c1cc23)cc2c4nc5n6[B-]7(Cl)[n+]4c3nc(c(cc8c(n9C(CCCCC)CCCCC)=O)c%10cc8c9=O)n7c%10nc6c%11cc(C(N(C%12=O)C(CCCCC)CCCCC)=O)c%12cc5%11)N(C1=O)C(CCCCC)CCCCC,0.89,6.4,0.463,2.67,-5.89,-3.95,1.94,1.94,-5.41,-3.74,1.67,1.67
YES,10.1021/acs.orglett.9b01130,,,CCCCC(CC)Cc1sc(-c2c3cc(-c4ccc(-c5sc(-c6ccc(C)s6)c6c5C(=O)c5c(CC(CC)CCCC)sc(CC(CC)CCCC)c5C6=O)s4)sc3c(-c3cc(F)c(CC(CC)CCCC)s3)c3cc(C)sc23)cc1F,O=C(c(c1cc23)cc2c4nc5n6[B-]7(Cl)[n+]4c3nc(c(cc8c(n9CCCC)=O)c%10cc8c9=O)n7c%10nc6c%11cc(C(N(C%12=O)CCCC)=O)c%12cc5%11)N(C1=O)CCCC,0.82,7.19,0.531,3.15,-5.92,-3.98,1.94,1.94,-5.41,-3.74,1.67,1.67
YES,10.1021/acs.orglett.9b01130,,,CCCCC(CC)Cc1sc(-c2c3cc(-c4ccc(-c5sc(-c6ccc(C)s6)c6c5C(=O)c5c(CC(CC)CCCC)sc(CC(CC)CCCC)c5C6=O)s4)sc3c(-c3cc(F)c(CC(CC)CCCC)s3)c3cc(C)sc23)cc1F,O=C(c(c1cc23)cc2c4nc5n6[B-]7(F)[n+]4c3nc(c(cc8c(n9C(CCCCC)CCCCC)=O)c%10cc8c9=O)n7c%10nc6c%11cc(C(N(C%12=O)C(CCCCC)CCCCC)=O)c%12cc5%11)N(C1=O)C(CCCCC)CCCCC,0.96,7.44,0.471,3.37,-5.86,-3.94,1.92,1.92,-5.41,-3.74,1.67,1.67
YES,10.1021/acs.orglett.9b01130,,,CCCCC(CC)Cc1sc(-c2c3cc(-c4ccc(-c5sc(-c6ccc(C)s6)c6c5C(=O)c5c(CC(CC)CCCC)sc(CC(CC)CCCC)c5C6=O)s4)sc3c(-c3cc(F)c(CC(CC)CCCC)s3)c3cc(C)sc23)cc1F,O=C(c(c1cc23)cc2c4nc5n6[B-]7(F)[n+]4c3nc(c(cc8c(n9CCCC)=O)c%10cc8c9=O)n7c%10nc6c%11cc(C(N(C%12=O)CCCC)=O)c%12cc5%11)N(C1=O)CCCC,0.84,9.69,0.599,4.92,-5.84,-3.91,1.93,1.93,-5.41,-3.74,1.67,1.67
YES,10.1021/acsami.9b09256,,,CCCCC(CC)COC(=O)c1sc2c(-c3cc4c(-c5ccc(CC(CC)CCCC)s5)c5sc(C)cc5c(-c5ccc(CC(CC)CCCC)s5)c4s3)sc(C)c2c1F,CCCCCCOc1c(OCCCCCC)c(-c2ccc(/C=C3\SC(=S)N(CC)C3=O)s2)c2nsnc2c1-c1ccc(/C=C2\SC(=S)N(CC)C2=O)s1,1.06,13.52,0.57,8.19,-5.61,-3.8,1.81,1.81,-5.34,-3.74,1.6,1.6
YES,10.1016/j.polymer.2019.121850,,,CCCCCCCCCCC(CCCCCCCC)CN1C(=O)c2cc3c(cc2C2SC(C)=CC21)c(=O)n(CC(CCCCCCCC)CCCCCCCCCC)c1cc(-c2sc(-c4c(F)c(F)c(-c5cc(CCCCCC)c(C)s5)c5nsnc45)cc2CCCCCC)sc31,CCCCCCc1ccc(C2(c3ccc(CCCCCC)cc3)c3cc4c(cc3-c3sc5cc(/C=C6\C(=O)c7ccccc7C6=C(C#N)C#N)sc5c32)C(c2ccc(CCCCCC)cc2)(c2ccc(CCCCCC)cc2)c2c-4sc3cc(/C=C4\C(=O)c5ccccc5C4=C(C#N)C#N)sc23)cc1,0.95,7.44,0.371,2.73,-5.61,-4.02,1.59,1.59,-5.59,-3.74,1.85,1.85
YES,10.1021/acsami.7b18152,,,CCCCCCC(CCCC)COc1c(OCC(CCCC)CCCCCC)c(-c2ccc(-c3ccc(C)s3)s2)c2nsnc2c1C,CCCCCCc1ccc(C2(c3ccc(CCCCCC)cc3)c3cc4c(cc3-c3sc5cc(/C=C6\C(=O)c7ccccc7C6=C(C#N)C#N)sc5c32)C(c2ccc(CCCCCC)cc2)(c2ccc(CCCCCC)cc2)c2c-4sc3cc(/C=C4\C(=O)c5ccccc5C4=C(C#N)C#N)sc23)cc1,0.88,10.42,0.59,5.41,-5.51,-3.84,1.67,1.67,-5.49,-3.73,1.76,1.76
YES,10.1039/c8tc06206d,,,CCCCCCCCOc1ccc(-c2nc3c(C)c(F)c(F)c(-c4ccc(-c5ccc(C)s5)s4)c3nc2-c2ccc(OCCCCCCCC)c(OCCCCCCCC)c2)cc1OCCCCCCCC,CCCCCCc1ccc(C2(c3ccc(CCCCCC)cc3)c3cc4c(cc3-c3sc5cc(/C=C6\C(=O)c7ccccc7C6=C(C#N)C#N)sc5c32)C(c2ccc(CCCCCC)cc2)(c2ccc(CCCCCC)cc2)c2c-4sc3cc(/C=C4\C(=O)c5ccccc5C4=C(C#N)C#N)sc23)cc1,0.86,12.23,0.42,4.82,-5.61,-3.94,1.67,1.67,-5.42,-3.73,1.69,1.69
YES,10.1021/acsami.8b01308,,,CCCCC(CC)COC(=O)c1sc2c(-c3cc4c(-c5ccc(CC(CC)CCCC)s5)c5sc(C)cc5c(-c5ccc(CC(CC)CCCC)s5)c4s3)sc(C)c2c1F,CCCCCCC(CCCCCC)N1C(=O)c2ccc3c4c5c(c6ccc(c2c36)C1=O)=CC=C1C(=O)N(C(CCCCCC)CCCCCC)C(=O)C(C=C4c2cc3c(CC(CC)CCCC)c4sc(-c6cc7c8c(ccc9c%10c%11c(c6c98)=CC=C6C(=O)N(C(CCCCCC)CCCCCC)C(=O)C(C=C%10)C6%11)C(=O)N(C(CCCCCC)CCCCCC)C7=O)cc4c(CC(CC)CCCC)c3s2)C15,0.87,8.96,0.42,3.26,-5.82,-3.87,1.95,1.95,-5.29,-3.72,1.57,1.57
YES,10.1021/acsami.8b01308,,,CCCCC(CC)COC(=O)c1sc2c(-c3cc4c(-c5ccc(CC(CC)CCCC)s5)c5sc(C)cc5c(-c5ccc(CC(CC)CCCC)s5)c4s3)sc(C)c2c1F,CCCCCCC(CCCCCC)N1C(=O)c2ccc3c4c5c(c6ccc(c2c36)C1=O)=CC=C1C(=O)N(C(CCCCCC)CCCCCC)C(=O)C(C=C4c2cc3c(CC(CC)CCCC)c4sc6c(sc7c(CC(CC)CCCC)c8c(sc9c8sc8c(CC(CC)CCCC)c%10cc(-c%11cc%12c%13c(ccc%14c%15c%16c(c%11c%14%13)=CC=C%11C(=O)N(C(CCCCCC)CCCCCC)C(=O)C(C=C%15)C%11%16)C(=O)N(C(CCCCCC)CCCCCC)C%12=O)sc%10c(CC(CC)CCCC)c89)c(CC(CC)CCCC)c76)c4c(CC(CC)CCCC)c3s2)C15,0.88,5.38,0.39,1.85,-5.44,-3.87,1.57,1.57,-5.29,-3.72,1.57,1.57
YES,10.1021/acsami.8b01308,,,CCCCC(CC)COC(=O)c1sc2c(-c3cc4c(-c5ccc(CC(CC)CCCC)s5)c5sc(C)cc5c(-c5ccc(CC(CC)CCCC)s5)c4s3)sc(C)c2c1F,CCCCCCC(CCCCCC)N1C(=O)c2ccc3c4c5c(c6ccc(c2c36)C1=O)=CC=C1C(=O)N(C(CCCCCC)CCCCCC)C(=O)C(C=C4c2cc3sc4c(CC(CC)CCCC)c6c(sc7cc(-c8cc9c%10c(ccc%11c%12c%13c(c8c%11%10)=CC=C8C(=O)N(C(CCCCCC)CCCCCC)C(=O)C(C=C%12)C8%13)C(=O)N(C(CCCCCC)CCCCCC)C9=O)sc76)c(CC(CC)CCCC)c4c3s2)C15,0.89,8.39,0.4,2.97,-5.68,-3.87,1.81,1.81,-5.29,-3.72,1.57,1.57
YES,10.1021/acsami.8b01308,,,CCCCC(CC)COC(=O)c1sc2c(-c3cc4c(-c5ccc(CC(CC)CCCC)s5)c5sc(C)cc5c(-c5ccc(CC(CC)CCCC)s5)c4s3)sc(C)c2c1F,CCCCCCC(CCCCCC)N1C(=O)c2ccc3c4c5c6c(c7c(sc8c7sc7c(CC(CC)CCCC)c9c(sc%10c9sc9c%11c%12c%13c(c%14ccc%15c%16c(cc(c9%10)c%12c%16%14)C(=O)N(C(CCCCCC)CCCCCC)C%15=O)=CC=C9C(=O)N(C(CCCCCC)CCCCCC)C(=O)C(C=%11)C9%13)c(CC(CC)CCCC)c78)c7cc(c2c3c67)C1=O)C=C1C(=O)N(C(CCCCCC)CCCCCC)C(=O)C(C=C4)C15,0.95,12.5,0.47,5.59,-5.69,-3.82,1.87,1.87,-5.29,-3.72,1.57,1.57
YES,10.1021/acsami.8b01308,,,CCCCC(CC)COC(=O)c1sc2c(-c3cc4c(-c5ccc(CC(CC)CCCC)s5)c5sc(C)cc5c(-c5ccc(CC(CC)CCCC)s5)c4s3)sc(C)c2c1F,CCCCCCC(CCCCCC)N1C(=O)c2ccc3c4c5c6c(c7sc8c(CC(CC)CCCC)c9c(sc%10c%11cc%12c%13c(ccc%14c%15c%16c(c(c%109)=CC9C(=O)N(C(CCCCCC)CCCCCC)C(=O)C(=CC=%15)C%169)c%11c%13%14)C(=O)N(C(CCCCCC)CCCCCC)C%12=O)c(CC(CC)CCCC)c8c7c7cc(c2c3c67)C1=O)C=C1C(=O)N(C(CCCCCC)CCCCCC)C(=O)C(C=C4)C15,0.94,9.31,0.43,3.75,-5.9,-3.84,2.06,2.06,-5.29,-3.72,1.57,1.57
YES,10.1021/acsami.8b01308,,,CCCCC(CC)COC(=O)c1sc2c(-c3cc4c(-c5ccc(CC(CC)CCCC)s5)c5sc(C)cc5c(-c5ccc(CC(CC)CCCC)s5)c4s3)sc(C)c2c1F,CCCCCCC(CCCCCC)N1C(=O)c2ccc3c4c5c6c(c7sc8c(CC(CC)CCCC)c9c(sc%10c9sc9c(CC(CC)CCCC)c%11c(sc%12c%11sc%11c(CC(CC)CCCC)c%13c(sc%14c%15cc%16c%17c(ccc%18c%19c%20c(c(c%14%13)=CC%13C(=O)N(C(CCCCCC)CCCCCC)C(=O)C(=CC=%19)C%20%13)c%15c%17%18)C(=O)N(C(CCCCCC)CCCCCC)C%16=O)c(CC(CC)CCCC)c%11%12)c(CC(CC)CCCC)c9%10)c(CC(CC)CCCC)c8c7c7cc(c2c3c67)C1=O)C=C1C(=O)N(C(CCCCCC)CCCCCC)C(=O)C(C=C4)C15,0.98,8.89,0.43,3.69,-5.51,-3.78,1.73,1.73,-5.29,-3.72,1.57,1.57
YES,10.1021/acsenergylett.7b00551.s001,,,CCCCC(CC)COC(=O)c1sc2c(-c3cc4c(-c5ccc(CC(CC)CCCC)s5)c5sc(C)cc5c(-c5ccc(CC(CC)CCCC)s5)c4s3)sc(C)c2c1F,CCCCCCc1ccc(C2(c3ccc(CCCCCC)cc3)c3cc4c(cc3-c3sc5cc(/C=C6\C(=O)c7ccccc7C6=C(C#N)C#N)sc5c32)C(c2ccc(CCCCCC)cc2)(c2ccc(CCCCCC)cc2)c2c-4sc3cc(/C=C4\C(=O)c5ccccc5C4=C(C#N)C#N)sc23)cc1,0.8,14.34,0.58,6.62,-5.51,-3.78,1.73,1.73,-5.29,-3.72,1.57,1.57
YES,10.1021/acsami.8b19449,,,CCCCCCCCCCC(CCCCCCCC)Cc1cc(-c2c(F)c(F)c(-c3cc(CC(CCCCCCCC)CCCCCCCCCC)c(-c4ccc(-c5ccc6sc(C)cc6c5)s4)s3)c3nsnc23)sc1C,CCCCCCC1(CCCCCC)c2cc3c(cc2-c2sc(/C=C4\C(=O)c5ccccc5C4=C(C#N)C#N)cc21)C(CCCCCC)(CCCCCC)c1cc(/C=C2\C(=O)c4ccccc4C2=C(C#N)C#N)sc1-3,0.899,17.5,0.537,8.5,-5.75,-4.2,1.55,1.55,-5.55,-3.72,1.83,1.83
YES,10.1021/acsami.8b19449,,,CCCCCCCCCCC(CCCCCCCC)Cc1cc(-c2c(F)c(F)c(-c3cc(CC(CCCCCCCC)CCCCCCCCCC)c(-c4ccc(-c5ccc6sc(C)cc6c5)s4)s3)c3nsnc23)sc1C,CCCCCCc1ccc(C2(c3ccc(CCCCCC)cc3)c3cc4c(cc3-c3sc5cc(/C=C6\C(=O)c7ccccc7C6=C(C#N)C#N)sc5c32)C(c2ccc(CCCCCC)cc2)(c2ccc(CCCCCC)cc2)c2c-4sc3cc(/C=C4\C(=O)c5ccccc5C4=C(C#N)C#N)sc23)cc1,0.985,14.2,0.487,6.8,-5.55,-3.95,1.6,1.6,-5.55,-3.72,1.83,1.83
YES,10.1021/acsaem.9b01176,,,CCCCC(CC)COC(=O)c1sc2c(-c3cc4c(-c5ccc(CC(CC)CCCC)s5)c5sc(C)cc5c(-c5ccc(CC(CC)CCCC)s5)c4s3)sc(C)c2c1F,CCCCCCc1ccc(C2(c3ccc(CCCCCC)cc3)c3cc4c(cc3-c3sc5cc(/C=C6\C(=O)c7ccccc7C6=C(C#N)C#N)sc5c32)C(c2ccc(CCCCCC)cc2)(c2ccc(CCCCCC)cc2)c2c-4sc3cc(/C=C4\C(=O)c5ccccc5C4=C(C#N)C#N)sc23)cc1,0.82,15.89,0.63,8.4,-6.06,-4.05,2.01,2.01,-5.85,-3.71,2.14,2.14
YES,10.1039/c4ee02990a,,,CCCCCCCCCCCCC(CCCCCCCCCC)Cc1cc(-c2c(F)c(F)c(-c3cc(CC(CCCCCCCCCC)CCCCCCCCCCCC)c(-c4ccc(-c5ccc(C)s5)s4)s3)c3nsnc23)sc1C,CCCCCC(CCCCC)N1C(=O)c2ccc3c4c5c(c6ccc(c2c36)C1=O)=C(C1=CC2C(C=C1)c1ccc(-c3cc6c7c(ccc8c9c%10c(c3c87)=CC=C3C(=O)N(C(CCCCC)CCCCC)C(=O)C(C=C9)C3%10)C(=O)N(C(CCCCC)CCCCC)C6=O)cc1C21c2ccccc2C2C=CC=CC21)C=C1C(=O)N(C(CCCCC)CCCCC)C(=O)C(C=C4)C15,0.98,10.7,0.57,6.3,-5.9,-3.83,2.07,2.07,-5.36,-3.71,1.65,1.65
YES,10.1039/c4ee02990a,,,CCCCCCCCCCCCC(CCCCCCCCCC)Cc1cc(-c2c(F)c(F)c(-c3cc(CC(CCCCCCCCCC)CCCCCCCCCCCC)c(-c4ccc(-c5ccc(C)s5)s4)s3)c3nsnc23)sc1C,CCCCCCC(CCCCCC)N1C(=O)c2ccc3c4ccc5c6c(cc(-c7cc8cc9c(=O)n(C(CCCCCC)CCCCCC)c(=O)c%10ccc%11c%12ccc%13c(=O)n(C(CCCCCC)CCCCCC)c(=O)c%14cc7c(c8c%11c%109)c%12c%13%14)c(c7ccc(c2c37)C1=O)c64)C(=O)N(C(CCCCCC)CCCCCC)C5=O,0.84,11.4,0.53,5.4,-5.99,-3.96,2.03,2.03,-5.36,-3.71,1.65,1.65
YES,10.1021/acsami.6b03926,,,CCCCCCCCSc1ccc(-c2c3cc(-c4sc(C)c5c(F)c(C(=O)OCC(CC)CCCC)sc45)sc3c(-c3ccc(SCCCCCCCC)s3)c3cc(C)sc23)s1,CCCCCC(CC)CN1C(=O)C2=CC(c3ccc(C4=c5c6c(c7c(OCCOC)cc8c9c(ccc5c97)C(=O)N(CC(CC)CCCC)C8=O)C=CC5C(=O)N(CC(CC)CCCCC)C(=O)C(=C4)C65)s3)=c3c4c(c5c(OCCOC)cc6c7c(ccc3c75)C(=O)N(CC(CC)CCCC)C6=O)C=CC(C1=O)C24,0.887,13.23,0.594,7.24,-5.64,-3.84,1.8,1.8,-5.26,-3.71,1.55,1.55
YES,10.1039/c7tc02098h,,,CCCCC(CC)COC(=O)c1cc2c(-c3ccc(C)s3)c3nn(CC(CC)CCCC)nc3c(-c3ccc(-c4cc5c(-c6cc(F)c(CC(CC)CCCC)s6)c6sc(C)cc6c(-c6cc(F)c(CC(CC)CCCC)s6)c5s4)s3)c2s1,CCCCCCc1ccc(C2(c3ccc(CCCCCC)cc3)c3cc4c(cc3-c3sc5cc(/C=C6\C(=O)c7ccccc7C6=C(C#N)C#N)sc5c32)C(c2ccc(CCCCCC)cc2)(c2ccc(CCCCCC)cc2)c2c-4sc3cc(/C=C4\C(=O)c5ccccc5C4=C(C#N)C#N)sc23)cc1,0.78,14.11,0.634,7.14,-5.48,-3.83,1.65,1.65,-5.39,-3.7,1.69,1.69
YES,10.1039/c7ta09837e,,,CCCCC(CC)COC(=O)c1sc2c(-c3cc4c(-c5ccc(CC(CC)CCCC)s5)c5sc(C)cc5c(-c5ccc(CC(CC)CCCC)s5)c4s3)sc(C)c2c1F,CCCCCCc1ccc(C2(c3ccc(CCCCCC)cc3)c3cc4c(cc3-c3sc5cc(/C=C6\C(=O)c7ccccc7C6=C(C#N)C#N)sc5c32)C(c2ccc(CCCCCC)cc2)(c2ccc(CCCCCC)cc2)c2c-4sc3cc(/C=C4\C(=O)c5ccccc5C4=C(C#N)C#N)sc23)cc1,0.82,14.76,0.571,6.91,-5.48,-3.83,1.65,1.65,-5.38,-3.7,1.68,1.68
YES,10.1002/aenm.201801609,PffBT4T-2OD,EH-IDTBR,CCCCCCCCCCC(CCCCCCCC)Cc1cc(-c2c(F)c(F)c(-c3cc(CC(CCCCCCCC)CCCCCCCCCC)c(-c4ccc(-c5ccc(C)s5)s4)s3)c3nsnc23)sc1C,CCCCC(CC)CC1(CC(CC)CCCC)c2cc3c(cc2-c2sc(-c4ccc(/C=C5\SC(=S)N(CC)C5=O)c5nsnc45)cc21)C(CC(CC)CCCC)(CC(CC)CCCC)c1cc(-c2ccc(/C=C4\SC(=S)N(CC)C4=O)c4nsnc24)sc1-3,1.08,14.65,0.6,9.5,-5.58,-3.9,1.68,1.68,-5.32,-3.7,1.63,1.64
YES,10.1002/adfm.201704389,PffBT4T-2OD,FBR,CCCCCCCCCCC(CCCCCCCC)Cc1cc(-c2c(F)c(F)c(-c3cc(CC(CCCCCCCC)CCCCCCCCCC)c(-c4ccc(-c5ccc(C)s5)s4)s3)c3nsnc23)sc1C,CCCCCCCCC1(CCCCCCCC)c2cc(-c3ccc(/C=C4\SC(=S)N(CC)C4=O)c4nsnc34)ccc2-c2ccc(-c3ccc(/C=C4\SC(=S)N(CC)C4=O)c4nsnc34)cc21,1.11,12.62,0.5,7.04,-5.787,-3.673,2.11,2.12,-5.32,-3.7,1.63,1.64
YES,10.1002/adfm.201603820,PffBT4T-2OD,BAF-4CN,CCCCCCCCCCC(CCCCCCCC)Cc1cc(-c2c(F)c(F)c(-c3cc(CC(CCCCCCCC)CCCCCCCCCC)c(-c4ccc(-c5ccc(C)s5)s4)s3)c3nsnc23)sc1C,CCCCCCCCCCC1(CCCCCCCCCC)c2cc(-c3ccc(/C=c4/sc(=C(C#N)C#N)n(CCCCCC)c4=O)c4nsnc34)ccc2-c2ccc(-c3ccc(/C=c4/sc(=C(C#N)C#N)n(CCCCCC)c4=O)c4nsnc34)cc21,0.769,15.52,0.707,8.4,-5.7,-3.6,2.1,2.16,-5.32,-3.7,1.63,1.64
YES,10.1021/acs.jpcc.6b07778,,,CCCCCCCCCCC(CCCCCCCC)Cc1cc(-c2c(F)c(F)c(-c3cc(CC(CCCCCCCC)CCCCCCCCCC)c(-c4ccc(-c5ccc(C)s5)s4)s3)c3nsnc23)sc1C,CCCCCCCCCCC1(CCCCCCCCCC)c2cc(-c3ccc(C=C4SC(SCCCCCC)=C(SCCCCCC)S4)c4nsnc34)ccc2-c2ccc(-c3ccc(C=C4SC(SCCCCCC)=C(SCCCCCC)S4)c4nsnc34)cc21,0.77,14.64,0.64,7.13,-5.7,-3.6,2.1,2.1,-5.3,-3.7,1.6,1.6
YES,10.1039/C6EE02598F,Pff4TBT-2DT,IDFBR,CCCCCCCCCCCCC(CCCCCCCCCC)Cc1cc(-c2c(F)c(F)c(-c3cc(CC(CCCCCCCCCC)CCCCCCCCCCCC)c(-c4ccc(-c5ccc(C)s5)s4)s3)c3nsnc23)sc1C,CCCCC(CC)CC1(CC(CC)CCCC)c2cc(-c3ccc(/C=C4\SC(=S)N(CC)C4=O)c4nsnc34)ccc2-c2cc3c(cc21)-c1ccc(-c2ccc(/C=C4\SC(=S)N(CC)C4=O)c4nsnc24)cc1C3(CC(CC)CCCC)CC(CC)CCCC,1.08,4.4,0.38,1.75,-5.75,-3.7,2.05,2.15,-5.34,-3.7,1.64,1.61
YES,10.1039/C6EE02598F,Pff4TBT-2DT,FBR,CCCCCCCCCCCCC(CCCCCCCCCC)Cc1cc(-c2c(F)c(F)c(-c3cc(CC(CCCCCCCCCC)CCCCCCCCCCCC)c(-c4ccc(-c5ccc(C)s5)s4)s3)c3nsnc23)sc1C,CCCCCCCCC1(CCCCCCCC)c2cc(-c3ccc(/C=C4\SC(=S)N(CC)C4=O)c4nsnc34)ccc2-c2ccc(-c3ccc(/C=C4\SC(=S)N(CC)C4=O)c4nsnc34)cc21,1.12,11.5,0.61,7.8,-5.787,-3.673,2.11,2.117,-5.34,-3.7,1.64,1.61
YES,10.1039/C6EE02598F,Pff4TBT-2DT,FTTB,CCCCCCCCCCCCC(CCCCCCCCCC)Cc1cc(-c2c(F)c(F)c(-c3cc(CC(CCCCCCCCCC)CCCCCCCCCCCC)c(-c4ccc(-c5ccc(C)s5)s4)s3)c3nsnc23)sc1C,CCCCCCCCC1(CCCCCCCC)c2cc(-c3ccc(C=C4C(=O)N(CC)C(=S)N(CC)C4=O)s3)ccc2-c2ccc(-c3ccc(C=C4C(=O)N(CC)C(=S)N(CC)C4=O)s3)cc21,1.05,10.3,0.45,5,-5.65,-3.62,2.03,2.04,-5.34,-3.7,1.64,1.61
YES,10.1039/C6EE02598F,Pff4TBT-2DT,O-IDTBR,CCCCCCCCCCCCC(CCCCCCCCCC)Cc1cc(-c2c(F)c(F)c(-c3cc(CC(CCCCCCCCCC)CCCCCCCCCCCC)c(-c4ccc(-c5ccc(C)s5)s4)s3)c3nsnc23)sc1C,CCCCCCCCC1(CCCCCCCC)c2cc3c(cc2-c2sc(-c4ccc(/C=C5\SC(=S)N(CC)C5=O)c5nsnc45)cc21)C(CCCCCCCC)(CCCCCCCC)c1cc(-c2ccc(/C=C4\SC(=S)N(CC)C4=O)c4nsnc24)sc1-3,1.07,15,0.62,9.95,-5.523,-3.793,1.73,1.62,-5.34,-3.7,1.64,1.61
YES,10.1021/acsaem.8b00535,,,CC(C1C2c3c(C)cc(C)cc3C)=C(C#Cc4sc(C)c(CC(CCCC)CC)c4)C(C)=[N+]1[B-](F)(F)n5c2c(C)c(C#CC)c5C,CCCCCCCCCCN1C(=O)C2C(=C1c1cccs1)C(=O)N(CCCCCCCCCC)C2c1ccc(C(=C(C#N)C#N)C(=C(C#N)C#N)c2ccc(-n3c4ccccc4c4ccccc43)cc2)s1,1.06,13.48,0.65,9.29,-5.58,-3.83,1.75,1.75,-5.45,-3.69,1.76,1.76
YES,10.1039/c8ta11637g,,,CCCCC(CC)COC(=O)c1sc2c(-c3cc4c(-c5ccc(CC(CC)CCCC)s5)c5sc(C)cc5c(-c5ccc(CC(CC)CCCC)s5)c4s3)sc(C)c2c1F,CCCCCCc1ccc(C2(c3ccc(CCCCCC)cc3)c3c(sc4cc(/C=C5\C(=O)c6ccc(F)cc6C5=C(C#N)C#N)sc34)-c3sc4c5c(sc4c32)-c2sc3cc(/C=C4\C(=O)c6ccc(F)cc6C4=C(C#N)C#N)sc3c2C5(c2ccc(CCCCCC)cc2)c2ccc(CCCCCC)cc2)cc1,0.722,24.73,0.678,12.1,-5.36,-3.92,1.44,1.44,-5.2,-3.69,1.51,1.51
YES,10.1039/C8TA10882J,PTB-EDOTS,ITIC-Th,CCCCC(CC)COC(=O)c1sc2c(-c3cc4c(-c5sc(SCC(CC)CCCC)c6c5OCCO6)c5sc(C)cc5c(-c5sc(SCC(CC)CCCC)c6c5OCCO6)c4s3)sc(C)c2c1F,CCCCCCc1ccc(C2(c3ccc(CCCCCC)s3)c3cc4c(cc3-c3sc5cc(/C=C6\C(=O)c7ccccc7C6=C(C#N)C#N)sc5c32)C(c2ccc(CCCCCC)s2)(c2ccc(CCCCCC)s2)c2c-4sc3cc(/C=C4\C(=O)c5ccccc5C4=C(C#N)C#N)sc23)s1,0.88,16.25,0.712,10.18,-5.673,-3.909,1.76,1.6,-5.38,-3.69,1.69,1.55
YES,10.1021/acsaelm.9b00328,,,CCCCCCCCC(CCCCCC)COc1cc(-c2ccc(-c3c(F)c(F)c(C)c4nsnc34)s2)c(OCC(CCCCCC)CCCCCCCC)cc1-c1ccc(C)s1,CCCCC(CC)Cn1c2cc3c(=O)n(C(CC)CC)c(=O)c4ccc5c6c(-c7cc8c(=O)n(C(CC)CC)c(=O)c9cc%10c%11c(c7c7ccc%12c(=O)n(C(CC)CC)c(=O)c%13cc(c%11c7c%12%13)n%10CC(CC)CCCC)c89)cc7c(=O)n(C(CC)CC)c(=O)c8cc1c(c6c78)c2c5c43,1.04,11.75,0.53,6.4,-5.9,-3.7,2.2,2.2,-5.45,-3.69,1.76,1.76
YES,10.1021/acsami.8b06445,,,CCCCCCCCC(CCCCCC)COc1cc(-c2ccc(-c3c(F)c(F)c(C)c4nsnc34)s2)c(OCC(CCCCCC)CCCCCCCC)cc1-c1ccc(C)s1,CCCCCCc1ccc(C2(c3ccc(CCCCCC)cc3)c3cc4c(cc3-c3sc(-c5ccc(/C=C6/SC(=S)N(CCC)C6=O)c6nsnc56)cc32)C(c2ccc(CCCCCC)cc2)(c2ccc(CCCCCC)cc2)c2cc(-c3ccc(/C=C5/SC(=S)N(CCC)C5=O)c5nsnc35)sc2-4)cc1,1.1,8.4,0.55,5.16,-5.52,-3.87,1.65,1.65,-5.45,-3.69,1.76,1.76
YES,10.1021/acsaelm.9b00328,,,CCCCCCCCC(CCCCCC)COc1cc(-c2ccc(-c3c(F)c(F)c(C)c4nsnc34)s2)c(OCC(CCCCCC)CCCCCCCC)cc1-c1ccc(C)s1,CCCCCCc1ccc(C2(c3ccc(CCCCCC)cc3)c3cc4c(cc3-c3sc5cc(/C=C6\C(=O)c7ccc(C)cc7C6=C(C#N)C#N)sc5c32)C(c2ccc(CCCCCC)cc2)(c2ccc(CCCCCC)cc2)c2c-4sc3cc(/C=C4\C(=O)c5ccc(C)cc5C4=C(C#N)C#N)sc23)cc1,0.91,13.32,0.59,7.2,-5.5,-3.9,1.6,1.6,-5.45,-3.69,1.76,1.76
YES,10.1021/acsenergylett.7b00390,,,CCCCCCCCCCC(CCCCCCCC)Cc1cc(-c2c(F)c(F)c(-c3cc(CC(CCCCCCCC)CCCCCCCCCC)c(-c4ccc(-c5ccc(C)s5)s4)s3)c3nsnc23)sc1C,CCCCC(CC)CC1(CC(CC)CCCC)c2cc3c(cc2-c2sc(-c4ccc(/C=C5\SC(=S)N(CC)C5=O)c5nsnc45)cc21)C(CC(CC)CCCC)(CC(CC)CCCC)c1cc(-c2ccc(/C=C4\SC(=S)N(CC)C4=O)c4nsnc24)sc1-3,1.02,17.2,0.63,11.1,-5.51,-3.88,1.63,1.63,-5.34,-3.69,1.65,1.65
YES,10.1002/adfm.201704389,,,CCCCCCCCCCC(CCCCCCCC)Cc1cc(-c2c(F)c(F)c(-c3cc(CC(CCCCCCCC)CCCCCCCCCC)c(-c4ccc(-c5ccc(C)s5)s4)s3)c3nsnc23)sc1C,CCCCCCCCC1(CCCCCCCC)c2cc(-c3ccc(/C=C4/SC(=S)N(CC)C4=O)c4nsnc34)ccc2-c2ccc(-c3ccc(/C=C4/SC(=S)N(CC)C4=O)c4nsnc34)cc21,1.11,12.62,0.5,7.04,-5.83,-3.7,2.13,2.13,-5.34,-3.69,1.65,1.65
YES,10.1016/j.dyepig.2017.07.014,PTFBDT,CzC8,CCCCCCCCCCCCOc1c(OCCCCCCCCCCCC)c(-c2ccc(-c3cc4c(-c5cc(F)c(CCC(CC)CCCC)c(F)c5)c5sc(C)cc5c(-c5cc(F)c(CCC(CC)CCCC)c(F)c5)c4s3)s2)c2nsnc2c1-c1ccc(C)s1,CCCCCCCCn1c2cc(-c3ccc(/C=C4\SC(=S)N(CC)C4=O)c4nsnc34)ccc2c2ccc(-c3ccc(/C=C4\SC(=S)N(CC)C4=O)c4nsnc34)cc21,1.16,7.99,0.51,4.67,-5.72,-3.74,1.98,1.98,-5.5,-3.69,1.81,1.81
YES,10.1021/acsaem.8b00453,,,CCCCCCCCOc1cccc(-c2nc3c(-c4ccc(C)s4)c(F)c(F)c(-c4ccc(-c5cc6c(-c7ccc(SCCCCCCCC)s7)c7sc(C)cc7c(-c7ccc(SCCCCCCCC)s7)c6o5)s4)c3nc2-c2cccc(OCCCCCCCC)c2)c1,CCCCCCCCC1(CCCCCCCC)c2cc3c(cc2-c2sc(-c4ccc(/C=C5\SC(=S)N(CC)C5=O)c5nsnc45)cc21)C(CCCCCCCC)(CCCCCCCC)c1cc(-c2ccc(/C=C4\SC(=S)N(CC)C4=O)c4nsnc24)sc1-3,1.07,14,0.579,8.67,-5.51,-3.88,1.63,1.63,-5.46,-3.69,1.77,1.77
YES,10.1021/acs.macromol.9b01742,,,CCCCC(CC)Cc1ccc(-c2c3cc(-c4sc(C)c5c4C(=O)c4c(CC(CC)CCCC)sc(CC(CC)CCCC)c4C5=O)sc3c(-c3ccc(CC(CC)CCCC)s3)c3cc(C)sc23)s1,CCCCCCc1ccc(C2(c3ccc(CCCCCC)cc3)c3cc4c(cc3-c3sc5cc(/C=C6\C(=O)c7cc(F)c(F)cc7C6=C(C#N)C#N)sc5c32)C(c2ccc(CCCCCC)cc2)(c2ccc(CCCCCC)cc2)c2c-4sc3cc(/C=C4\C(=O)c5cc(F)c(F)cc5C4=C(C#N)C#N)sc23)cc1,0.89,11.5,0.46,5.68,-5.66,-4.21,1.45,1.45,-5.65,-3.68,1.97,1.97
YES,10.1016/j.nanoen.2019.104209,,,CCCCC(CC)Cc1sc(-c2c3cc(-c4ccc(-c5sc(-c6ccc(C)s6)c6c5C(=O)c5c(CC(CC)CCCC)sc(CC(CC)CCCC)c5C6=O)s4)sc3c(-c3cc(F)c(CC(CC)CCCC)s3)c3cc(C)sc23)cc1F,CCCCCCc1ccc(-c2c3sc4c(c3c(-c3ccc(CCCCCC)cc3)c3sc5c(c23)C(c2ccc(CCCCCC)cc2)(c2ccc(CCCCCC)cc2)c2cc(/C=C3\C(=O)c6cc(Cl)c(Cl)cc6C3=C(C#N)C#N)sc2-5)C(c2ccc(CCCCCC)cc2)(c2ccc(CCCCCC)cc2)c2cc(/C=C3\C(=O)c5cc(Cl)c(Cl)cc5C3=C(C#N)C#N)sc2-4)cc1,0.89,18.7,0.65,11.4,-5.62,-3.94,1.68,1.68,-5.5,-3.68,1.82,1.82
YES,10.1016/j.nanoen.2019.104209,,,CCCCC(CC)Cc1sc(-c2c3cc(-c4ccc(-c5sc(-c6ccc(C)s6)c6c5C(=O)c5c(CC(CC)CCCC)sc(CC(CC)CCCC)c5C6=O)s4)sc3c(-c3cc(F)c(CC(CC)CCCC)s3)c3cc(C)sc23)cc1F,CCCCCCCCOc1c2sc3c(c2c(-c2ccc(CCCCCC)cc2)c2sc4c(c12)C(c1ccc(CCCCCC)cc1)(c1ccc(CCCCCC)cc1)c1cc(/C=C2\C(=O)c5cc(Cl)c(Cl)cc5C2=C(C#N)C#N)sc1-4)C(c1ccc(CCCCCC)cc1)(c1ccc(CCCCCC)cc1)c1cc(/C=C2\C(=O)c4cc(Cl)c(Cl)cc4C2=C(C#N)C#N)sc1-3,0.87,20.7,0.67,12.6,-5.58,-3.97,1.61,1.61,-5.5,-3.68,1.82,1.82
YES,10.1016/j.nanoen.2019.104209,,,CCCCC(CC)Cc1sc(-c2c3cc(-c4ccc(-c5sc(-c6ccc(C)s6)c6c5C(=O)c5c(CC(CC)CCCC)sc(CC(CC)CCCC)c5C6=O)s4)sc3c(-c3cc(F)c(CC(CC)CCCC)s3)c3cc(C)sc23)cc1F,CCCCCCCCOc1c2sc3c(c2c(CCCCCCCC)c2sc4c(c12)C(c1ccc(CCCCCC)cc1)(c1ccc(CCCCCC)cc1)c1cc(/C=C2\C(=O)c5cc(Cl)c(Cl)cc5C2=C(C#N)C#N)sc1-4)C(c1ccc(CCCCCC)cc1)(c1ccc(CCCCCC)cc1)c1cc(/C=C2\C(=O)c4cc(Cl)c(Cl)cc4C2=C(C#N)C#N)sc1-3,0.86,21.6,0.7,13.5,-5.57,-3.98,1.59,1.59,-5.5,-3.68,1.82,1.82
YES,10.1002/smll.201902598,,,CCCCC(CC)Cc1sc(-c2c3cc(-c4sc(C)c(C)c4Cl)sc3c(-c3cc(Cl)c(CC(CC)CCCC)s3)c3cc(C)sc23)cc1Cl,CCCCCCc1ccc(C2(c3ccc(CCCCCC)cc3)c3cc4c(cc3-c3sc5cc(/C=C6\C(=O)c7cc(F)c(F)cc7C6=C(C#N)C#N)sc5c32)C(c2ccc(CCCCCC)cc2)(c2ccc(CCCCCC)cc2)c2c-4sc3cc(/C=C4\C(=O)c5cc(F)c(F)cc5C4=C(C#N)C#N)sc23)cc1,0.899,20.3,0.561,10.2,-5.71,-4.15,1.56,1.56,-5.7,-3.68,2.02,2.02
YES,10.1021/jacs.8b05834,,,CCCCC(CC)COC(=O)c1sc2c(-c3cc4c(-c5ccc(CC(CC)CCCC)s5)c5sc(C)cc5c(-c5ccc(CC(CC)CCCC)s5)c4s3)sc(C)c2c1F,CCCCCCc1ccc(C2(c3ccc(CCCCCC)cc3)c3cc4c(cc3-c3sc5c(sc6c7cc8c(=O)n(C(CCCCC)CCCCC)c(=O)c9ccc%10c%11ccc%12c(=O)n(C(CCCCC)CCCCC)c(=O)c%13cc(c56)c(c%11c%12%13)c7c%10c98)c32)C(c2ccc(CCCCCC)cc2)(c2ccc(CCCCCC)cc2)c2c-4sc3c2sc2c4cc5c(=O)n(C(CCCCC)CCCCC)c(=O)c6ccc7c8ccc9c(=O)n(C(CCCCC)CCCCC)c(=O)c%10cc(c32)c(c8c9%10)c4c7c65)cc1,1.06,12.73,0.58,7.77,-5.55,-3.75,1.8,1.8,-5.33,-3.68,1.65,1.65
YES,10.1002/aenm.201701674,,,CCCCCCCCC(CCCCCC)Cc1cc(-c2sc(-c3c(F)c(F)c(-c4cc(CC(CCCCCC)CCCCCCCC)c(-c5cc(CC(CCCCCC)CCCCCCCC)c(-c6ccc(-c7ccc(-c8c(F)c(F)c(-c9ccc(C)s9)c9nsnc89)s7)s6)s5)s4)c4nsnc34)cc2CC(CCCCCC)CCCCCCCC)sc1C,CCCCCCc1cc(C2(c3ccc(CCCCCC)s3)c3cc4c(cc3-c3sc5cc(/C=C6\C(=O)c7ccccc7C6=C(C#N)C#N)sc5c32)C(c2ccc(CCCCCC)s2)(c2ccc(CCCCCC)s2)c2c-4sc3cc(/C=C4\C(=O)c5ccccc5C4=C(C#N)C#N)sc23)cs1,0.88,14.25,0.608,8,-5.66,-3.93,1.73,1.73,-5.31,-3.68,1.63,1.63
YES,10.1021/acsami.9b09692,,,CCCCCCCCCCCCOc1cc(C)sc1-c1cc(F)c(-c2sc(-c3sc(C)c4c3C(=O)N(CC(CCCCCC)CCCCCCCC)C4=O)cc2OCCCCCCCCCCCC)cc1F,CCCCCCc1ccc(C2(c3ccc(CCCCCC)cc3)c3cc4c(cc3-c3sc5cc(/C=C6\C(=O)c7cc(F)c(F)cc7C6=C(C#N)C#N)sc5c32)C(c2ccc(CCCCCC)cc2)(c2ccc(CCCCCC)cc2)c2c-4sc3cc(/C=C4\C(=O)c5cc(F)c(F)cc5C4=C(C#N)C#N)sc23)cc1,0.812,18.34,0.674,10.04,-5.66,-4.14,1.52,1.52,-5.51,-3.68,1.83,1.83
YES,10.1039/c9tc02663k,,,CCCCC(CC)Cc1ccc(-c2c3cc(-c4sc(-c5sc(-c6cc(C7CCCCC7)c(C)s6)c6c5C(=O)c5c(CC(CC)CCCC)sc(CC(CC)CCCC)c5C6=O)cc4C4CCCCC4)sc3c(-c3ccc(CC(CC)CCCC)s3)c3cc(C)sc23)s1,CCCCCCc1ccc(C2(c3ccc(CCCCCC)cc3)c3cc4c(cc3-c3sc5cc(/C=C6\C(=O)c7ccccc7C6=C(C#N)C#N)sc5c32)C(c2ccc(CCCCCC)cc2)(c2ccc(CCCCCC)cc2)c2c-4sc3cc(/C=C4\C(=O)c5ccccc5C4=C(C#N)C#N)sc23)cc1,0.95,13.64,0.602,8.21,-5.61,-4.02,1.59,1.59,-5.52,-3.67,1.85,1.85
YES,10.1021/jacs.8b12937,,,CCCCC(CC)Cc1sc(-c2c3cc(-c4cc(C(=O)OCC)c(C)s4)sc3c(-c3cc(F)c(CC(CC)CCCC)s3)c3cc(C)sc23)cc1F,CCCCCCc1ccc(C2(c3ccc(CCCCCC)cc3)c3cc4c(cc3-c3sc5cc(/C=C6\C(=O)c7cc(F)c(F)cc7C6=C(C#N)C#N)sc5c32)C(c2ccc(CCCCCC)cc2)(c2ccc(CCCCCC)cc2)c2c-4sc3cc(/C=C4\C(=O)c5cc(F)c(F)cc5C4=C(C#N)C#N)sc23)cc1,0.91,21.5,0.75,14.7,-5.66,-4.19,1.47,1.47,-5.59,-3.67,1.92,1.92
YES,10.1002/adma.201800868,,,CCCCC(CC)Cc1sc(-c2c3cc(-c4ccc(-c5sc(-c6ccc(C)s6)c6c5C(=O)c5c(CC(CC)CCCC)sc(CC(CC)CCCC)c5C6=O)s4)sc3c(-c3cc(Cl)c(CC(CC)CCCC)s3)c3cc(C)sc23)cc1Cl,CCCCCCc1ccc(C2(c3ccc(CCCCCC)cc3)c3cc4c(cc3-c3sc5cc(/C=C6\C(=O)c7cc(F)c(F)cc7C6=C(C#N)C#N)sc5c32)C(c2ccc(CCCCCC)cc2)(c2ccc(CCCCCC)cc2)c2c-4sc3cc(/C=C4\C(=O)c5cc(F)c(F)cc5C4=C(C#N)C#N)sc23)cc1,0.86,21.8,0.77,14.4,-5.67,-4.15,1.52,1.52,-5.51,-3.67,1.84,1.84
YES,10.1039/C9TA00114J,PBDS-T,ITIC,CCCCC(CC)Cc1sc(CC(CC)CCCC)c2c1C(=O)c1c(-c3ccc(C)s3)sc(-c3ccc(-c4cc5c(-c6ccc([Si](CCC)(CCC)CCC)s6)c6sc(C)cc6c(-c6ccc([Si](CCC)(CCC)CCC)s6)c5s4)s3)c1C2=O,CCCCCCc1ccc(C2(c3ccc(CCCCCC)cc3)c3cc4c(cc3-c3sc5cc(/C=C6\C(=O)c7ccccc7C6=C(C#N)C#N)sc5c32)C(c2ccc(CCCCCC)cc2)(c2ccc(CCCCCC)cc2)c2c-4sc3cc(/C=C4\C(=O)c5ccccc5C4=C(C#N)C#N)sc23)cc1,0.98,18.23,0.6,10.72,-5.576,-3.916,1.66,1.586,-5.35,-3.67,1.68,1.82
YES,10.1039/C9TA00114J,PBDS-T,IT-F,CCCCC(CC)Cc1sc(CC(CC)CCCC)c2c1C(=O)c1c(-c3ccc(C)s3)sc(-c3ccc(-c4cc5c(-c6ccc([Si](CCC)(CCC)CCC)s6)c6sc(C)cc6c(-c6ccc([Si](CCC)(CCC)CCC)s6)c5s4)s3)c1C2=O,CCCCCCc1ccc(C2(c3ccc(CCCCCC)cc3)c3cc4c(cc3-c3sc5cc(C=C6C(=O)c7cc(F)ccc7C6=C(C#N)C#N)sc5c32)C(c2ccc(CCCCCC)cc2)(c2ccc(CCCCCC)cc2)c2c-4sc3cc(C=C4C(=O)c5cc(F)ccc5C4=C(C#N)C#N)sc23)cc1,0.9,18.64,0.667,11.19,-5.62,-4.019,1.6,1.533,-5.35,-3.67,1.68,1.82
YES,10.1039/C9TA00114J,PBDS-T,ITIC-Th1,CCCCC(CC)Cc1sc(CC(CC)CCCC)c2c1C(=O)c1c(-c3ccc(C)s3)sc(-c3ccc(-c4cc5c(-c6ccc([Si](CCC)(CCC)CCC)s6)c6sc(C)cc6c(-c6ccc([Si](CCC)(CCC)CCC)s6)c5s4)s3)c1C2=O,CCCCCCc1ccc(C2(c3ccc(CCCCCC)s3)c3cc4c(cc3-c3sc5cc(C=C6C(=O)c7cc(F)ccc7C6=C(C#N)C#N)sc5c32)C(c2ccc(CCCCCC)s2)(c2ccc(CCCCCC)s2)c2c-4sc3cc(C=C4C(=O)c5cc(F)ccc5C4=C(C#N)C#N)sc23)s1,0.88,19.55,0.7,12.04,-5.72,-4.065,1.66,1.54,-5.35,-3.67,1.68,1.82
YES,10.1039/c9mh00844f,,,CCCCC(CC)CSc1sc(-c2c3cc(-c4ccc(-c5sc(-c6ccc(C)s6)c6c5C(=O)c5c(CC(CC)CCCC)sc(CC(CC)CCCC)c5C6=O)s4)sc3c(-c3cc(F)c(SCC(CC)CCCC)s3)c3cc(C)sc23)cc1F,CCCCCCc1ccc(C2(c3ccc(CCCCCC)cc3)c3cc4c(cc3-c3sc5cc(/C=C6\C(=O)c7cc(F)c(F)cc7C6=C(C#N)C#N)sc5c32)C(c2ccc(CCCCCC)cc2)(c2ccc(CCCCCC)cc2)c2c-4sc3cc(/C=C4\C(=O)c5cc(F)c(F)cc5C4=C(C#N)C#N)sc23)cc1,0.864,20.1,0.735,12.77,-5.71,-4.15,1.56,1.56,-5.57,-3.67,1.9,1.9
YES,10.1039/c9mh00844f,,,CCCCC(CC)CSc1sc(-c2c3cc(-c4ccc(-c5sc(-c6ccc(C)s6)c6c5C(=O)c5c(CC(CC)CCCC)sc(CC(CC)CCCC)c5C6=O)s4)sc3c(-c3cc(F)c(SCC(CC)CCCC)s3)c3cc(C)sc23)cc1F,CCCCCCc1ccc(C2(c3ccc(CCCCCC)cc3)c3cc4c(cc3-c3sc5cc(/C=C6\C(=O)c7sccc7C6=C(C#N)C#N)sc5c32)C(c2ccc(CCCCCC)cc2)(c2ccc(CCCCCC)cc2)c2c-4sc3cc(/C=C4\C(=O)c5sccc5C4=C(C#N)C#N)sc23)cc1,0.981,18.11,0.615,10.92,-5.6,-3.92,1.68,1.68,-5.57,-3.67,1.9,1.9
YES,10.1039/c9mh00844f,,,CCCCC(CC)CSc1sc(-c2c3cc(-c4ccc(-c5sc(-c6ccc(C)s6)c6c5C(=O)c5c(CC(CC)CCCC)sc(CC(CC)CCCC)c5C6=O)s4)sc3c(-c3cc(F)c(SCC(CC)CCCC)s3)c3cc(C)sc23)cc1F,CCCCCCCCCCCc1c(/C=C2\C(=O)c3cc(F)c(F)cc3C2=C(C#N)C#N)sc2c1sc1c3c4nsnc4c4c5sc6c(CCCCCCCCCCC)c(/C=C7\C(=O)c8cc(F)c(F)cc8C7=C(C#N)C#N)sc6c5n(CC(CC)CCCC)c4c3n(CC(CC)CCCC)c21,0.864,24.68,0.712,15.18,-5.62,-4.11,1.51,1.51,-5.57,-3.67,1.9,1.9
YES,10.1039/c7ta10262c,,,CCCCCCCC(CCCC)Cc1ccc(-c2c3cc(-c4ccc(-c5c(F)c(F)c(-c6ccc(C)s6)c6nc(-c7cc(F)c(CC(CC)CCCC)s7)c(-c7cc(F)c(CC(CC)CCCC)s7)nc56)s4)sc3c(-c3ccc(CC(CCCC)CCCCCC)s3)c3cc(C)sc23)s1,CCCCCCc1ccc(C2(c3ccc(CCCCCC)cc3)c3cc4c(cc3-c3sc5cc(/C=C6\C(=O)c7ccccc7C6=C(C#N)C#N)sc5c32)C(c2ccc(CCCCCC)cc2)(c2ccc(CCCCCC)cc2)c2c-4sc3cc(/C=C4\C(=O)c5ccccc5C4=C(C#N)C#N)sc23)cc1,0.94,13.75,0.561,7.22,-5.48,-3.83,1.65,1.65,-5.38,-3.67,1.71,1.71
YES,10.1021/acsami.9b09256,,,CCCCCCCCC(CCCCCC)COc1cc(-c2ccc(-c3c(F)c(F)c(C)c4nsnc34)s2)c(OCC(CCCCCC)CCCCCCCC)cc1-c1ccc(C)s1,CCCCCCOc1c(OCCCCCC)c(-c2ccc(/C=C3\SC(=S)N(CC)C3=O)s2)c2nsnc2c1-c1ccc(/C=C2\SC(=S)N(CC)C2=O)s1,1.07,11.23,0.57,6.9,-5.61,-3.8,1.81,1.81,-5.43,-3.67,1.76,1.76
YES,10.1002/adma.201504091,,,CCCCCCCCC(CCCCCC)COc1cc(-c2ccc(-c3c(F)c(F)c(C)c4nsnc34)s2)c(OCC(CCCCCC)CCCCCCCC)cc1-c1ccc(C)s1,CCCCCCOc1cc(/C=C(\C#N)c2ccc(-c3ccc4c5c(cccc35)C(=O)N(CC(CC)CCCC)C4=O)s2)c(OCCCCCC)cc1/C=C(\C#N)c1ccc(-c2ccc3c4c(cccc24)C(=O)N(CC(CC)CCCC)C3=O)s1,1.03,11.88,0.63,7.64,-5.79,-3.75,2.04,2.04,-5.43,-3.67,1.76,1.76
YES,10.1002/cjoc.201800015,PDCBT-2F,IT-4F,CCCCCCCCCCC(CCCCCCCC)COC(=O)c1cc(C)sc1-c1cc(F)c(-c2sc(-c3sc(C)cc3C(=O)OCC(CCCCCCCC)CCCCCCCCCC)cc2F)s1,CCCCCCc1ccc(C2(c3ccc(CCCCCC)cc3)c3cc4c(cc3-c3sc5cc(/C=C6\C(=O)c7cc(F)c(F)cc7C6=C(C#N)C#N)sc5c32)C(c2ccc(CCCCCC)cc2)(c2ccc(CCCCCC)cc2)c2c-4sc3cc(/C=C4\C(=O)c5cc(F)c(F)cc5C4=C(C#N)C#N)sc23)cc1,0.92,17.8,0.69,11.6,-5.677,-4.105,1.57,1.522,-5.6,-3.67,1.93,1.93
YES,10.1016/j.dyepig.2017.02.022,PBO,ITIC,CCCCCCCCCCCCOc1c(OCCCCCCCCCCCC)c(-c2ccc(-c3cc4c(-c5ccc(SCC(CC)CCCC)cc5)c5sc(C)cc5c(-c5ccc(SCC(CC)CCCC)cc5)c4s3)s2)c2nonc2c1-c1ccc(C)s1,CCCCCCc1ccc(C2(c3ccc(CCCCCC)cc3)c3cc4c(cc3-c3sc5cc(/C=C6\C(=O)c7ccccc7C6=C(C#N)C#N)sc5c32)C(c2ccc(CCCCCC)cc2)(c2ccc(CCCCCC)cc2)c2c-4sc3cc(/C=C4\C(=O)c5ccccc5C4=C(C#N)C#N)sc23)cc1,0.92,14.3,0.54,7.1,-5.576,-3.916,1.66,1.586,-5.47,-3.67,1.8,1.8
YES,10.1039/c8tc06206d,,,CCCCCCCCOc1ccc(-c2nc3c(C)c(F)c(F)c(-c4ccc(-c5ccc(-c6ccc(C)s6)cc5)s4)c3nc2-c2ccc(OCCCCCCCC)c(OCCCCCCCC)c2)cc1OCCCCCCCC,CCCCCCc1ccc(C2(c3ccc(CCCCCC)cc3)c3cc4c(cc3-c3sc5cc(/C=C6\C(=O)c7ccccc7C6=C(C#N)C#N)sc5c32)C(c2ccc(CCCCCC)cc2)(c2ccc(CCCCCC)cc2)c2c-4sc3cc(/C=C4\C(=O)c5ccccc5C4=C(C#N)C#N)sc23)cc1,0.82,16.6,0.58,8.13,-5.61,-3.94,1.67,1.67,-5.4,-3.67,1.73,1.73
YES,10.1002/smll.201902598,,,CCCCC(CC)Cc1sc(-c2c3cc(-c4sc(C)c(C)c4Cl)sc3c(-c3cc(F)c(CC(CC)CCCC)s3)c3cc(C)sc23)cc1F,CCCCCCc1ccc(C2(c3ccc(CCCCCC)cc3)c3cc4c(cc3-c3sc5cc(/C=C6\C(=O)c7cc(F)c(F)cc7C6=C(C#N)C#N)sc5c32)C(c2ccc(CCCCCC)cc2)(c2ccc(CCCCCC)cc2)c2c-4sc3cc(/C=C4\C(=O)c5cc(F)c(F)cc5C4=C(C#N)C#N)sc23)cc1,0.879,20.3,0.66,11.8,-5.71,-4.15,1.56,1.56,-5.64,-3.66,1.98,1.98
YES,10.1039/c9tc02013f,,,CCCCC(CC)COC(=O)c1sc2c(-c3cc4c(-c5ccc(CC(CC)CCCC)s5)c5sc(C)cc5c(-c5ccc(CC(CC)CCCC)s5)c4s3)sc(C)c2c1F,CCCCCCC(CCCCCC)N1C(=O)c2ccc3c4ccc5c6c(cc(C#Cc7cc(C#Cc8cc9c%10c(ccc%11c%12ccc%13c%14c(ccc(c8c%10%11)c%14%12)C(=O)N(C(CCCCCC)CCCCCC)C%13=O)C(=O)N(C(CCCCCC)CCCCCC)C9=O)c8ccc9c(C#Cc%10cc%11c%12c(ccc%13c%14ccc%15c%16c(ccc(c%10c%12%13)c%16%14)C(=O)N(C(CCCCCC)CCCCCC)C%15=O)C(=O)N(C(CCCCCC)CCCCCC)C%11=O)cc(C#Cc%10cc%11c%12c(ccc%13c%14ccc%15c%16c(ccc(c%10c%12%13)c%16%14)C(=O)N(C(CCCCCC)CCCCCC)C%15=O)C(=O)N(C(CCCCCC)CCCCCC)C%11=O)c%10ccc7c8c%109)c(c7ccc(c2c37)C1=O)c64)C(=O)N(C(CCCCCC)CCCCCC)C5=O,0.8,17.2,0.562,7.59,-5.9,-3.86,2.04,2.04,-5.22,-3.66,1.56,1.56
YES,10.1021/acsenergylett.7b01266,,,CCCCC(CC)COC(=O)c1sc2c(-c3cc4c(-c5ccc(CC(CC)CCCC)s5)c5sc(C)cc5c(-c5ccc(CC(CC)CCCC)s5)c4s3)sc(C)c2c1F,CCCCCCc1ccc(C2(c3ccc(CCCCCC)cc3)c3cc4c(cc3-c3sc(-c5sc(/C=C6\C(=O)c7cc(F)c(F)cc7C6=C(C#N)C#N)cc5OCC(CC)CCCC)cc32)C(c2ccc(CCCCCC)cc2)(c2ccc(CCCCCC)cc2)c2cc(-c3sc(/C=C5\C(=O)c6cc(F)c(F)cc6C5=C(C#N)C#N)cc3OCC(CC)CCCC)sc2-4)cc1,0.712,27.3,0.657,12.8,-5.44,-4.19,1.25,1.25,-5.24,-3.66,1.58,1.58
YES,10.1039/c9ta07542a,,,CCCCC(CC)COC(=O)c1sc2c(-c3cc4c(-c5ccc(CC(CC)CCCC)s5)c5sc(C)cc5c(-c5ccc(CC(CC)CCCC)s5)c4s3)sc(C)c2c1F,CCCCCCc1ccc(C2(c3ccc(CCCCCC)cc3)c3cc4c(cc3-c3sc(-c5sc(/C=C6\C(=O)c7cc(F)c(F)cc7C6=C(C#N)C#N)cc5OCC(CC)CCCC)cc32)C(c2ccc(CCCCCC)cc2)(c2ccc(CCCCCC)cc2)c2cc(-c3sc(/C=C5\C(=O)c6cc(F)c(F)cc6C5=C(C#N)C#N)cc3OCC(CC)CCCC)sc2-4)cc1,0.69,25.68,0.653,11.71,-5.44,-4.16,1.28,1.28,-5.24,-3.66,1.58,1.58
YES,10.1021/acssuschemeng.7b03606.s001,,,CCCCC(CC)COC(=O)c1sc2c(-c3cc4c(-c5ccc(CC(CC)CCCC)s5)c5sc(C)cc5c(-c5ccc(CC(CC)CCCC)s5)c4s3)sc(C)c2c1F,CCCCCCc1ccc(C2(c3ccc(CCCCCC)cc3)c3cc4c(cc3-c3sc5cc(/C=C6\C(=O)c7ccccc7C6=C(C#N)C#N)sc5c32)C(c2ccc(CCCCCC)cc2)(c2ccc(CCCCCC)cc2)c2c-4sc3cc(/C=C4\C(=O)c5ccccc5C4=C(C#N)C#N)sc23)cc1,0.8,13.82,0.616,7.31,-5.5,-3.71,1.79,1.79,-5.24,-3.66,1.58,1.58
YES,10.1016/j.orgel.2019.03.030,,,CCCCC(CC)COC(=O)c1sc2c(-c3cc4c(-c5ccc(CC(CC)CCCC)s5)c5sc(C)cc5c(-c5ccc(CC(CC)CCCC)s5)c4s3)sc(C)c2c1F,CCCCCCCCC1(CCCCCCCC)c2cc3c(cc2-c2sc(-c4ccc(/C=C5\SC(=S)N(CC)C5=O)c5nsnc45)cc21)C(CCCCCCCC)(CCCCCCCC)c1cc(-c2ccc(/C=C4\SC(=S)N(CC)C4=O)c4nsnc24)sc1-3,1.03,14.25,0.664,9.74,-5.45,-3.9,1.55,1.55,-5.24,-3.66,1.58,1.58
YES,10.1021/acssuschemeng.7b03606.s001,,,CCCCC(CC)COC(=O)c1sc2c(-c3cc4c(-c5ccc(CC(CC)CCCC)s5)c5sc(C)cc5c(-c5ccc(CC(CC)CCCC)s5)c4s3)sc(C)c2c1F,CCCCCCOc1ccc(C2(c3ccc(OCCCCCC)c(F)c3)c3cc4c(cc3-c3sc5cc(/C=C6\C(=O)c7ccccc7C6=C(C#N)C#N)sc5c32)C(c2ccc(OCCCCCC)c(F)c2)(c2ccc(OCCCCCC)c(F)c2)c2c-4sc3cc(/C=C4\C(=O)c5ccccc5C4=C(C#N)C#N)sc23)cc1F,0.78,12.99,0.567,6.17,-5.61,-3.72,1.89,1.89,-5.24,-3.66,1.58,1.58
YES,10.1021/acssuschemeng.7b03606.s001,,,CCCCC(CC)COC(=O)c1sc2c(-c3cc4c(-c5ccc(CC(CC)CCCC)s5)c5sc(C)cc5c(-c5ccc(CC(CC)CCCC)s5)c4s3)sc(C)c2c1F,CCCCCCOc1ccc(C2(c3ccc(OCCCCCC)cc3)c3cc4c(cc3-c3sc5cc(/C=C6\C(=O)c7ccccc7C6=C(C#N)C#N)sc5c32)C(c2ccc(OCCCCCC)cc2)(c2ccc(OCCCCCC)cc2)c2c-4sc3cc(/C=C4\C(=O)c5ccccc5C4=C(C#N)C#N)sc23)cc1,0.8,14.79,0.591,7.51,-5.49,-3.71,1.78,1.78,-5.24,-3.66,1.58,1.58
YES,10.1021/acssuschemeng.7b03606.s001,,,CCCCC(CC)COC(=O)c1sc2c(-c3cc4c(-c5ccc(CC(CC)CCCC)s5)c5sc(C)cc5c(-c5ccc(CC(CC)CCCC)s5)c4s3)sc(C)c2c1F,CCCCCCOc1cccc(C2(c3cccc(OCCCCCC)c3)c3cc4c(cc3-c3sc5cc(/C=C6\C(=O)c7ccccc7C6=C(C#N)C#N)sc5c32)C(c2cccc(OCCCCCC)c2)(c2cccc(OCCCCCC)c2)c2c-4sc3cc(/C=C4\C(=O)c5ccccc5C4=C(C#N)C#N)sc23)c1,0.8,14.19,0.601,7.33,-5.5,-3.74,1.76,1.76,-5.24,-3.66,1.58,1.58
YES,10.1021/acsami.9b15975,,,CCCCC(CC)COC(=O)c1sc2c(-c3cc4c(-c5ccc(CC(CC)CCCC)s5)c5sc(C)cc5c(-c5ccc(CC(CC)CCCC)s5)c4s3)sc(C)c2c1F,O=C(C(C=C(F)C(F)=C1)=C1C/2=C(C#N)\\C#N)C2=C/C3=CC=C(/C(C(C=C/4)=NC4=C5\\C6=C(OCCCCCCCCCCCC)C=CC=C6OCCCCCCCCCCCC)=C7C=C/C8=C(C9=C(OCCCCCCCCCCCC)C=CC=C9OCCCCCCCCCCCC)/C%10=N/C(C=C%10)=C(C%11=CC=C(/C=C%12C(C(C=C(F)C(F)=C%13)=C%13C\\%12=C(C#N)\\C#N)=O)S%11)\\C%14=CC=C5N%14[Zn]N8\\7)S3,0.8,13.5,0.648,6.98,-5.71,-4.28,1.43,1.43,-5.24,-3.66,1.58,1.58
YES,10.1021/acsami.9b15975,,,CCCCC(CC)COC(=O)c1sc2c(-c3cc4c(-c5ccc(CC(CC)CCCC)s5)c5sc(C)cc5c(-c5ccc(CC(CC)CCCC)s5)c4s3)sc(C)c2c1F,O=C(C(C=C(F)C(F)=C1)=C1C/2=C(C#N)\\C#N)C2=C/C3=CC=C(/C(C(C=C/4)=NC4=C5\\C6=CC(C(C)(C)C)=CC(C(C)(C)C)=C6)=C7C=C/C8=C(C9=CC(C(C)(C)C)=CC(C(C)(C)C)=C9)/C%10=N/C(C=C%10)=C(C%11=CC=C(/C=C%12C(C(C=C(F)C(F)=C%13)=C%13C\\%12=C(C#N)\\C#N)=O)S%11)\\C%14=CC=C5N%14[Zn]N8\\7)S3,0.77,12.07,0.567,5.48,-5.82,-4.32,1.5,1.5,-5.24,-3.66,1.58,1.58
YES,10.1021/acsami.9b15975,,,CCCCC(CC)COC(=O)c1sc2c(-c3cc4c(-c5ccc(CC(CC)CCCC)s5)c5sc(C)cc5c(-c5ccc(CC(CC)CCCC)s5)c4s3)sc(C)c2c1F,O=C(C(C=C(F)C(F)=C1)=C1C/2=C(C#N)\\C#N)C2=C/C3=CC=C(/C(C(C=C/4)=NC4=C5\\C6=CC(OCCCCCCCCCCCC)=C(OCCCCCCCCCCCC)C(OCCCCCCCCCCCC)=C6)=C7C=C/C8=C(C9=CC(OCCCCCCCCCCCC)=C(OCCCCCCCCCCCC)C(OCCCCCCCCCCCC)=C9)/C%10=N/C(C=C%10)=C(C%11=CC=C(/C=C%12C(C(C=C(F)C(F)=C%13)=C%13C\\%12=C(C#N)\\C#N)=O)S%11)\\C%14=CC=C5N%14[Zn]N8\\7)S3,0.78,9.43,0.532,3.82,-5.79,-4.31,1.48,1.48,-5.24,-3.66,1.58,1.58
YES,10.1021/acs.chemmater.7b01335,PMOT16,IDIC,CCCCCCCCC(CCCCCC)CN1C(=O)c2c(-c3cc4sc(C)c(CCCCCC)c4s3)sc(-c3cc4sc(-c5cc6c(-c7cc(OC)c(CC(CC)CCCC)s7)c7sc(C)cc7c(-c7cc(OC)c(CC(CC)CCCC)s7)c6s5)c(CCCCCC)c4s3)c2C1=O,CCCCCCC1(CCCCCC)c2cc3c(cc2-c2sc(/C=C4\C(=O)c5ccccc5C4=C(C#N)C#N)cc21)C(CCCCCC)(CCCCCC)c1cc(/C=C2\C(=O)c4ccccc4C2=C(C#N)C#N)sc1-3,0.925,16.13,0.673,10.04,-5.705,-3.997,1.71,1.636,-5.52,-3.66,1.86,1.86
YES,10.1021/acs.chemmater.7b01335,PMOT16,ITIC,CCCCCCCCC(CCCCCC)CN1C(=O)c2c(-c3cc4sc(C)c(CCCCCC)c4s3)sc(-c3cc4sc(-c5cc6c(-c7cc(OC)c(CC(CC)CCCC)s7)c7sc(C)cc7c(-c7cc(OC)c(CC(CC)CCCC)s7)c6s5)c(CCCCCC)c4s3)c2C1=O,CCCCCCc1ccc(C2(c3ccc(CCCCCC)cc3)c3cc4c(cc3-c3sc5cc(/C=C6\C(=O)c7ccccc7C6=C(C#N)C#N)sc5c32)C(c2ccc(CCCCCC)cc2)(c2ccc(CCCCCC)cc2)c2c-4sc3cc(/C=C4\C(=O)c5ccccc5C4=C(C#N)C#N)sc23)cc1,1.001,13,0.587,7.63,-5.576,-3.916,1.66,1.586,-5.52,-3.66,1.86,1.86
YES,10.1021/acs.macromol.9b00484,,,CCCCCCCCC(CCCCCC)Cn1nc2c(-c3ccc(C)[se]3)c(F)c(F)c(-c3ccc(-c4cc5c(-c6ccc([Si](CCC)(CCC)CCC)s6)c6sc(C)cc6c(-c6ccc([Si](CCC)(CCC)CCC)s6)c5s4)[se]3)c2n1,CCCCCCc1cccc(C2(c3cccc(CCCCCC)c3)c3cc4c(cc3-c3sc5cc(/C=C6\C(=O)c7ccccc7C6=C(C#N)C#N)sc5c32)C(c2cccc(CCCCCC)c2)(c2cccc(CCCCCC)c2)c2c-4sc3cc(/C=C4\C(=O)c5ccccc5C4=C(C#N)C#N)sc23)c1,0.91,17.04,0.712,11.04,-5.53,-3.95,1.58,1.58,-5.41,-3.66,1.75,1.75
YES,10.1021/acs.macromol.9b00484,,,CCCCCCCCC(CCCCCC)Cn1nc2c(-c3ccc(C)s3)c(F)c(F)c(-c3ccc(-c4cc5c(-c6ccc([Si](CCC)(CCC)CCC)[se]6)c6sc(C)cc6c(-c6ccc([Si](CCC)(CCC)CCC)[se]6)c5s4)s3)c2n1,CCCCCCc1cccc(C2(c3cccc(CCCCCC)c3)c3cc4c(cc3-c3sc5cc(/C=C6\C(=O)c7ccccc7C6=C(C#N)C#N)sc5c32)C(c2cccc(CCCCCC)c2)(c2cccc(CCCCCC)c2)c2c-4sc3cc(/C=C4\C(=O)c5ccccc5C4=C(C#N)C#N)sc23)c1,0.96,17.11,0.695,11.41,-5.53,-3.95,1.58,1.58,-5.49,-3.66,1.83,1.83
YES,10.1002/advs.201802103,,,CCCCCCCCC(CCCCCC)Cn1nc2c(-c3ccc(C)s3)c(F)c(F)c(-c3ccc(-c4cc5c(-c6ccc(CC(CC)CCCC)s6)c6sc(-c7ccc(-c8sc(-c9ccc(-c%10cc%11c(-c%12ccc(CC(CC)CCCC)s%12)c%12sc(C)cc%12c(-c%12ccc(CC(CC)CCCC)s%12)c%11s%10)s9)c9c8C(=O)c8c(CC(CC)CCCC)sc(CC(CC)CCCC)c8C9=O)s7)cc6c(-c6ccc(CC(CC)CCCC)s6)c5s4)s3)c2n1,CCCCCCc1ccc(C2(c3ccc(CCCCCC)cc3)c3cc4c(cc3-c3sc5cc(/C=C6\C(=O)c7ccccc7C6=C(C#N)C#N)sc5c32)C(c2ccc(CCCCCC)cc2)(c2ccc(CCCCCC)cc2)c2c-4sc3cc(/C=C4\C(=O)c5ccccc5C4=C(C#N)C#N)sc23)cc1,0.91,17.58,0.619,10.02,-5.51,-3.78,1.73,1.73,-5.48,-3.66,1.82,1.82
YES,10.1021/jacs.7b09998.s001,,,CCCCCCCCCC(CCCCCCCC)COC(=O)c1cc(-c2c(F)c(F)c(-c3cc(C(=O)OCC(CCCCCCCC)CCCCCCCCC)c(-c4cc(CC(CCCCCC)CCCCCCC)c(-c5ccc(-c6c(F)c(F)c(-c7ccc(C)s7)c7nsnc67)s5)s4)s3)c3nsnc23)sc1-c1cc(CC(CCCCCC)CCCCCCC)c(C)s1,CCCCCCC(CCCCCC)N1C(=O)c2ccc3c4c5c(c6ccc(c2c36)C1=O)=CC=C1C(=O)N(C(CCCCCC)CCCCCC)C(=O)C(C=C4c2ccc(-c3cc(-c4ccc(-c6cc7c8c(ccc9c%10c%11c(c6c89)C=CC6C(=O)N(C(CCCCCC)CCCCCC)C(=O)C(=CC=%10)C%116)C(=O)N(C(CCCCCC)CCCCCC)C7=O)s4)c(-c4ccc(C6=CC7C(=O)N(C(CCCCCC)CCCCCC)C(=O)C8=CC=c9c(c6c6ccc%10c%11c(ccc9c6%11)C(=O)N(C(CCCCCC)CCCCCC)C%10=O)C87)s4)cc3-c3ccc(C4=c6c7c(c8ccc9c%10c(ccc6c8%10)C(=O)N(C(CCCCCC)CCCCCC)C9=O)C=CC6C(=O)N(C(CCCCCC)CCCCCC)C(=O)C(=C4)C76)s3)s2)C15,1.05,12.06,0.529,7.11,-5.92,-3.68,2.24,2.24,-5.46,-3.66,1.8,1.8
YES,10.1021/jacs.7b09998.s001,,,CCCCCCCCCC(CCCCCCCC)COC(=O)c1cc(-c2c(F)c(F)c(-c3cc(C(=O)OCC(CCCCCCCC)CCCCCCCCC)c(-c4cc(CC(CCCCCC)CCCCCCC)c(-c5ccc(-c6c(F)c(F)c(-c7ccc(C)s7)c7nsnc67)s5)s4)s3)c3nsnc23)sc1-c1cc(CC(CCCCCC)CCCCCCC)c(C)s1,CCCCCCC(CCCCCC)N1C(=O)c2ccc3c4c5c6c(c7sc(-c8cc(-c9cc%10c(s9)c9c%11c%12c(c%13ccc%14c%15c(cc%10c%11c%15%13)C(=O)N(C(CCCCCC)CCCCCC)C%14=O)=CC=C%10C(=O)N(C(CCCCCC)CCCCCC)C(=O)C(C=9)C%10%12)c(-c9cc%10c%11c%12c%13c(c%14ccc%15c%16c(cc(c%10s9)c%12c%16%14)C(=O)N(C(CCCCCC)CCCCCC)C%15=O)=CC=C9C(=O)N(C(CCCCCC)CCCCCC)C(=O)C(C=%11)C9%13)cc8-c8cc9c(s8)c8c%10c%11c(c%12ccc%13c%14c(cc9c%10c%14%12)C(=O)N(C(CCCCCC)CCCCCC)C%13=O)=CC=C9C(=O)N(C(CCCCCC)CCCCCC)C(=O)C(C=8)C9%11)cc7c7cc(c2c3c67)C1=O)C=C1C(=O)N(C(CCCCCC)CCCCCC)C(=O)C(C=C4)C15,1.13,13.89,0.659,10.58,-5.74,-3.58,2.16,2.16,-5.46,-3.66,1.8,1.8
YES,10.1021/acsaem.9b00520,,,CCCCCCCCCCC(CCCCCCCC)CN1C(=O)c2c(c(-c3cc4sc(-c5cc6c(-c7ccc(CC(CC)CCCC)s7)c7sc(-c8sc(C)c9c(F)c(C(=O)OCC(CC)CCCC)sc89)cc7c(-c7ccc(CC(CC)CCCC)s7)c6s5)cc4s3)n(CCCCCCCC)c2-c2cc3sc(-c4cc5c(-c6ccc(CC(CC)CCCC)s6)c6sc(C)cc6c(-c6ccc(CC(CC)CCCC)s6)c5s4)cc3s2)C1=O,CCCCCCc1ccc(C2(c3ccc(CCCCCC)cc3)c3cc4c(cc3-c3sc(-c5sc(/C=C6\C(=O)c7cc(F)c(F)cc7C6=C(C#N)C#N)cc5OCC(CC)CCCC)cc32)C(c2ccc(CCCCCC)cc2)(c2ccc(CCCCCC)cc2)c2cc(-c3sc(/C=C5\C(=O)c6cc(F)c(F)cc6C5=C(C#N)C#N)cc3OCC(CC)CCCC)sc2-4)cc1,0.74,21.44,0.55,8.73,-5.44,-4.19,1.25,1.25,-5.31,-3.66,1.65,1.65
YES,10.1021/acsaem.9b00520,,,CCCCCCCCCCC(CCCCCCCC)CN1C(=O)c2c(c(-c3cc4sc(-c5cc6c(-c7ccc(CC(CC)CCCC)s7)c7sc(-c8sc(C)c9c(F)c(C(=O)OCC(CC)CCCC)sc89)cc7c(-c7ccc(CC(CC)CCCC)s7)c6s5)cc4s3)n(CCCCCCCC)c2-c2cc3sc(-c4cc5c(-c6ccc(CC(CC)CCCC)s6)c6sc(C)cc6c(-c6ccc(CC(CC)CCCC)s6)c5s4)cc3s2)C1=O,CCCCCCc1ccc(C2(c3ccc(CCCCCC)cc3)c3cc4c(cc3-c3sc5cc(/C=C6\C(=O)c7ccccc7C6=C(C#N)C#N)sc5c32)C(c2ccc(CCCCCC)cc2)(c2ccc(CCCCCC)cc2)c2c-4sc3cc(/C=C4\C(=O)c5ccccc5C4=C(C#N)C#N)sc23)cc1,0.89,15.31,0.6,8.18,-5.48,-3.83,1.65,1.65,-5.31,-3.66,1.65,1.65
