Repository: sunyrain/OPV2D

# OPV-DB device data browser

The website presents the published [OPV-DB v2.0.0 dataset](https://doi.org/10.5281/zenodo.23951239).

| Collection | Observations | Source DOIs |
|---|---:|---:|
| [Standard binary](https://sunyrain.github.io/OPV2D/) | 32,778 | 7,360 |
| [Standard ternary](https://sunyrain.github.io/OPV2D/ternary.html) | 2,588 | 461 |
| [Indoor photovoltaics](https://sunyrain.github.io/OPV2D/indoor.html) | 1,678 | 166 |

The primary binary collection has two nested subsets: 27,863 strict-performance
records and 19,299 strict-molecular records. Ternary and indoor collections have
partial literature coverage; records can overlap across topics.

File: Active_Database.csv (part 7 of 26)
Checked,DOI,Donor,Acceptor,Donor SMILES,Acceptor SMILES,Voc,Jsc,FF,PCE,HOMO_A,LUMO_A,Ehl_A,Eg_A,HOMO_D,LUMO_D,Ehl_D,Eg_D
YES,10.1039/c9tc02237f,,,CCCCC(CC)Cc1ccc(-c2c3cc(-c4ccc(-c5sc(-c6ccc(C)s6)c6c5C(=O)c5c(CC(CC)CCCC)sc(CC(CC)CCCC)c5C6=O)s4)sc3c(-c3ccc(CC(CC)CCCC)s3)c3cc(C)sc23)s1,CCCCC(CC)Cc1ccc(C(=C2c3cc4c(cc3-c3sc(/C=C5\C(=O)c6ccccc6C5=C(C#N)C#N)cc32)C(=C(c2ccc(CC(CC)CCCC)s2)c2ccc(CC(CC)CCCC)s2)c2cc(/C=C3\C(=O)c5ccccc5C3=C(C#N)C#N)sc2-4)c2ccc(CC(CC)CCCC)s2)s1,0.91,2.06,0.333,0.62,-5.43,-3.72,1.71,1.71,-5.54,-3.65,1.89,1.89
YES,10.1039/c9tc02237f,,,CCCCC(CC)Cc1ccc(-c2c3cc(-c4ccc(-c5sc(-c6ccc(C)s6)c6c5C(=O)c5c(CC(CC)CCCC)sc(CC(CC)CCCC)c5C6=O)s4)sc3c(-c3ccc(CC(CC)CCCC)s3)c3cc(C)sc23)s1,CCCCC(CC)COc1ccc(C(=C2c3cc4c(cc3-c3sc(/C=C5\C(=O)c6ccccc6C5=C(C#N)C#N)cc32)C(=C(c2ccc(OCC(CC)CCCC)cc2)c2ccc(OCC(CC)CCCC)cc2)c2cc(/C=C3\C(=O)c5ccccc5C3=C(C#N)C#N)sc2-4)c2ccc(OCC(CC)CCCC)cc2)cc1,0.98,4.93,0.366,1.77,-5.52,-3.84,1.68,1.68,-5.54,-3.65,1.89,1.89
YES,10.1039/c9tc02237f,,,CCCCC(CC)Cc1ccc(-c2c3cc(-c4ccc(-c5sc(-c6ccc(C)s6)c6c5C(=O)c5c(CC(CC)CCCC)sc(CC(CC)CCCC)c5C6=O)s4)sc3c(-c3ccc(CC(CC)CCCC)s3)c3cc(C)sc23)s1,CCCCC(CC)COc1cccc(C(=C2c3cc4c(cc3-c3sc(/C=C5\C(=O)c6ccccc6C5=C(C#N)C#N)cc32)C(=C(c2cccc(OCC(CC)CCCC)c2)c2cccc(OCC(CC)CCCC)c2)c2cc(/C=C3\C(=O)c5ccccc5C3=C(C#N)C#N)sc2-4)c2cccc(OCC(CC)CCCC)c2)c1,0.99,11.58,0.509,5.85,-5.63,-3.78,1.85,1.85,-5.54,-3.65,1.89,1.89
YES,10.1039/c9tc02237f,,,CCCCC(CC)Cc1ccc(-c2c3cc(-c4ccc(-c5sc(-c6ccc(C)s6)c6c5C(=O)c5c(CC(CC)CCCC)sc(CC(CC)CCCC)c5C6=O)s4)sc3c(-c3ccc(CC(CC)CCCC)s3)c3cc(C)sc23)s1,CCCCCCOc1ccc(C2(c3ccc(OCCCCCC)cc3)c3cc4c(cc3-c3sc(/C=C5\C(=O)c6ccccc6C5=C(C#N)C#N)cc32)C(c2ccc(OCCCCCC)cc2)(c2ccc(OCCCCCC)cc2)c2cc(/C=C3\C(=O)c5ccccc5C3=C(C#N)C#N)sc2-4)cc1,0.93,9.99,0.547,5.11,-5.67,-3.89,1.78,1.78,-5.54,-3.65,1.89,1.89
YES,10.1002/advs.201901773,,,CCCCC(CC)Cc1ccc(-c2c3cc(-c4sc(C)c(C(=O)OC)c4F)sc3c(-c3ccc(CC(CC)CCCC)s3)c3cc(C)sc23)s1,CCCCCCc1cc(C2(c3ccc(CCCCCC)s3)c3cc4c(cc3-c3sc5cc(/C=C6\C(=O)c7ccccc7C6=C(C#N)C#N)sc5c32)C(c2ccc(CCCCCC)s2)(c2ccc(CCCCCC)s2)c2c-4sc3cc(/C=C4\C(=O)c5ccccc5C4=C(C#N)C#N)sc23)cs1,1.01,17.66,0.631,11.39,-5.66,-3.93,1.73,1.73,-5.6,-3.65,1.95,1.95
YES,10.1002/advs.201901773,,,CCCCC(CC)Cc1ccc(-c2c3cc(-c4sc(C)c(C(=O)OC)c4F)sc3c(-c3ccc(CC(CC)CCCC)s3)c3cc(C)sc23)s1,CCCCCCc1ccc(C2(c3ccc(CCCCCC)cc3)c3cc4c(cc3-c3sc(-c5sc(/C=C6\C(=O)c7cc(F)c(F)cc7C6=C(C#N)C#N)cc5OCC(CC)CCCC)cc32)C(c2ccc(CCCCCC)cc2)(c2ccc(CCCCCC)cc2)c2cc(-c3sc(/C=C5\C(=O)c6cc(F)c(F)cc6C5=C(C#N)C#N)cc3OCC(CC)CCCC)sc2-4)cc1,0.81,4.2,0.367,1.31,-5.44,-4.19,1.25,1.25,-5.6,-3.65,1.95,1.95
YES,10.1002/aenm.201802131,,,CCCCC(CC)Cc1sc(-c2c3cc(-c4ccc(-c5sc(-c6ccc(C)s6)c6c5C(=O)c5c(CC(CC)CCCC)sc(CC(CC)CCCC)c5C6=O)s4)sc3c(-c3cc(F)c(CC(CC)CCCC)s3)c3cc(C)sc23)cc1F,CC#Cc1ccc2c(c1)C(=C(C#N)C#N)/C(=C/c1cc3sc4c(c3s1)C(c1ccc(CCCCCC)cc1)(c1ccc(CCCCCC)cc1)c1cc3c(cc1-4)C(c1ccc(CCCCCC)cc1)(c1ccc(CCCCCC)cc1)c1c-3sc3cc(/C=C4\C(=O)c5ccc(C#CC)cc5C4=C(C#N)C#N)sc13)C2=O,0.989,16.5,0.67,10.9,-5.63,-3.9,1.73,1.73,-5.48,-3.65,1.83,1.83
YES,10.1039/C8TA03753A,PBDB-TF,OF-PCIC,CCCCC(CC)Cc1sc(-c2c3cc(-c4ccc(-c5sc(-c6ccc(C)s6)c6c5C(=O)c5c(CC(CC)CCCC)sc(CC(CC)CCCC)c5C6=O)s4)sc3c(-c3cc(F)c(CC(CC)CCCC)s3)c3cc(C)sc23)cc1F,CCCCC(CC)CC1(CC(CC)CCCC)c2cc(/C=C3\C(=O)c4cc(F)c(F)cc4C3=C(C#N)C#N)sc2-c2sc(-c3c(F)c(F)c(-c4cc5c(s4)-c4sc(/C=C6\C(=O)c7cc(F)c(F)cc7C6=C(C#N)C#N)cc4C5(CC(CC)CCCC)CC(CC)CCCC)c(F)c3F)cc21,0.91,13.76,0.734,9.09,-5.66,-3.86,1.8,1.59,-5.5,-3.65,1.85,1.81
YES,10.1002/aenm.201803541,,,CCCCC(CC)Cc1sc(-c2c3cc(-c4ccc(-c5sc(-c6ccc(C)s6)c6c5C(=O)c5c(CC(CC)CCCC)sc(CC(CC)CCCC)c5C6=O)s4)sc3c(-c3cc(F)c(CC(CC)CCCC)s3)c3cc(C)sc23)cc1F,CCCCC(CC)COc1ccc(C2(c3ccc(OCC(CC)CCCC)cc3)c3cc(/C=C4\C(=O)c5cc(Cl)c(Cl)cc5C4=C(C#N)C#N)sc3-c3ccc4cc5c6c(ccc5cc4c32)-c2sc(/C=C3\C(=O)c4cc(Cl)c(Cl)cc4C3=C(C#N)C#N)cc2C6(c2ccc(OCC(CC)CCCC)cc2)c2ccc(OCC(CC)CCCC)cc2)cc1,0.901,19.52,0.755,13.27,-5.71,-3.89,1.82,1.82,-5.45,-3.65,1.8,1.8
YES,10.1039/C7TA10461H,PBDB-TF,IDT-C6,CCCCC(CC)Cc1sc(-c2c3cc(-c4ccc(-c5sc(-c6ccc(C)s6)c6c5C(=O)c5c(CC(CC)CCCC)sc(CC(CC)CCCC)c5C6=O)s4)sc3c(-c3cc(F)c(CC(CC)CCCC)s3)c3cc(C)sc23)cc1F,CCCCCCC1(CCCCCC)c2cc3c(cc2-c2sc(/C=C4\C(=O)c5ccc(C)cc5C4=C(C#N)C#N)cc21)C(CCCCCC)(CCCCCC)c1cc(/C=C2\C(=O)c4ccc(C)cc4C2=C(C#N)C#N)sc1-3,0.96,17.5,0.74,12.5,-5.59,-3.35,2.24,1.65,-5.5,-3.65,1.85,1.81
YES,10.1021/acs.chemmater.9b02943.s001,,,CCCCC(CC)Cc1sc(-c2c3cc(-c4ccc(-c5sc(-c6ccc(C)s6)c6c5C(=O)c5c(CC(CC)CCCC)sc(CC(CC)CCCC)c5C6=O)s4)sc3c(-c3cc(F)c(CC(CC)CCCC)s3)c3cc(C)sc23)cc1F,CCCCCCc1ccc(C2(c3ccc(CCCCCC)cc3)c3c(-c4ccc([Si](CCC)(CCC)CCC)s4)c4c(c(-c5ccc([Si](CCC)(CCC)CCC)s5)c3-c3sc5c(sc6cc(/C=C7\C(=O)c8cc(F)c(F)cc8C7=C(C#N)C#N)sc65)c32)C(c2ccc(CCCCCC)cc2)(c2ccc(CCCCCC)cc2)c2c-4sc3c2sc2cc(/C=C4\C(=O)c5cc(F)c(F)cc5C4=C(C#N)C#N)sc23)cc1,0.87,21.3,0.687,13,-5.56,-3.99,1.57,1.57,-5.54,-3.65,1.89,1.89
YES,10.1021/acsenergylett.8b01808.s001,,,CCCCC(CC)Cc1sc(-c2c3cc(-c4ccc(-c5sc(-c6ccc(C)s6)c6c5C(=O)c5c(CC(CC)CCCC)sc(CC(CC)CCCC)c5C6=O)s4)sc3c(-c3cc(F)c(CC(CC)CCCC)s3)c3cc(C)sc23)cc1F,CCCCCCc1ccc(C2(c3ccc(CCCCCC)cc3)c3cc4c(cc3-c3[se]c5cc(/C=C6\C(=O)c7cc(Cl)c(Cl)cc7C6=C(C#N)C#N)sc5c32)C(c2ccc(CCCCCC)cc2)(c2ccc(CCCCCC)cc2)c2c-4[se]c3cc(/C=C4\C(=O)c5cc(Cl)c(Cl)cc5C4=C(C#N)C#N)sc23)cc1,0.78,22.92,0.75,13.32,-5.65,-4.08,1.57,1.57,-5.45,-3.65,1.8,1.8
YES,10.1021/acs.chemmater.9b01242,,,CCCCC(CC)Cc1sc(-c2c3cc(-c4ccc(-c5sc(-c6ccc(C)s6)c6c5C(=O)c5c(CC(CC)CCCC)sc(CC(CC)CCCC)c5C6=O)s4)sc3c(-c3cc(F)c(CC(CC)CCCC)s3)c3cc(C)sc23)cc1F,CCCCCCc1ccc(C2(c3ccc(CCCCCC)cc3)c3cc4c(cc3-c3[se]c5cc(/C=C6\C(=O)c7cc(F)c(F)cc7C6=C(C#N)C#N)sc5c32)C(c2ccc(CCCCCC)cc2)(c2ccc(CCCCCC)cc2)c2c-4[se]c3cc(/C=C4\C(=O)c5cc(F)c(F)cc5C4=C(C#N)C#N)sc23)cc1,0.873,18.37,0.739,12.33,-5.52,-3.9,1.62,1.62,-5.45,-3.65,1.8,1.8
YES,10.1021/acsenergylett.8b01808.s001,,,CCCCC(CC)Cc1sc(-c2c3cc(-c4ccc(-c5sc(-c6ccc(C)s6)c6c5C(=O)c5c(CC(CC)CCCC)sc(CC(CC)CCCC)c5C6=O)s4)sc3c(-c3cc(F)c(CC(CC)CCCC)s3)c3cc(C)sc23)cc1F,CCCCCCc1ccc(C2(c3ccc(CCCCCC)cc3)c3cc4c(cc3-c3[se]c5cc(/C=C6\C(=O)c7ccccc7C6=C(C#N)C#N)sc5c32)C(c2ccc(CCCCCC)cc2)(c2ccc(CCCCCC)cc2)c2c-4[se]c3cc(/C=C4\C(=O)c5ccccc5C4=C(C#N)C#N)sc23)cc1,0.95,15.45,0.51,7.46,-5.55,-3.9,1.65,1.65,-5.45,-3.65,1.8,1.8
YES,10.1021/acsami.9b10243,,,CCCCC(CC)Cc1sc(-c2c3cc(-c4ccc(-c5sc(-c6ccc(C)s6)c6c5C(=O)c5c(CC(CC)CCCC)sc(CC(CC)CCCC)c5C6=O)s4)sc3c(-c3cc(F)c(CC(CC)CCCC)s3)c3cc(C)sc23)cc1F,CCCCCCc1ccc(C2(c3ccc(CCCCCC)cc3)c3cc4c(cc3-c3sc(-c5sc(/C=C6\C(=O)c7cc(Cl)c(Cl)cc7C6=C(C#N)C#N)cc5CC(CC)CCCC)cc32)C(c2ccc(CCCCCC)cc2)(c2ccc(CCCCCC)cc2)c2cc(-c3sc(/C=C5\C(=O)c6cc(Cl)c(Cl)cc6C5=C(C#N)C#N)cc3CC(CC)CCCC)sc2-4)cc1,0.89,17.82,0.61,9.7,-5.54,-4.11,1.43,1.43,-5.45,-3.65,1.8,1.8
YES,10.1021/acsami.9b10243,,,CCCCC(CC)Cc1sc(-c2c3cc(-c4ccc(-c5sc(-c6ccc(C)s6)c6c5C(=O)c5c(CC(CC)CCCC)sc(CC(CC)CCCC)c5C6=O)s4)sc3c(-c3cc(F)c(CC(CC)CCCC)s3)c3cc(C)sc23)cc1F,CCCCCCc1ccc(C2(c3ccc(CCCCCC)cc3)c3cc4c(cc3-c3sc(-c5sc(/C=C6\C(=O)c7cc(F)c(F)cc7C6=C(C#N)C#N)cc5CC(CC)CCCC)cc32)C(c2ccc(CCCCCC)cc2)(c2ccc(CCCCCC)cc2)c2cc(-c3sc(/C=C5\C(=O)c6cc(F)c(F)cc6C5=C(C#N)C#N)cc3CC(CC)CCCC)sc2-4)cc1,0.91,18.23,0.56,9.3,-5.51,-4.07,1.44,1.44,-5.45,-3.65,1.8,1.8
YES,10.1021/acsami.9b10243,,,CCCCC(CC)Cc1sc(-c2c3cc(-c4ccc(-c5sc(-c6ccc(C)s6)c6c5C(=O)c5c(CC(CC)CCCC)sc(CC(CC)CCCC)c5C6=O)s4)sc3c(-c3cc(F)c(CC(CC)CCCC)s3)c3cc(C)sc23)cc1F,CCCCCCc1ccc(C2(c3ccc(CCCCCC)cc3)c3cc4c(cc3-c3sc(-c5sc(/C=C6\C(=O)c7ccccc7C6=C(C#N)C#N)cc5CC(CC)CCCC)cc32)C(c2ccc(CCCCCC)cc2)(c2ccc(CCCCCC)cc2)c2cc(-c3sc(/C=C5\C(=O)c6ccccc6C5=C(C#N)C#N)cc3CC(CC)CCCC)sc2-4)cc1,1.11,7.65,0.45,3.8,-5.41,-3.84,1.57,1.57,-5.45,-3.65,1.8,1.8
YES,10.1039/C7TA10461H,PBDB-TF,IDT-PhC6,CCCCC(CC)Cc1sc(-c2c3cc(-c4ccc(-c5sc(-c6ccc(C)s6)c6c5C(=O)c5c(CC(CC)CCCC)sc(CC(CC)CCCC)c5C6=O)s4)sc3c(-c3cc(F)c(CC(CC)CCCC)s3)c3cc(C)sc23)cc1F,CCCCCCc1ccc(C2(c3ccc(CCCCCC)cc3)c3cc4c(cc3-c3sc(/C=C5\C(=O)c6ccc(C)cc6C5=C(C#N)C#N)cc32)C(c2ccc(CCCCCC)cc2)(c2ccc(CCCCCC)cc2)c2cc(/C=C3\C(=O)c5ccc(C)cc5C3=C(C#N)C#N)sc2-4)cc1,1,13,0.43,5.6,-5.56,-3.32,2.24,1.74,-5.5,-3.65,1.85,1.81
YES,10.1002/adma.201800613,,,CCCCC(CC)Cc1sc(-c2c3cc(-c4ccc(-c5sc(-c6ccc(C)s6)c6c5C(=O)c5c(CC(CC)CCCC)sc(CC(CC)CCCC)c5C6=O)s4)sc3c(-c3cc(F)c(CC(CC)CCCC)s3)c3cc(C)sc23)cc1F,CCCCCCc1ccc(C2(c3ccc(CCCCCC)cc3)c3cc4c(cc3-c3sc5cc(/C=C6\C(=O)c7cc(Cl)c(Cl)cc7C6=C(C#N)C#N)sc5c32)C(c2ccc(CCCCCC)cc2)(c2ccc(CCCCCC)cc2)c2c-4sc3cc(/C=C4\C(=O)c5cc(Cl)c(Cl)cc5C4=C(C#N)C#N)sc23)cc1,0.79,22.67,0.752,13.45,-5.75,-4.09,1.66,1.66,-5.45,-3.65,1.8,1.8
YES,10.1007/s11426-018-9260-2,PBDB-TF,ITIC-Cl4,CCCCC(CC)Cc1sc(-c2c3cc(-c4ccc(-c5sc(-c6ccc(C)s6)c6c5C(=O)c5c(CC(CC)CCCC)sc(CC(CC)CCCC)c5C6=O)s4)sc3c(-c3cc(F)c(CC(CC)CCCC)s3)c3cc(C)sc23)cc1F,CCCCCCc1ccc(C2(c3ccc(CCCCCC)cc3)c3cc4c(cc3-c3sc5cc(/C=C6\C(=O)c7cc(Cl)c(Cl)cc7C6=C(C#N)C#N)sc5c32)C(c2ccc(CCCCCC)cc2)(c2ccc(CCCCCC)cc2)c2c-4sc3cc(/C=C4\C(=O)c5cc(Cl)c(Cl)cc5C4=C(C#N)C#N)sc23)cc1,0.78,22.25,0.73,12.67,-5.667,-4.027,1.64,1.6,-5.5,-3.65,1.85,1.81
YES,10.1021/acs.chemmater.9b01242,,,CCCCC(CC)Cc1sc(-c2c3cc(-c4ccc(-c5sc(-c6ccc(C)s6)c6c5C(=O)c5c(CC(CC)CCCC)sc(CC(CC)CCCC)c5C6=O)s4)sc3c(-c3cc(F)c(CC(CC)CCCC)s3)c3cc(C)sc23)cc1F,CCCCCCc1ccc(C2(c3ccc(CCCCCC)cc3)c3cc4c(cc3-c3sc5cc(/C=C6\C(=O)c7cc(F)c(F)cc7C6=C(C#N)C#N)[se]c5c32)C(c2ccc(CCCCCC)cc2)(c2ccc(CCCCCC)cc2)c2c-4sc3cc(/C=C4\C(=O)c5cc(F)c(F)cc5C4=C(C#N)C#N)[se]c23)cc1,0.843,20.29,0.747,13.05,-5.52,-3.9,1.62,1.62,-5.45,-3.65,1.8,1.8
YES,10.1002/adma.201707170,,,CCCCC(CC)Cc1sc(-c2c3cc(-c4ccc(-c5sc(-c6ccc(C)s6)c6c5C(=O)c5c(CC(CC)CCCC)sc(CC(CC)CCCC)c5C6=O)s4)sc3c(-c3cc(F)c(CC(CC)CCCC)s3)c3cc(C)sc23)cc1F,CCCCCCc1ccc(C2(c3ccc(CCCCCC)cc3)c3cc4c(cc3-c3sc5cc(/C=C6\C(=O)c7cc(F)c(F)cc7C6=C(C#N)C#N)sc5c32)C(c2ccc(CCCCCC)cc2)(c2ccc(CCCCCC)cc2)c2c-4sc3cc(/C=C4\C(=O)c5cc(F)c(F)cc5C4=C(C#N)C#N)sc23)cc1,0.87,20.38,0.77,13.7,-5.67,-4.15,1.52,1.52,-5.54,-3.65,1.89,1.89
YES,10.1007/s11426-018-9260-2,PBDB-TF,IT-4F,CCCCC(CC)Cc1sc(-c2c3cc(-c4ccc(-c5sc(-c6ccc(C)s6)c6c5C(=O)c5c(CC(CC)CCCC)sc(CC(CC)CCCC)c5C6=O)s4)sc3c(-c3cc(F)c(CC(CC)CCCC)s3)c3cc(C)sc23)cc1F,CCCCCCc1ccc(C2(c3ccc(CCCCCC)cc3)c3cc4c(cc3-c3sc5cc(/C=C6\C(=O)c7cc(F)c(F)cc7C6=C(C#N)C#N)sc5c32)C(c2ccc(CCCCCC)cc2)(c2ccc(CCCCCC)cc2)c2c-4sc3cc(/C=C4\C(=O)c5cc(F)c(F)cc5C4=C(C#N)C#N)sc23)cc1,0.86,20.8,0.76,13.59,-5.677,-4.105,1.57,1.522,-5.5,-3.65,1.85,1.81
YES,10.1007/s11426-017-9199-1,PBDB-TF,IT-4F,CCCCC(CC)Cc1sc(-c2c3cc(-c4ccc(-c5sc(-c6ccc(C)s6)c6c5C(=O)c5c(CC(CC)CCCC)sc(CC(CC)CCCC)c5C6=O)s4)sc3c(-c3cc(F)c(CC(CC)CCCC)s3)c3cc(C)sc23)cc1F,CCCCCCc1ccc(C2(c3ccc(CCCCCC)cc3)c3cc4c(cc3-c3sc5cc(/C=C6\C(=O)c7cc(F)c(F)cc7C6=C(C#N)C#N)sc5c32)C(c2ccc(CCCCCC)cc2)(c2ccc(CCCCCC)cc2)c2c-4sc3cc(/C=C4\C(=O)c5cc(F)c(F)cc5C4=C(C#N)C#N)sc23)cc1,0.84,22.2,0.725,13.5,-5.677,-4.105,1.57,1.522,-5.5,-3.65,1.85,1.81
YES,10.1016/j.nanoen.2018.11.067,PBDB-TF,IT-4F,CCCCC(CC)Cc1sc(-c2c3cc(-c4ccc(-c5sc(-c6ccc(C)s6)c6c5C(=O)c5c(CC(CC)CCCC)sc(CC(CC)CCCC)c5C6=O)s4)sc3c(-c3cc(F)c(CC(CC)CCCC)s3)c3cc(C)sc23)cc1F,CCCCCCc1ccc(C2(c3ccc(CCCCCC)cc3)c3cc4c(cc3-c3sc5cc(/C=C6\C(=O)c7cc(F)c(F)cc7C6=C(C#N)C#N)sc5c32)C(c2ccc(CCCCCC)cc2)(c2ccc(CCCCCC)cc2)c2c-4sc3cc(/C=C4\C(=O)c5cc(F)c(F)cc5C4=C(C#N)C#N)sc23)cc1,0.86,20.8,0.745,13.37,-5.677,-4.105,1.57,1.522,-5.5,-3.65,1.85,1.81
YES,10.1021/acs.chemmater.9b02943.s001,,,CCCCC(CC)Cc1sc(-c2c3cc(-c4ccc(-c5sc(-c6ccc(C)s6)c6c5C(=O)c5c(CC(CC)CCCC)sc(CC(CC)CCCC)c5C6=O)s4)sc3c(-c3cc(F)c(CC(CC)CCCC)s3)c3cc(C)sc23)cc1F,CCCCCCc1ccc(C2(c3ccc(CCCCCC)cc3)c3cc4c(cc3-c3sc5cc(/C=C6\C(=O)c7cc(F)c(F)cc7C6=C(C#N)C#N)sc5c32)C(c2ccc(CCCCCC)cc2)(c2ccc(CCCCCC)cc2)c2c-4sc3cc(/C=C4\C(=O)c5cc(F)c(F)cc5C4=C(C#N)C#N)sc23)cc1,0.835,20.6,0.749,13.1,-5.71,-4.15,1.56,1.56,-5.54,-3.65,1.89,1.89
YES,10.1002/aenm.201901728,,,CCCCC(CC)Cc1sc(-c2c3cc(-c4ccc(-c5sc(-c6ccc(C)s6)c6c5C(=O)c5c(CC(CC)CCCC)sc(CC(CC)CCCC)c5C6=O)s4)sc3c(-c3cc(F)c(CC(CC)CCCC)s3)c3cc(C)sc23)cc1F,CCCCCCc1ccc(C2(c3ccc(CCCCCC)cc3)c3cc4c(cc3-c3sc5cc(/C=C6\C(=O)c7cc(F)c(F)cc7C6=C(C#N)C#N)sc5c32)C(c2ccc(CCCCCC)cc2)(c2ccc(CCCCCC)cc2)c2c-4sc3cc(/C=C4\C(=O)c5cc(F)c(F)cc5C4=C(C#N)C#N)sc23)cc1,0.833,20.6,0.75,12.88,-5.71,-4.15,1.56,1.56,-5.54,-3.65,1.89,1.89
YES,10.1021/acs.chemmater.9b01242,,,CCCCC(CC)Cc1sc(-c2c3cc(-c4ccc(-c5sc(-c6ccc(C)s6)c6c5C(=O)c5c(CC(CC)CCCC)sc(CC(CC)CCCC)c5C6=O)s4)sc3c(-c3cc(F)c(CC(CC)CCCC)s3)c3cc(C)sc23)cc1F,CCCCCCc1ccc(C2(c3ccc(CCCCCC)cc3)c3cc4c(cc3-c3sc5cc(/C=C6\C(=O)c7cc(F)c(F)cc7C6=C(C#N)C#N)sc5c32)C(c2ccc(CCCCCC)cc2)(c2ccc(CCCCCC)cc2)c2c-4sc3cc(/C=C4\C(=O)c5cc(F)c(F)cc5C4=C(C#N)C#N)sc23)cc1,0.862,19.19,0.752,12.63,-5.57,-3.89,1.68,1.68,-5.45,-3.65,1.8,1.8
YES,10.1021/acsami.9b14464,,,CCCCC(CC)Cc1sc(-c2c3cc(-c4ccc(-c5sc(-c6ccc(C)s6)c6c5C(=O)c5c(CC(CC)CCCC)sc(CC(CC)CCCC)c5C6=O)s4)sc3c(-c3cc(F)c(CC(CC)CCCC)s3)c3cc(C)sc23)cc1F,CCCCCCc1ccc(C2(c3ccc(CCCCCC)cc3)c3cc4c(cc3-c3sc5cc(/C=C6\C(=O)c7cc(F)c(F)cc7C6=C(C#N)C#N)sc5c32)C(c2ccc(CCCCCC)cc2)(c2ccc(CCCCCC)cc2)c2c-4sc3cc(/C=C4\C(=O)c5cc(F)c(F)cc5C4=C(C#N)C#N)sc23)cc1,0.81,19.3,0.719,11.6,-5.66,-4.14,1.52,1.52,-5.45,-3.65,1.8,1.8
YES,10.1002/aenm.201802131,,,CCCCC(CC)Cc1sc(-c2c3cc(-c4ccc(-c5sc(-c6ccc(C)s6)c6c5C(=O)c5c(CC(CC)CCCC)sc(CC(CC)CCCC)c5C6=O)s4)sc3c(-c3cc(F)c(CC(CC)CCCC)s3)c3cc(C)sc23)cc1F,CCCCCCc1ccc(C2(c3ccc(CCCCCC)cc3)c3cc4c(cc3-c3sc5cc(/C=C6\C(=O)c7ccc(C#Cc8ccccc8)cc7C6=C(C#N)C#N)sc5c32)C(c2ccc(CCCCCC)cc2)(c2ccc(CCCCCC)cc2)c2c-4sc3cc(/C=C4\C(=O)c5ccc(C#Cc6ccccc6)cc5C4=C(C#N)C#N)sc23)cc1,0.986,17.5,0.73,12.6,-5.69,-3.91,1.78,1.78,-5.48,-3.65,1.83,1.83
YES,10.1002/adma.201800613,,,CCCCC(CC)Cc1sc(-c2c3cc(-c4ccc(-c5sc(-c6ccc(C)s6)c6c5C(=O)c5c(CC(CC)CCCC)sc(CC(CC)CCCC)c5C6=O)s4)sc3c(-c3cc(F)c(CC(CC)CCCC)s3)c3cc(C)sc23)cc1F,CCCCCCc1ccc(C2(c3ccc(CCCCCC)cc3)c3cc4c(cc3-c3sc5cc(/C=C6\C(=O)c7ccc(Cl)cc7C6=C(C#N)C#N)sc5c32)C(c2ccc(CCCCCC)cc2)(c2ccc(CCCCCC)cc2)c2c-4sc3cc(/C=C4\C(=O)c5ccc(Cl)cc5C4=C(C#N)C#N)sc23)cc1,0.922,19.08,0.748,13.16,-5.68,-3.99,1.69,1.69,-5.45,-3.65,1.8,1.8
YES,10.1016/j.nanoen.2018.11.067,PBDB-TF,ITIC,CCCCC(CC)Cc1sc(-c2c3cc(-c4ccc(-c5sc(-c6ccc(C)s6)c6c5C(=O)c5c(CC(CC)CCCC)sc(CC(CC)CCCC)c5C6=O)s4)sc3c(-c3cc(F)c(CC(CC)CCCC)s3)c3cc(C)sc23)cc1F,CCCCCCc1ccc(C2(c3ccc(CCCCCC)cc3)c3cc4c(cc3-c3sc5cc(/C=C6\C(=O)c7ccccc7C6=C(C#N)C#N)sc5c32)C(c2ccc(CCCCCC)cc2)(c2ccc(CCCCCC)cc2)c2c-4sc3cc(/C=C4\C(=O)c5ccccc5C4=C(C#N)C#N)sc23)cc1,1,16.1,0.661,10.64,-5.576,-3.916,1.66,1.586,-5.5,-3.65,1.85,1.81
YES,10.1002/aenm.201802131,,,CCCCC(CC)Cc1sc(-c2c3cc(-c4ccc(-c5sc(-c6ccc(C)s6)c6c5C(=O)c5c(CC(CC)CCCC)sc(CC(CC)CCCC)c5C6=O)s4)sc3c(-c3cc(F)c(CC(CC)CCCC)s3)c3cc(C)sc23)cc1F,CCCCCCc1ccc(C2(c3ccc(CCCCCC)cc3)c3cc4c(cc3-c3sc5cc(/C=C6\C(=O)c7ccccc7C6=C(C#N)C#N)sc5c32)C(c2ccc(CCCCCC)cc2)(c2ccc(CCCCCC)cc2)c2c-4sc3cc(/C=C4\C(=O)c5ccccc5C4=C(C#N)C#N)sc23)cc1,1.01,15.6,0.66,10.3,-5.5,-3.85,1.65,1.65,-5.48,-3.65,1.83,1.83
YES,10.1039/c9ta08328f,,,CCCCC(CC)Cc1sc(-c2c3cc(-c4ccc(-c5sc(-c6ccc(C)s6)c6c5C(=O)c5c(CC(CC)CCCC)sc(CC(CC)CCCC)c5C6=O)s4)sc3c(-c3cc(F)c(CC(CC)CCCC)s3)c3cc(C)sc23)cc1F,CCCCCCc1ccc(C2(c3ccc(CCCCCC)cc3)c3cc4c(cc3-c3sc5cc(/C=C6\C(=O)c7cscc7C6=C(C#N)C#N)[se]c5c32)C(c2ccc(CCCCCC)cc2)(c2ccc(CCCCCC)cc2)c2c-4sc3cc(/C=C4\C(=O)c5cscc5C4=C(C#N)C#N)[se]c23)cc1,0.92,19.31,0.751,13.71,-5.65,-3.91,1.74,1.74,-5.45,-3.65,1.8,1.8
YES,10.1039/c9ta08328f,,,CCCCC(CC)Cc1sc(-c2c3cc(-c4ccc(-c5sc(-c6ccc(C)s6)c6c5C(=O)c5c(CC(CC)CCCC)sc(CC(CC)CCCC)c5C6=O)s4)sc3c(-c3cc(F)c(CC(CC)CCCC)s3)c3cc(C)sc23)cc1F,CCCCCCc1ccc(C2(c3ccc(CCCCCC)cc3)c3cc4c(cc3-c3sc5cc(/C=C6\C(=O)c7cscc7C6=C(C#N)C#N)sc5c32)C(c2ccc(CCCCCC)cc2)(c2ccc(CCCCCC)cc2)c2c-4sc3cc(/C=C4\C(=O)c5cscc5C4=C(C#N)C#N)sc23)cc1,0.93,18.17,0.693,12.05,-5.69,-3.9,1.79,1.79,-5.45,-3.65,1.8,1.8
YES,10.1039/c9ta08573d,,,CCCCC(CC)Cc1sc(-c2c3cc(-c4ccc(-c5sc(-c6ccc(C)s6)c6c5C(=O)c5c(CC(CC)CCCC)sc(CC(CC)CCCC)c5C6=O)s4)sc3c(-c3cc(F)c(CC(CC)CCCC)s3)c3cc(C)sc23)cc1F,CCCCCCc1ccc(C2(c3ccc(CCCCCC)cc3)c3cc4c5cc6c(cc5n(CC(CC)CCCC)c4cc3-c3sc4cc(/C=C5\C(=O)c7cc(F)c(F)cc7C5=C(C#N)C#N)sc4c32)-c2sc3cc(/C=C4\C(=O)c5cc(F)c(F)cc5C4=C(C#N)C#N)sc3c2C6(c2ccc(CCCCCC)cc2)c2ccc(CCCCCC)cc2)cc1,0.95,19.86,0.65,12.07,-5.61,-4.11,1.5,1.5,-5.45,-3.65,1.8,1.8
YES,10.1039/c9ta08573d,,,CCCCC(CC)Cc1sc(-c2c3cc(-c4ccc(-c5sc(-c6ccc(C)s6)c6c5C(=O)c5c(CC(CC)CCCC)sc(CC(CC)CCCC)c5C6=O)s4)sc3c(-c3cc(F)c(CC(CC)CCCC)s3)c3cc(C)sc23)cc1F,CCCCCCc1ccc(C2(c3ccc(CCCCCC)cc3)c3cc4c5cc6c(cc5n(CC(CC)CCCC)c4cc3-c3sc4cc(/C=C5\C(=O)c7ccccc7C5=C(C#N)C#N)sc4c32)-c2sc3cc(/C=C4\C(=O)c5ccccc5C4=C(C#N)C#N)sc3c2C6(c2ccc(CCCCCC)cc2)c2ccc(CCCCCC)cc2)cc1,1.07,12.65,0.505,7.02,-5.54,-3.97,1.57,1.57,-5.45,-3.65,1.8,1.8
YES,10.1002/aenm.201902688,,,CCCCC(CC)Cc1sc(-c2c3cc(-c4ccc(-c5sc(-c6ccc(C)s6)c6c5C(=O)c5c(CC(CC)CCCC)sc(CC(CC)CCCC)c5C6=O)s4)sc3c(-c3cc(F)c(CC(CC)CCCC)s3)c3cc(C)sc23)cc1F,CCCCCCCCC1(CCCCCCCC)c2cc3c(cc2-c2cc4c(cc21)-c1sc(/C=C2\C(=O)c5cc(Cl)c(Cl)cc5C2=C(C#N)C#N)cc1C4(CCCCCCCC)CCCCCCCC)C(CCCCCCCC)(CCCCCCCC)c1cc(/C=C2\C(=O)c4cc(Cl)c(Cl)cc4C2=C(C#N)C#N)sc1-3,0.893,19.74,0.78,13.8,-5.5,-3.86,1.64,1.64,-5.45,-3.65,1.8,1.8
YES,10.1002/aenm.201803657,,,CCCCC(CC)Cc1sc(-c2c3cc(-c4ccc(-c5sc(-c6ccc(C)s6)c6c5C(=O)c5c(CC(CC)CCCC)sc(CC(CC)CCCC)c5C6=O)s4)sc3c(-c3cc(F)c(CC(CC)CCCC)s3)c3cc(C)sc23)cc1F,CCCCCCCCC1(CCCCCCCC)c2cc3c(cc2-c2cc4c(cc21)-c1sc(/C=C2\C(=O)c5cc(F)c(F)cc5C2=C(C#N)C#N)cc1C4(CCCCCCCC)CCCCCCCC)C(CCCCCCCC)(CCCCCCCC)c1cc2c(cc1-3)C(CCCCCCCC)(CCCCCCCC)c1cc(/C=C3\C(=O)c4cc(F)c(F)cc4C3=C(C#N)C#N)sc1-2,0.98,17.6,0.76,13.1,-5.71,-3.96,1.75,1.75,-5.45,-3.65,1.8,1.8
YES,10.1002/aenm.201803657,,,CCCCC(CC)Cc1sc(-c2c3cc(-c4ccc(-c5sc(-c6ccc(C)s6)c6c5C(=O)c5c(CC(CC)CCCC)sc(CC(CC)CCCC)c5C6=O)s4)sc3c(-c3cc(F)c(CC(CC)CCCC)s3)c3cc(C)sc23)cc1F,CCCCCCCCC1(CCCCCCCC)c2cc3c(cc2-c2cc4c(cc21)-c1sc(/C=C2\C(=O)c5ccccc5C2=C(C#N)C#N)cc1C4(CCCCCCCC)CCCCCCCC)C(CCCCCCCC)(CCCCCCCC)c1cc2c(cc1-3)C(CCCCCCCC)(CCCCCCCC)c1cc(/C=C3\C(=O)c4ccccc4C3=C(C#N)C#N)sc1-2,1.01,10.8,0.54,5.9,-5.51,-3.77,1.74,1.74,-5.45,-3.65,1.8,1.8
YES,10.1021/acs.chemmater.9b02943.s001,,,CCCCC(CC)Cc1sc(-c2c3cc(-c4ccc(-c5sc(-c6ccc(C)s6)c6c5C(=O)c5c(CC(CC)CCCC)sc(CC(CC)CCCC)c5C6=O)s4)sc3c(-c3cc(F)c(CC(CC)CCCC)s3)c3cc(C)sc23)cc1F,CCCCCCCCCCCc1c(/C=C2\C(=O)c3cc(F)c(F)cc3C2=C(C#N)C#N)sc2c1sc1c3c4nsnc4c4c5sc6c(CCCCCCCCCCC)c(/C=C7\C(=O)c8cc(F)c(F)cc8C7=C(C#N)C#N)sc6c5n(CC(CC)CCCC)c4c3n(CC(CC)CCCC)c21,0.837,24.7,0.736,15.5,-5.62,-4.11,1.51,1.51,-5.54,-3.65,1.89,1.89
YES,10.1002/aenm.201901728,,,CCCCC(CC)Cc1sc(-c2c3cc(-c4ccc(-c5sc(-c6ccc(C)s6)c6c5C(=O)c5c(CC(CC)CCCC)sc(CC(CC)CCCC)c5C6=O)s4)sc3c(-c3cc(F)c(CC(CC)CCCC)s3)c3cc(C)sc23)cc1F,CCCCCCCCCCCc1c(/C=C2\C(=O)c3cc(F)c(F)cc3C2=C(C#N)C#N)sc2c1sc1c3c4nsnc4c4c5sc6c(CCCCCCCCCCC)c(/C=C7\C(=O)c8cc(F)c(F)cc8C7=C(C#N)C#N)sc6c5n(CC(CC)CCCC)c4c3n(CC(CC)CCCC)c21,0.857,25.05,0.72,15.45,-5.62,-4.11,1.51,1.51,-5.54,-3.65,1.89,1.89
YES,10.1002/adma.201902965,,,CCCCC(CC)Cc1sc(-c2c3cc(-c4ccc(-c5sc(-c6ccc(C)s6)c6c5C(=O)c5c(CC(CC)CCCC)sc(CC(CC)CCCC)c5C6=O)s4)sc3c(-c3cc(F)c(CC(CC)CCCC)s3)c3cc(C)sc23)cc1F,CCCCCCCCCCCc1c(/C=C2\C(=O)c3cc(F)c(F)cc3C2=C(C#N)C#N)sc2c1sc1c3c4nsnc4c4c5sc6c(CCCCCCCCCCC)c(/C=C7\C(=O)c8cc(F)c(F)cc8C7=C(C#N)C#N)sc6c5n(CC(CC)CCCC)c4c3n(CC(CC)CCCC)c21,0.85,24.8,0.72,15.3,-5.6,-3.8,1.8,1.8,-5.45,-3.65,1.8,1.8
YES,10.1002/adma.201902302,,,CCCCC(CC)Cc1sc(-c2c3cc(-c4ccc(-c5sc(-c6ccc(C)s6)c6c5C(=O)c5c(CC(CC)CCCC)sc(CC(CC)CCCC)c5C6=O)s4)sc3c(-c3cc(F)c(CC(CC)CCCC)s3)c3cc(C)sc23)cc1F,CCCCCCCCCCCc1c(/C=C2\C(=O)c3cc(F)c(F)cc3C2=C(C#N)C#N)sc2c1sc1c3c4nsnc4c4c5sc6c(CCCCCCCCCCC)c(/C=C7\C(=O)c8cc(F)c(F)cc8C7=C(C#N)C#N)sc6c5n(CC(CC)CCCC)c4c3n(CC(CC)CCCC)c21,0.834,24.8,0.741,15.3,-5.65,-4.1,1.55,1.55,-5.54,-3.65,1.89,1.89
YES,10.1021/acs.nanolett.9b01344,,,CCCCC(CC)COC(=O)c1sc2c(-c3cc4c(-c5ccc(CC(CC)CCCC)s5)c5sc(C)cc5c(-c5ccc(CC(CC)CCCC)s5)c4s3)sc(C)c2c1F,CCCCCCc1ccc(C2(c3ccc(CCCCCC)cc3)c3cc4c(cc3-c3sc(-c5sc(/C=C6\C(=O)c7cc(F)c(F)cc7C6=C(C#N)C#N)cc5OCC(CC)CCCC)cc32)C(c2ccc(CCCCCC)cc2)(c2ccc(CCCCCC)cc2)c2cc(-c3sc(/C=C5\C(=O)c6cc(F)c(F)cc6C5=C(C#N)C#N)cc3OCC(CC)CCCC)sc2-4)cc1,0.71,20.7,0.682,10.1,-5.39,-4.14,1.25,1.25,-5.37,-3.65,1.72,1.72
YES,10.1016/j.orgel.2017.02.029,TBF-BDD,ITIC,CCCCC(CC)COc1ccc(-c2c3cc(-c4ccc(-c5sc(-c6ccc(C)s6)c6c5C(=O)c5c(CC(CC)CCCC)sc(CC(CC)CCCC)c5C6=O)s4)sc3c(-c3ccc(OCC(CC)CCCC)cc3)c3cc(C)oc23)cc1,CCCCCCc1ccc(C2(c3ccc(CCCCCC)cc3)c3cc4c(cc3-c3sc5cc(/C=C6\C(=O)c7ccccc7C6=C(C#N)C#N)sc5c32)C(c2ccc(CCCCCC)cc2)(c2ccc(CCCCCC)cc2)c2c-4sc3cc(/C=C4\C(=O)c5ccccc5C4=C(C#N)C#N)sc23)cc1,0.85,14.94,0.56,7.13,-5.576,-3.916,1.66,1.586,-5.37,-3.65,1.72,1.76
YES,10.1002/adfm.201902441,,,CCCCCCC(CCCC)CN1C(=O)C2=C(c3ccc(-c4cc5c(-c6ccc(CC(CC)CCCC)s6)c6sc(C)cc6c(-c6ccc(CC(CC)CCCC)s6)c5s4)s3)N(CC(CCCC)CCCCCC)C(=O)C2=C1c1ccc(C)s1,CCCCCCc1ccc(C2(c3ccc(CCCCCC)cc3)c3cc4c(cc3-c3sc(-c5sc(/C=C6\C(=O)c7cc(F)c(F)cc7C6=C(C#N)C#N)cc5OCC(CC)CCCC)cc32)C(c2ccc(CCCCCC)cc2)(c2ccc(CCCCCC)cc2)c2cc(-c3sc(/C=C5\C(=O)c6cc(F)c(F)cc6C5=C(C#N)C#N)cc3OCC(CC)CCCC)sc2-4)cc1,0.679,18.5,0.648,8.14,-5.43,-4.19,1.24,1.24,-5.22,-3.65,1.57,1.57
YES,10.1002/adfm.201902441,,,CCCCCCC(CCCC)CN1C(=O)C2=C(c3ccc(-c4cc5c(-c6ccc(CC(CC)CCCC)s6)c6sc(C)cc6c(-c6ccc(CC(CC)CCCC)s6)c5s4)s3)N(CC(CCCC)CCCCCC)C(=O)C2=C1c1ccc(C)s1,CCCCCCc1ccc(C2(c3ccc(CCCCCC)cc3)c3cc4c(cc3-c3sc5cc(/C=C6\C(=O)c7ccccc7C6=C(C#N)C#N)sc5c32)C(c2ccc(CCCCCC)cc2)(c2ccc(CCCCCC)cc2)c2c-4sc3cc(/C=C4\C(=O)c5ccccc5C4=C(C#N)C#N)sc23)cc1,0.844,7.4,0.592,3.7,-5.62,-3.96,1.66,1.66,-5.22,-3.65,1.57,1.57
YES,10.1002/smll.201704491,,,CCCCCCCCCCc1cc(C)sc1-c1cc2c(=O)n(CC(CCCCCC)CCCCCCCC)c(=O)c3cc(-c4sc(-c5cc6c(-c7ccc(SCC(CC)CCCC)s7)c7sc(C)cc7c(-c7ccc(SCC(CC)CCCC)s7)c6s5)cc4CCCCCCCCCC)sc3c2s1,CCCCCCc1ccc(C2(c3ccc(CCCCCC)cc3)c3cc4c(cc3-c3sc5cc(/C=C6\C(=O)c7ccc(F)cc7C6=C(C#N)C#N)sc5c32)C(c2ccc(CCCCCC)cc2)(c2ccc(CCCCCC)cc2)c2c-4sc3cc(/C=C4\C(=O)c5ccc(F)cc5C4=C(C#N)C#N)sc23)cc1,0.94,16.33,0.687,10.55,-5.65,-4.09,1.56,1.56,-5.53,-3.65,1.88,1.88
YES,10.1016/j.dyepig.2017.07.014,PBT,CzC6C8,CCCCCCCCCCCCOc1c(OCCCCCCCCCCCC)c(-c2ccc(-c3cc4c(-c5ccc(SCC(CC)CCCC)cc5)c5sc(C)cc5c(-c5ccc(SCC(CC)CCCC)cc5)c4s3)s2)c2nsnc2c1-c1ccc(C)s1,CCCCCCCCC(CCCCCC)Cn1c2cc(-c3ccc(/C=C4\SC(=S)N(CC)C4=O)c4nsnc34)ccc2c2ccc(-c3ccc(/C=C4\SC(=S)N(CC)C4=O)c4nsnc34)cc21,0.99,8.24,0.41,3.3,-5.79,-3.79,2,2,-5.43,-3.65,1.78,1.78
YES,10.1016/j.dyepig.2017.07.014,PBT,CzC8,CCCCCCCCCCCCOc1c(OCCCCCCCCCCCC)c(-c2ccc(-c3cc4c(-c5ccc(SCC(CC)CCCC)cc5)c5sc(C)cc5c(-c5ccc(SCC(CC)CCCC)cc5)c4s3)s2)c2nsnc2c1-c1ccc(C)s1,CCCCCCCCn1c2cc(-c3ccc(/C=C4\SC(=S)N(CC)C4=O)c4nsnc34)ccc2c2ccc(-c3ccc(/C=C4\SC(=S)N(CC)C4=O)c4nsnc34)cc21,1.03,9,0.5,4.64,-5.72,-3.74,1.98,1.98,-5.43,-3.65,1.78,1.78
YES,10.1039/C8TA05207G,PBT-F,IT-4F,CCCCCCCCOc1c(OCCCCCCCC)c(-c2ccc(-c3cc4c(-c5cc(F)c(CC(CC)CCCC)s5)c5sc(C)cc5c(-c5cc(F)c(CC(CC)CCCC)s5)c4s3)s2)c2nsnc2c1-c1ccc(C)s1,CCCCCCc1ccc(C2(c3ccc(CCCCCC)cc3)c3cc4c(cc3-c3sc5cc(/C=C6\C(=O)c7cc(F)c(F)cc7C6=C(C#N)C#N)sc5c32)C(c2ccc(CCCCCC)cc2)(c2ccc(CCCCCC)cc2)c2c-4sc3cc(/C=C4\C(=O)c5cc(F)c(F)cc5C4=C(C#N)C#N)sc23)cc1,0.78,21.57,0.545,9.14,-5.677,-4.105,1.57,1.522,-5.39,-3.65,1.74,1.77
YES,10.1039/C8TA10923K,PBT-F,IT-4F,CCCCCCCCOc1c(OCCCCCCCC)c(-c2ccc(-c3cc4c(-c5cc(F)c(CC(CC)CCCC)s5)c5sc(C)cc5c(-c5cc(F)c(CC(CC)CCCC)s5)c4s3)s2)c2nsnc2c1-c1ccc(C)s1,CCCCCCc1ccc(C2(c3ccc(CCCCCC)cc3)c3cc4c(cc3-c3sc5cc(/C=C6\C(=O)c7cc(F)c(F)cc7C6=C(C#N)C#N)sc5c32)C(c2ccc(CCCCCC)cc2)(c2ccc(CCCCCC)cc2)c2c-4sc3cc(/C=C4\C(=O)c5cc(F)c(F)cc5C4=C(C#N)C#N)sc23)cc1,0.778,21.73,0.545,9.14,-5.66,-4.14,1.52,1.53,-5.39,-3.65,1.74,
YES,10.1039/c8tc06206d,,,CCCCCCCCOc1ccc(-c2nc3c(C)c(F)c(F)c(-c4ccc(-c5ccc(-c6ccc(C)s6)s5)s4)c3nc2-c2ccc(OCCCCCCCC)c(OCCCCCCCC)c2)cc1OCCCCCCCC,CCCCCCc1ccc(C2(c3ccc(CCCCCC)cc3)c3cc4c(cc3-c3sc5cc(/C=C6\C(=O)c7ccccc7C6=C(C#N)C#N)sc5c32)C(c2ccc(CCCCCC)cc2)(c2ccc(CCCCCC)cc2)c2c-4sc3cc(/C=C4\C(=O)c5ccccc5C4=C(C#N)C#N)sc23)cc1,0.93,9.03,0.45,3.95,-5.61,-3.94,1.67,1.67,-5.56,-3.65,1.91,1.91
YES,10.1021/jacs.8b12126,,,CCCCC(CC)Cc1sc(-c2c3cc(-c4ccc(-c5sc(-c6ccc(C)s6)c6c5C(=O)c5c(CC(CC)CCCC)sc(CC(CC)CCCC)c5C6=O)s4)sc3c(-c3cc(F)c(CC(CC)CCCC)s3)c3cc(C)sc23)cc1F,CCCCC(CC)CC1(CC(CC)CCCC)c2cc(/C=C3\C(=O)c4cc(Cl)c(Cl)cc4C3=C(C#N)C#N)sc2-c2sc(-c3cc(F)c(-c4cc5c(s4)-c4sc(/C=C6\C(=O)c7cc(Cl)c(Cl)cc7C6=C(C#N)C#N)cc4C5(CC(CC)CCCC)CC(CC)CCCC)cc3F)cc21,0.89,18.13,0.721,11.75,-5.54,-3.87,1.67,1.67,-5.48,-3.64,1.84,1.84
YES,10.1021/acsami.8b16131,,,CCCCC(CC)Cc1sc(-c2c3cc(-c4ccc(-c5sc(-c6ccc(C)s6)c6c5C(=O)c5c(CC(CC)CCCC)sc(CC(CC)CCCC)c5C6=O)s4)sc3c(-c3cc(F)c(CC(CC)CCCC)s3)c3cc(C)sc23)cc1F,CCCCC(CC)CC1(CC(CC)CCCC)c2cc(/C=C3\C(=O)c4cc(Cl)c(Cl)cc4C3=C(C#N)C#N)sc2-c2sc(-c3cc(F)c(-c4cc5c(s4)-c4sc(/C=C6\C(=O)c7cc(Cl)c(Cl)cc7C6=C(C#N)C#N)cc4C5(CC(CC)CCCC)CC(CC)CCCC)cc3F)cc21,0.88,17.54,0.727,11.48,-5.54,-3.87,1.67,1.67,-5.48,-3.64,1.84,1.84
YES,10.1039/c8ta03753a,,,CCCCC(CC)Cc1sc(-c2c3cc(-c4ccc(-c5sc(-c6ccc(C)s6)c6c5C(=O)c5c(CC(CC)CCCC)sc(CC(CC)CCCC)c5C6=O)s4)sc3c(-c3cc(F)c(CC(CC)CCCC)s3)c3cc(C)sc23)cc1F,CCCCC(CC)CC1(CC(CC)CCCC)c2cc(/C=C3\C(=O)c4cc(F)c(F)cc4C3=C(C#N)C#N)sc2-c2sc(-c3c(F)c(F)c(-c4cc5c(s4)-c4sc(/C=C6\C(=O)c7cc(F)c(F)cc7C6=C(C#N)C#N)cc4C5(CC(CC)CCCC)CC(CC)CCCC)c(F)c3F)cc21,0.91,13.76,0.734,9.09,-5.66,-3.86,1.8,1.8,-5.48,-3.64,1.84,1.84
YES,10.1039/c8ta03753a,,,CCCCC(CC)Cc1sc(-c2c3cc(-c4ccc(-c5sc(-c6ccc(C)s6)c6c5C(=O)c5c(CC(CC)CCCC)sc(CC(CC)CCCC)c5C6=O)s4)sc3c(-c3cc(F)c(CC(CC)CCCC)s3)c3cc(C)sc23)cc1F,CCCCC(CC)CC1(CC(CC)CCCC)c2cc(/C=C3\C(=O)c4cc(F)c(F)cc4C3=C(C#N)C#N)sc2-c2sc(-c3c(F)c(OC)c(-c4cc5c(s4)-c4sc(/C=C6\C(=O)c7cc(F)c(F)cc7C6=C(C#N)C#N)cc4C5(CC(CC)CCCC)CC(CC)CCCC)c(F)c3OC)cc21,0.93,12.62,0.71,8.36,-5.5,-3.81,1.69,1.69,-5.48,-3.64,1.84,1.84
YES,10.1039/C8TA03753A,PBDB-TF,HFO-PCIC,CCCCC(CC)Cc1sc(-c2c3cc(-c4ccc(-c5sc(-c6ccc(C)s6)c6c5C(=O)c5c(CC(CC)CCCC)sc(CC(CC)CCCC)c5C6=O)s4)sc3c(-c3cc(F)c(CC(CC)CCCC)s3)c3cc(C)sc23)cc1F,CCCCC(CC)CC1(CC(CC)CCCC)c2cc(/C=C3\C(=O)c4cc(F)c(F)cc4C3=C(C#N)C#N)sc2-c2sc(-c3c(F)c(OC)c(-c4cc5c(s4)-c4sc(/C=C6\C(=O)c7cc(F)c(F)cc7C6=C(C#N)C#N)cc4C5(CC(CC)CCCC)CC(CC)CCCC)c(F)c3OC)cc21,0.93,12.62,0.71,8.36,-5.5,-3.81,1.69,1.48,-5.49,-3.64,1.85,1.8
YES,10.1039/c8ta03753a,,,CCCCC(CC)Cc1sc(-c2c3cc(-c4ccc(-c5sc(-c6ccc(C)s6)c6c5C(=O)c5c(CC(CC)CCCC)sc(CC(CC)CCCC)c5C6=O)s4)sc3c(-c3cc(F)c(CC(CC)CCCC)s3)c3cc(C)sc23)cc1F,CCCCC(CC)CC1(CC(CC)CCCC)c2cc(/C=C3\C(=O)c4cc(F)c(F)cc4C3=C(C#N)C#N)sc2-c2sc(-c3cc(F)c(-c4cc5c(s4)-c4sc(/C=C6\C(=O)c7cc(F)c(F)cc7C6=C(C#N)C#N)cc4C5(CC(CC)CCCC)CC(CC)CCCC)cc3F)cc21,0.91,17.81,0.708,11.49,-5.53,-3.83,1.7,1.7,-5.48,-3.64,1.84,1.84
YES,10.1021/acsami.8b16131,,,CCCCC(CC)Cc1sc(-c2c3cc(-c4ccc(-c5sc(-c6ccc(C)s6)c6c5C(=O)c5c(CC(CC)CCCC)sc(CC(CC)CCCC)c5C6=O)s4)sc3c(-c3cc(F)c(CC(CC)CCCC)s3)c3cc(C)sc23)cc1F,CCCCC(CC)CC1(CC(CC)CCCC)c2cc(/C=C3\C(=O)c4cc(F)c(F)cc4C3=C(C#N)C#N)sc2-c2sc(-c3cc(F)c(-c4cc5c(s4)-c4sc(/C=C6\C(=O)c7cc(F)c(F)cc7C6=C(C#N)C#N)cc4C5(CC(CC)CCCC)CC(CC)CCCC)cc3F)cc21,0.89,17.24,0.71,10.9,-5.53,-3.83,1.7,1.7,-5.48,-3.64,1.84,1.84
YES,10.1039/C8TA03753A,PBDB-TF,HF-PCIC,CCCCC(CC)Cc1sc(-c2c3cc(-c4ccc(-c5sc(-c6ccc(C)s6)c6c5C(=O)c5c(CC(CC)CCCC)sc(CC(CC)CCCC)c5C6=O)s4)sc3c(-c3cc(F)c(CC(CC)CCCC)s3)c3cc(C)sc23)cc1F,CCCCC(CC)CC1(CC(CC)CCCC)c2cc(/C=C3\C(=O)c4cc(F)c(F)cc4C3=C(C#N)C#N)sc2-c2sc(-c3cc(F)c(-c4cc5c(s4)-c4sc(/C=C6\C(=O)c7cc(F)c(F)cc7C6=C(C#N)C#N)cc4C5(CC(CC)CCCC)CC(CC)CCCC)cc3F)cc21,0.91,17.81,0.708,11.49,-5.53,-3.83,1.7,1.5,-5.49,-3.64,1.85,1.8
YES,10.1002/adma.201904215,PBDB-TF,Y1,CCCCC(CC)Cc1sc(-c2c3cc(-c4ccc(-c5sc(-c6ccc(C)s6)c6c5C(=O)c5c(CC(CC)CCCC)sc(CC(CC)CCCC)c5C6=O)s4)sc3c(-c3cc(F)c(CC(CC)CCCC)s3)c3cc(C)sc23)cc1F,CCCCC(CC)Cn1nc2c(n1)c1c3sc4cc(/C=C5\C(=O)c6ccccc6C5=C(C#N)C#N)sc4c3n(CC(CC)CCCC)c1c1c2c2sc3cc(/C=C4\C(=O)c5ccccc5C4=C(C#N)C#N)sc3c2n1CC(CC)CCCC,0.92,12.9,0.555,7.1,-5.45,-3.95,1.5,,-5.49,-3.64,1.85,1.8
YES,10.1002/adma.201807832,PBDB-TF,IDIC,CCCCC(CC)Cc1sc(-c2c3cc(-c4ccc(-c5sc(-c6ccc(C)s6)c6c5C(=O)c5c(CC(CC)CCCC)sc(CC(CC)CCCC)c5C6=O)s4)sc3c(-c3cc(F)c(CC(CC)CCCC)s3)c3cc(C)sc23)cc1F,CCCCCCC1(CCCCCC)c2cc3c(cc2-c2sc(/C=C4\C(=O)c5ccccc5C4=C(C#N)C#N)cc21)C(CCCCCC)(CCCCCC)c1cc(/C=C2\C(=O)c4ccccc4C2=C(C#N)C#N)sc1-3,0.947,18.17,0.699,12.02,-5.69,-3.91,1.78,1.63,-5.49,-3.64,1.85,1.8
YES,10.1021/acsami.0c05172,PBDB-TF,IT-4F,CCCCC(CC)Cc1sc(-c2c3cc(-c4ccc(-c5sc(-c6ccc(C)s6)c6c5C(=O)c5c(CC(CC)CCCC)sc(CC(CC)CCCC)c5C6=O)s4)sc3c(-c3cc(F)c(CC(CC)CCCC)s3)c3cc(C)sc23)cc1F,CCCCCCc1ccc(C2(c3ccc(CCCCCC)cc3)c3cc4c(cc3-c3sc5cc(/C=C6\C(=O)c7cc(F)c(F)cc7C6=C(C#N)C#N)sc5c32)C(c2ccc(CCCCCC)cc2)(c2ccc(CCCCCC)cc2)c2c-4sc3cc(/C=C4\C(=O)c5cc(F)c(F)cc5C4=C(C#N)C#N)sc23)cc1,0.858,20.2,0.789,13.7,-5.66,-4.14,1.52,1.53,-5.49,-3.64,1.85,1.8
YES,10.1002/adma.201707170,PBDB-TF,IT-M,CCCCC(CC)Cc1sc(-c2c3cc(-c4ccc(-c5sc(-c6ccc(C)s6)c6c5C(=O)c5c(CC(CC)CCCC)sc(CC(CC)CCCC)c5C6=O)s4)sc3c(-c3cc(F)c(CC(CC)CCCC)s3)c3cc(C)sc23)cc1F,CCCCCCc1ccc(C2(c3ccc(CCCCCC)cc3)c3cc4c(cc3-c3sc5cc(/C=C6\C(=O)c7ccc(C)cc7C6=C(C#N)C#N)sc5c32)C(c2ccc(CCCCCC)cc2)(c2ccc(CCCCCC)cc2)c2c-4sc3cc(/C=C4\C(=O)c5ccc(C)cc5C4=C(C#N)C#N)sc23)cc1,0.87,20.38,0.77,13.7,-5.58,-3.98,1.6,1.6,-5.49,-3.64,1.85,1.8
YES,10.1016/j.nanoen.2019.04.018,PBDB-TF,Br-ITIC,CCCCC(CC)Cc1sc(-c2c3cc(-c4ccc(-c5sc(-c6ccc(C)s6)c6c5C(=O)c5c(CC(CC)CCCC)sc(CC(CC)CCCC)c5C6=O)s4)sc3c(-c3cc(F)c(CC(CC)CCCC)s3)c3cc(C)sc23)cc1F,CCCCCCc1ccc(C2(c3ccc(CCCCCC)cc3)c3cc4c(cc3-c3sc5cc(C=C6C(=O)c7cc(Br)ccc7C6=C(C#N)C#N)sc5c32)C(c2ccc(CCCCCC)cc2)(c2ccc(CCCCCC)cc2)c2c-4sc3cc(C=C4C(=O)c5cc(Br)ccc5C4=C(C#N)C#N)sc23)cc1,0.937,18.53,0.727,12.63,-5.73,-4.2,1.53,,-5.49,-3.64,1.85,1.8
YES,10.1039/D0TA03087B,PBDB-TF,F-H,CCCCC(CC)Cc1sc(-c2c3cc(-c4ccc(-c5sc(-c6ccc(C)s6)c6c5C(=O)c5c(CC(CC)CCCC)sc(CC(CC)CCCC)c5C6=O)s4)sc3c(-c3cc(F)c(CC(CC)CCCC)s3)c3cc(C)sc23)cc1F,CCCCCCCCC1(CCCCCCCC)c2cc3c(cc2-c2cc4c(cc21)-c1sc(/C=C2\C(=O)c5ccccc5C2=C(C#N)C#N)cc1C4(CCCCCCCC)CCCCCCCC)C(CCCCCCCC)(CCCCCCCC)c1cc(/C=C2\C(=O)c4ccccc4C2=C(C#N)C#N)sc1-3,0.94,15.81,0.66,10.06,-5.43,-3.71,1.72,1.63,-5.49,-3.64,1.85,1.8
YES,10.1021/acs.chemmater.9b00980.s001,,,CCCCC(CC)Cc1sc(-c2c3cc(-c4ccc(-c5sc(-c6ccc(C)s6)c6c5C(=O)c5c(CC(CC)CCCC)sc(CC(CC)CCCC)c5C6=O)s4)sc3c(-c3cc(F)c(CC(CC)CCCC)s3)c3cc(C)sc23)cc1F,CCCCCCCCC1(CCCCCCCC)c2cc3c(cc2-c2sc4cc(/C=C5\C(=O)c6sc(Cl)cc6C5=C(C#N)C#N)sc4c21)C(CCCCCCCC)(CCCCCCCC)c1c-3sc2cc(/C=C3\C(=O)c4cc(Cl)sc4C3=C(C#N)C#N)sc12,0.95,17.9,0.73,12.7,-5.5,-3.93,1.57,1.57,-5.4,-3.64,1.76,1.76
YES,10.1021/acs.chemmater.9b00980.s001,,,CCCCC(CC)Cc1sc(-c2c3cc(-c4ccc(-c5sc(-c6ccc(C)s6)c6c5C(=O)c5c(CC(CC)CCCC)sc(CC(CC)CCCC)c5C6=O)s4)sc3c(-c3cc(F)c(CC(CC)CCCC)s3)c3cc(C)sc23)cc1F,CCCCCCCCC1(CCCCCCCC)c2cc3c(cc2-c2sc4cc(/C=C5\C(=O)c6sc(Cl)cc6C5=C(C#N)C#N)sc4c21)C(CCCCCCCC)(CCCCCCCC)c1c-3sc2cc(/C=C3\C(=O)c4sc(Cl)cc4C3=C(C#N)C#N)sc12,0.95,17.9,0.73,12.7,-5.5,-3.93,1.57,1.57,-5.4,-3.64,1.76,1.76
YES,10.1021/acs.chemmater.9b00980.s001,,,CCCCC(CC)Cc1sc(-c2c3cc(-c4ccc(-c5sc(-c6ccc(C)s6)c6c5C(=O)c5c(CC(CC)CCCC)sc(CC(CC)CCCC)c5C6=O)s4)sc3c(-c3cc(F)c(CC(CC)CCCC)s3)c3cc(C)sc23)cc1F,CCCCCCCCC1(CCCCCCCC)c2cc3c(cc2-c2sc4cc(/C=C5\C(=O)c6sccc6C5=C(C#N)C#N)sc4c21)C(CCCCCCCC)(CCCCCCCC)c1c-3sc2cc(/C=C3\C(=O)c4ccsc4C3=C(C#N)C#N)sc12,1.04,16.1,0.63,10.8,-5.45,-3.85,1.6,1.6,-5.4,-3.64,1.76,1.76
YES,10.1021/acs.chemmater.9b00980.s001,,,CCCCC(CC)Cc1sc(-c2c3cc(-c4ccc(-c5sc(-c6ccc(C)s6)c6c5C(=O)c5c(CC(CC)CCCC)sc(CC(CC)CCCC)c5C6=O)s4)sc3c(-c3cc(F)c(CC(CC)CCCC)s3)c3cc(C)sc23)cc1F,CCCCCCCCC1(CCCCCCCC)c2cc3c(cc2-c2sc4cc(/C=C5\C(=O)c6sccc6C5=C(C#N)C#N)sc4c21)C(CCCCCCCC)(CCCCCCCC)c1c-3sc2cc(/C=C3\C(=O)c4sccc4C3=C(C#N)C#N)sc12,1.04,16.1,0.63,10.8,-5.45,-3.85,1.6,1.6,-5.4,-3.64,1.76,1.76
YES,10.1038/s41467-019-10351-5,,,CCCCC(CC)Cc1sc(-c2c3cc(-c4ccc(-c5sc(-c6ccc(C)s6)c6c5C(=O)c5c(CC(CC)CCCC)sc(CC(CC)CCCC)c5C6=O)s4)sc3c(-c3cc(F)c(CC(CC)CCCC)s3)c3cc(C)sc23)cc1F,CCCCCCCCCCCc1c(/C=C2\C(=O)c3cc(Cl)c(Cl)cc3C2=C(C#N)C#N)sc2c1sc1c3c4nsnc4c4c5sc6c(CCCCCCCCCCC)c(/C=C7\C(=O)c8cc(Cl)c(Cl)cc8C7=C(C#N)C#N)sc6c5n(CC(CC)CCCC)c4c3n(CC(CC)CCCC)c21,0.859,25.4,0.75,16.5,-5.68,-4.12,1.56,1.56,-5.45,-3.64,1.81,1.81
YES,10.1038/s41467-019-10351-5,,,CCCCC(CC)Cc1sc(-c2c3cc(-c4ccc(-c5sc(-c6ccc(C)s6)c6c5C(=O)c5c(CC(CC)CCCC)sc(CC(CC)CCCC)c5C6=O)s4)sc3c(-c3cc(F)c(CC(CC)CCCC)s3)c3cc(C)sc23)cc1F,CCCCCCCCCCCc1c(/C=C2\C(=O)c3cc(F)c(F)cc3C2=C(C#N)C#N)sc2c1sc1c3c4nsnc4c4c5sc6c(CCCCCCCCCCC)c(/C=C7\C(=O)c8cc(F)c(F)cc8C7=C(C#N)C#N)sc6c5n(CC(CC)CCCC)c4c3n(CC(CC)CCCC)c21,0.834,24.9,0.753,15.6,-5.65,-4.02,1.63,1.63,-5.45,-3.64,1.81,1.81
YES,10.1002/adma.201903441,,,CCCCC(CC)Cc1sc(-c2c3cc(-c4ccc(-c5sc(-c6ccc(C)s6)c6c5C(=O)c5c(CC(CC)CCCC)sc(CC(CC)CCCC)c5C6=O)s4)sc3c(-c3cc(F)c(CC(CC)CCCC)s3)c3cc(C)sc23)cc1F,CCCCCCCCCCCc1c(/C=C2\C(=O)c3cc(F)c(F)cc3C2=C(C#N)C#N)sc2c1sc1c3c4nsnc4c4c5sc6c(CCCCCCCCCCC)c(/C=C7\C(=O)c8cc(F)c(F)cc8C7=C(C#N)C#N)sc6c5n(CC(CC)CCCC)c4c3n(CC(CC)CCCC)c21,0.841,24.6,0.74,15.3,-5.68,-4.06,1.62,1.62,-5.45,-3.64,1.81,1.81
YES,10.1002/adma.201903441,,,CCCCC(CC)Cc1sc(-c2c3cc(-c4ccc(-c5sc(-c6ccc(C)s6)c6c5C(=O)c5c(CC(CC)CCCC)sc(CC(CC)CCCC)c5C6=O)s4)sc3c(-c3cc(F)c(CC(CC)CCCC)s3)c3cc(C)sc23)cc1F,CCCCCCCCCCCc1c(/C=C2\C(=O)c3cc(F)c(F)cc3C2=C(C#N)C#N)sc2c1sc1c3c4nsnc4c4c5sc6c(CCCCCCCCCCC)c(/C=C7\C(=O)c8cc(F)c(F)cc8C7=C(C#N)C#N)sc6c5n(CC(CCCC)CCCCCC)c4c3n(CC(CCCC)CCCCCC)c21,0.855,25.3,0.76,16.4,-5.68,-4.06,1.62,1.62,-5.45,-3.64,1.81,1.81
YES,10.1039/c8tc03081b,,,CCCCC(CC)COC(=O)c1sc2c(-c3cc4c(-c5ccc(CC(CC)CCCC)s5)c5sc(C)cc5c(-c5ccc(CC(CC)CCCC)s5)c4s3)sc(C)c2c1F,CCC(CC)N1C(=O)c2ccc3c4c5c(c6ccc(c2c36)C1=O)=C(c1ccc(-c2c(-c3ccc(C6=c7c8c(c9ccc%10c%11c(ccc7c9%11)C(=O)N(C(CC)CC)C%10=O)C=CC7C(=O)N(C(CC)CC)C(=O)C(=C6)C87)cc3)c(-c3ccc(-c6cc7c8c(ccc9c%10c%11c(c6c98)=CC=C6C(=O)N(C(CC)CC)C(=O)C(C=C%10)C6%11)C(=O)N(C(CC)CC)C7=O)cc3)c(-c3ccc(-c6cc7c8c(ccc9c%10c%11c(c6c98)=CC=C6C(=O)N(C(CC)CC)C(=O)C(C=C%10)C6%11)C(=O)N(C(CC)CC)C7=O)cc3)c(-c3ccc(C6=c7c8c(c9ccc%10c%11c(ccc7c9%11)C(=O)N(C(CC)CC)C%10=O)C=CC7C(=O)N(C(CC)CC)C(=O)C(=C6)C87)cc3)c2-c2ccc(-c3cc6c7c(ccc8c9c%10c(c3c87)=CC=C3C(=O)N(C(CC)CC)C(=O)C(C=C9)C3%10)C(=O)N(C(CC)CC)C6=O)cc2)cc1)C=C1C(=O)N(C(CC)CC)C(=O)C(C=C4)C15,0.92,15.11,0.48,6.63,-5.69,-3.93,1.76,1.76,-5.22,-3.64,1.58,1.58
YES,10.1039/c7cc08237a,,,CCCCC(CC)COC(=O)c1sc2c(-c3cc4c(-c5ccc(CC(CC)CCCC)s5)c5sc(C)cc5c(-c5ccc(CC(CC)CCCC)s5)c4s3)sc(C)c2c1F,CCCCC(CC)CC1(CC(CC)CCCC)c2cc(-c3ccc(-c4ccc(/C=C5\SC(=S)N(CC)C5=O)o4)c4nsnc34)ccc2-c2ccc(-c3ccc(-c4ccc(/C=C5\SC(=S)N(CC)C5=O)o4)c4nsnc34)cc21,0.833,15.7,0.723,9.4,-5.67,-3.58,2.09,2.09,-5.22,-3.64,1.58,1.58
YES,10.1038/s41467-018-04502-3,,,CCCCC(CC)COC(=O)c1sc2c(-c3cc4c(-c5ccc(CC(CC)CCCC)s5)c5sc(C)cc5c(-c5ccc(CC(CC)CCCC)s5)c4s3)sc(C)c2c1F,CCCCC(CC)CC1(CC(CC)CCCC)c2cc3c(cc2-c2sc(-c4ccc(/C=C5\SC(=S)N(CC)C5=O)c5nsnc45)cc21)C(CC(CC)CCCC)(CC(CC)CCCC)c1cc(-c2ccc(/C=C4\SC(=S)N(CC)C4=O)c4nsnc24)sc1-3,1.03,18.5,0.63,12,-5.51,-3.88,1.63,1.63,-5.22,-3.64,1.58,1.58
YES,10.1021/acsami.9b03298,,,CCCCC(CC)COC(=O)c1sc2c(-c3cc4c(-c5ccc(CC(CC)CCCC)s5)c5sc(C)cc5c(-c5ccc(CC(CC)CCCC)s5)c4s3)sc(C)c2c1F,CCCCC(CC)CC1(CC(CC)CCCC)c2cc3c(cc2-c2sc(-c4ccc(/C=C5\SC(=S)N(CC)C5=O)c5nsnc45)cc21)C(CC(CC)CCCC)(CC(CC)CCCC)c1cc(-c2ccc(/C=C4\SC(=S)N(CC)C4=O)c4nsnc24)sc1-3,1,15.81,0.6,9.45,-5.5,-3.9,1.6,1.6,-5.22,-3.64,1.58,1.58
YES,10.1002/advs.201800307,,,CCCCC(CC)COC(=O)c1sc2c(-c3cc4c(-c5ccc(CC(CC)CCCC)s5)c5sc(C)cc5c(-c5ccc(CC(CC)CCCC)s5)c4s3)sc(C)c2c1F,CCCCC(CC)Cc1ccc(C2(c3ccc(CC(CC)CCCC)cc3)c3c(sc4cc(/C=C5\C(=O)c6cc(F)c(F)cc6C5=C(C#N)C#N)sc34)-c3sc4c5c(sc4c32)-c2sc3cc(/C=C4\C(=O)c6cc(F)c(F)cc6C4=C(C#N)C#N)sc3c2C5(c2ccc(CC(CC)CCCC)cc2)c2ccc(CC(CC)CCCC)cc2)cc1,0.662,25.89,0.712,12.21,-5.42,-4.17,1.25,1.25,-5.22,-3.64,1.58,1.58
YES,10.1016/j.orgel.2015.12.022,,,CCCCC(CC)COC(=O)c1sc2c(-c3cc4c(-c5ccc(CC(CC)CCCC)s5)c5sc(C)cc5c(-c5ccc(CC(CC)CCCC)s5)c4s3)sc(C)c2c1F,CCCCC(CC)Cn1c(=O)c2ccc3c4nc5c(-c6cccs6)c6c(=O)n(CC(CC)CCCC)c(=O)c6c(-c6cccs6)c5nc4c4ccc(c1=O)c2c34,0.86,2.04,0.44,0.77,-5.55,-3.64,1.91,1.91,-5.22,-3.64,1.58,1.58
YES,10.1021/acs.joc.7b00272,,,CCCCC(CC)COC(=O)c1sc2c(-c3cc4c(-c5ccc(CC(CC)CCCC)s5)c5sc(C)cc5c(-c5ccc(CC(CC)CCCC)s5)c4s3)sc(C)c2c1F,CCCCCC(CCCCC)N1C(=O)C2=C(CC(C)(C)C)C=c3c4c(c5cccc6c(-c7cc8c(-c9ccc(CC(CC)CCCC)s9)c9sc(-c%10ccc%11c%12c%13c(c%14cccc%10c%14%11)C=C(CC(C)(C)C)C%10C(=O)N(C(CCCCC)CCCCC)C(=O)C(=C(CC(C)(C)C)C=%12)C%13%10)cc9c(-c9ccc(CC(CC)CCCC)s9)c8s7)ccc3c65)C=C(CC(C)(C)C)C(C1=O)C24,0.7,0.4,0.4,0.1,-5.66,-3.67,1.99,1.99,-5.22,-3.64,1.58,1.58
YES,10.1021/acs.joc.7b00272,,,CCCCC(CC)COC(=O)c1sc2c(-c3cc4c(-c5ccc(CC(CC)CCCC)s5)c5sc(C)cc5c(-c5ccc(CC(CC)CCCC)s5)c4s3)sc(C)c2c1F,CCCCCC(CCCCC)N1C(=O)C2=C(CC(C)(C)C)C=c3c4c(c5cccc6c(-c7cc8c(OCC(CC)CCCC)c9sc(-c%10ccc%11c%12c%13c(c%14cccc%10c%14%11)C=C(CC(C)(C)C)C%10C(=O)N(C(CCCCC)CCCCC)C(=O)C(=C(CC(C)(C)C)C=%12)C%13%10)cc9c(OCC(CC)CCCC)c8s7)ccc3c65)C=C(CC(C)(C)C)C(C1=O)C24,0.66,0.3,0.42,0.1,-5.63,-3.68,1.95,1.95,-5.22,-3.64,1.58,1.58
YES,10.1021/acs.joc.7b00272,,,CCCCC(CC)COC(=O)c1sc2c(-c3cc4c(-c5ccc(CC(CC)CCCC)s5)c5sc(C)cc5c(-c5ccc(CC(CC)CCCC)s5)c4s3)sc(C)c2c1F,CCCCCC(CCCCC)N1C(=O)C2=C(CC(C)(C)C)C=c3c4c(c5cccc6c(-c7cc8sc(-c9ccc%10c%11c%12c(c%13cccc9c%13%10)C=C(CC(C)(C)C)C9C(=O)N(C(CCCCC)CCCCC)C(=O)C(=C(CC(C)(C)C)C=%11)C%129)cc8s7)ccc3c65)C=C(CC(C)(C)C)C(C1=O)C24,0.67,0.3,0.44,0.2,-5.67,-3.7,1.97,1.97,-5.22,-3.64,1.58,1.58
YES,10.1021/acs.joc.7b00272,,,CCCCC(CC)COC(=O)c1sc2c(-c3cc4c(-c5ccc(CC(CC)CCCC)s5)c5sc(C)cc5c(-c5ccc(CC(CC)CCCC)s5)c4s3)sc(C)c2c1F,CCCCCC(CCCCC)N1C(=O)C2=C(CC(C)(C)C)C=c3c4c(c5cccc6c(-c7ccc(-c8ccc(-c9ccc%10c%11c%12c(c%13cccc9c%13%10)C=C(CC(C)(C)C)C9C(=O)N(C(CCCCC)CCCCC)C(=O)C(=C(CC(C)(C)C)C=%11)C%129)s8)s7)ccc3c65)C=C(CC(C)(C)C)C(C1=O)C24,0.8,6.73,0.22,1.3,-5.63,-3.72,1.91,1.91,-5.22,-3.64,1.58,1.58
YES,10.1021/acs.joc.7b00272,,,CCCCC(CC)COC(=O)c1sc2c(-c3cc4c(-c5ccc(CC(CC)CCCC)s5)c5sc(C)cc5c(-c5ccc(CC(CC)CCCC)s5)c4s3)sc(C)c2c1F,CCCCCC(CCCCC)N1C(=O)C2=C(CC(C)(C)C)C=c3c4c(c5cccc6c(-c7ccc(-c8ccc(-c9ccc(-c%10ccc%11c%12c%13c(c%14cccc%10c%14%11)C=C(CC(C)(C)C)C%10C(=O)N(C(CCCCC)CCCCC)C(=O)C(=C(CC(C)(C)C)C=%12)C%13%10)s9)s8)s7)ccc3c65)C=CC(C1=O)C24,0.66,0.3,0.42,0.1,-5.61,-3.69,1.92,1.92,-5.22,-3.64,1.58,1.58
YES,10.1021/acs.joc.7b00272,,,CCCCC(CC)COC(=O)c1sc2c(-c3cc4c(-c5ccc(CC(CC)CCCC)s5)c5sc(C)cc5c(-c5ccc(CC(CC)CCCC)s5)c4s3)sc(C)c2c1F,CCCCCC(CCCCC)N1C(=O)C2=C(CC(C)(C)C)C=c3c4c(c5cccc6c(-c7ccc(-c8ccc9c%10c%11c(c%12cccc8c%129)C=C(C(C)(C)C)C8C(=O)N(C(CCCCC)CCCCC)C(=O)C(=C(CC(C)(C)C)C=%10)C%118)cc7)ccc3c65)C=C(CC(C)(C)C)C(C1=O)C24,0.75,0.2,0.44,0.1,-5.77,-3.68,2.09,2.09,-5.22,-3.64,1.58,1.58
YES,10.1021/acs.joc.7b00272,,,CCCCC(CC)COC(=O)c1sc2c(-c3cc4c(-c5ccc(CC(CC)CCCC)s5)c5sc(C)cc5c(-c5ccc(CC(CC)CCCC)s5)c4s3)sc(C)c2c1F,CCCCCC(CCCCC)N1C(=O)C2=C(CC(C)(C)C)C=c3c4c(c5cccc6c(-c7ccc(-c8ccc9c%10c%11c(c%12cccc8c%129)C=C(CC(C)(C)C)C8C(=O)N(C(CCCCC)CCCCC)C(=O)C(=C(CC(C)(C)C)C=%10)C%118)s7)ccc3c65)C=C(CC(C)(C)C)C(C1=O)C24,0.68,0.2,0.44,0.1,-5.77,-3.76,2.01,2.01,-5.22,-3.64,1.58,1.58
YES,10.1039/c6ta08870h,,,CCCCC(CC)COC(=O)c1sc2c(-c3cc4c(-c5ccc(CC(CC)CCCC)s5)c5sc(C)cc5c(-c5ccc(CC(CC)CCCC)s5)c4s3)sc(C)c2c1F,CCCCCC(CCCCC)N1C(=O)C2=CCc3c4c5c6c(ccc5c5ccc(c2c35)C1=O)C(=O)N(C(CCCCC)CCCCC)C(=O)C6=CC4,0.8,4.88,0.602,2.48,-6.08,-3.8,2.28,2.28,-5.22,-3.64,1.58,1.58
YES,10.1002/adfm.201501971,,,CCCCC(CC)COC(=O)c1sc2c(-c3cc4c(-c5ccc(CC(CC)CCCC)s5)c5sc(C)cc5c(-c5ccc(CC(CC)CCCC)s5)c4s3)sc(C)c2c1F,CCCCCC(CCCCC)N1C(=O)C2=CCc3c4c5c6c(ccc5c5ccc(c2c35)C1=O)C(=O)N(C(CCCCC)CCCCC)C(=O)C6=CC4c1cc2c3c4c(c5c6c7c(ccc6c14)C(=O)N(C(CCCCC)CCCCC)C(=O)C7=CC5)CC=C3C(=O)N(C(CCCCC)CCCCC)C2=O,0.79,13.12,0.6,6.41,-5.81,-3.75,2.06,2.06,-5.22,-3.64,1.58,1.58
YES,10.1039/c6ta08870h,,,CCCCC(CC)COC(=O)c1sc2c(-c3cc4c(-c5ccc(CC(CC)CCCC)s5)c5sc(C)cc5c(-c5ccc(CC(CC)CCCC)s5)c4s3)sc(C)c2c1F,CCCCCC(CCCCC)N1C(=O)C2=CCc3c4c5c6c(ccc5c5ccc(c2c35)C1=O)C(=O)N(C(CCCCC)CCCCC)C(=O)C6=CC4c1cc2c3c4c(c5c6c7c(ccc6c14)C(=O)N(C(CCCCC)CCCCC)C(=O)C7=CC5)CC=C3C(=O)N(C(CCCCC)CCCCC)C2=O,0.76,13.01,0.533,5.32,-6.09,-3.88,2.21,2.21,-5.22,-3.64,1.58,1.58
YES,10.1039/c6ta08870h,,,CCCCC(CC)COC(=O)c1sc2c(-c3cc4c(-c5ccc(CC(CC)CCCC)s5)c5sc(C)cc5c(-c5ccc(CC(CC)CCCC)s5)c4s3)sc(C)c2c1F,CCCCCC(CCCCC)N1C(=O)C2=CCc3c4c5c6c(ccc5c5ccc(c2c35)C1=O)C(=O)N(C(CCCCC)CCCCC)C(=O)C6=CC4c1ccc2c(c1)C1(c3cc(-c4cc5c6c7c(c8c9c%10c(ccc9c47)C(=O)N(C(CCCCC)CCCCC)C(=O)C%10=CC8)CC=C6C(=O)N(C(CCCCC)CCCCC)C5=O)ccc3-2)c2cc(-c3cc4c5c6c(c7c8c9c(ccc8c36)C(=O)N(C(CCCCC)CCCCC)C(=O)C9=CC7)CC=C5C(=O)N(C(CCCCC)CCCCC)C4=O)ccc2-c2ccc(C3C=C4C(=O)N(C(CCCCC)CCCCC)C(=O)c5ccc6c(c54)c3c3c4c5c(ccc46)C(=O)N(C(CCCCC)CCCCC)C(=O)C5=CC3)cc21,0.9,13.36,0.536,6.44,-5.97,-3.78,2.19,2.19,-5.22,-3.64,1.58,1.58
YES,10.1002/adfm.201501971,,,CCCCC(CC)COC(=O)c1sc2c(-c3cc4c(-c5ccc(CC(CC)CCCC)s5)c5sc(C)cc5c(-c5ccc(CC(CC)CCCC)s5)c4s3)sc(C)c2c1F,CCCCCC(CCCCC)N1C(=O)C2=CCc3c4c5c6c(ccc5c5ccc(c2c35)C1=O)C(=O)N(N1C(=O)C2=CCc3c5c7c8c(ccc7c7ccc(c2c37)C1=O)C(=O)N(C(CCCCC)CCCCC)C(=O)C8=CC5)C(=O)C6=CC4,0.79,12.86,0.54,5.56,-5.87,-3.76,2.11,2.11,-5.22,-3.64,1.58,1.58
YES,10.1021/acsaem.8b01484.s001,,,CCCCC(CC)COC(=O)c1sc2c(-c3cc4c(-c5ccc(CC(CC)CCCC)s5)c5sc(C)cc5c(-c5ccc(CC(CC)CCCC)s5)c4s3)sc(C)c2c1F,CCCCCC(CCCCC)n1c(=O)c2cc3[se]c4cc5c(=O)n(C(CCCCC)CCCCC)c(=O)c6cc7c8c9cc%10c(=O)n(C(CCCCC)CCCCC)c(=O)c%11cc%12[se]c%13cc%14c(=O)n(C(CCCCC)CCCCC)c(=O)c%15cc(c8c8cc(c1=O)c2c1c3c4c(c56)c7c81)c1c9c(c%11%10)c%12c%13c1c%14%15,0.78,14.42,0.395,4.45,-6.09,-3.92,2.17,2.17,-5.22,-3.64,1.58,1.58
