Repository: sunyrain/OPV2D

# OPV-DB device data browser

The website presents the published [OPV-DB v2.0.0 dataset](https://doi.org/10.5281/zenodo.23951239).

| Collection | Observations | Source DOIs |
|---|---:|---:|
| [Standard binary](https://sunyrain.github.io/OPV2D/) | 32,778 | 7,360 |
| [Standard ternary](https://sunyrain.github.io/OPV2D/ternary.html) | 2,588 | 461 |
| [Indoor photovoltaics](https://sunyrain.github.io/OPV2D/indoor.html) | 1,678 | 166 |

The primary binary collection has two nested subsets: 27,863 strict-performance
records and 19,299 strict-molecular records. Ternary and indoor collections have
partial literature coverage; records can overlap across topics.

File: Active_Database.csv (part 8 of 26)
Checked,DOI,Donor,Acceptor,Donor SMILES,Acceptor SMILES,Voc,Jsc,FF,PCE,HOMO_A,LUMO_A,Ehl_A,Eg_A,HOMO_D,LUMO_D,Ehl_D,Eg_D
YES,10.1039/c8tc03303j,,,CCCCC(CC)COC(=O)c1sc2c(-c3cc4c(-c5ccc(CC(CC)CCCC)s5)c5sc(C)cc5c(-c5ccc(CC(CC)CCCC)s5)c4s3)sc(C)c2c1F,CCCCCC(CCCCC)N1C(=O)c2ccc3c4c5c(c6cc(-c7ccc(-c8ccc(-c9cc%10c%11c%12c(c%13ccc%14c(c9C(=O)N(C(CCCCC)CCCCC)C%14=O)c%13%10)C=CC9C(=O)N(C(CCCCC)CCCCC)C(=O)C(=CC=%11)C%129)s8)s7)c(c2c63)C1=O)C=CC1C(=O)N(C(CCCCC)CCCCC)C(=O)C(=CC=4)C51,0.81,10.72,0.36,4,-5.73,-3.79,1.94,1.94,-5.22,-3.64,1.58,1.58
YES,10.1007/s10854-018-9094-0,,,CCCCC(CC)COC(=O)c1sc2c(-c3cc4c(-c5ccc(CC(CC)CCCC)s5)c5sc(C)cc5c(-c5ccc(CC(CC)CCCC)s5)c4s3)sc(C)c2c1F,CCCCCC(CCCCC)N1C(=O)c2ccc3c4c5c(c6ccc(c2c36)C1=O)=CC=C1C(=O)N(C(CCCCC)CCCCC)C(=O)C(C=C4c2cc(C3=c4c6c(c7ccc8c9c(ccc4c79)C(=O)N(C(CCCCC)CCCCC)C8=O)C=CC4C(=O)N(C(CCCCC)CCCCC)C(=O)C(=C3)C64)cc(-c3cc(C4=CC6C(=O)N(C(CCCCC)CCCCC)C(=O)C7=CC=c8c(c4c4ccc9c%10c(ccc8c4%10)C(=O)N(C(CCCCC)CCCCC)C9=O)C76)cc(-c4cc6c7c(ccc8c9c%10c(c4c78)C=CC4C(=O)N(C(CCCCC)CCCCC)C(=O)C(=CC=9)C%104)C(=O)N(C(CCCCC)CCCCC)C6=O)c3)c2)C15,0.79,10.61,0.352,2.95,-5.69,-3.71,1.98,1.98,-5.22,-3.64,1.58,1.58
YES,10.1038/ncomms9242,,,CCCCC(CC)COC(=O)c1sc2c(-c3cc4c(-c5ccc(CC(CC)CCCC)s5)c5sc(C)cc5c(-c5ccc(CC(CC)CCCC)s5)c4s3)sc(C)c2c1F,CCCCCC(CCCCC)N1C(=O)c2ccc3c4c5c6c(c7c8c9c%10c%11c(c%12c%13c%14c%15c%16c(c%17c%18c%19c%20c(c%21ccc%22c%23c(cc(c%17c%17cc%24c%25c(cc(c%12c%12cc%26c%27c(cc(c7c7cc(c2c3c67)C1=O)c9c%27c%11%12)C(=O)N(C(CCCCC)CCCCC)C%26=O)c%14c%25c%16%17)C(=O)N(C(CCCCC)CCCCC)C%24=O)c%19c%23%21)C(=O)N(C(CCCC)CCCCC)C%22=O)=CC=C1C(=O)N(C(CCCCC)CCCCC)C(=O)C(C=%18)C1%20)C=C1C(=O)N(C(CCCCC)CCCCC)C(=O)C(C=%13)C1%15)C=C1C(=O)N(C(CCCCC)CCCCC)C(=O)C(C=8)C1%10)C=C1C(=O)N(C(CCCCC)CCCCC)C(=O)C(C=C4)C15,0.8,15.2,0.68,8.3,-6.26,-3.91,2.35,2.35,-5.22,-3.64,1.58,1.58
YES,10.1038/ncomms9242,,,CCCCC(CC)COC(=O)c1sc2c(-c3cc4c(-c5ccc(CC(CC)CCCC)s5)c5sc(C)cc5c(-c5ccc(CC(CC)CCCC)s5)c4s3)sc(C)c2c1F,CCCCCC(CCCCC)N1C(=O)c2ccc3c4c5c6c(c7c8c9c%10c%11c(c%12c%13c%14c%15c(c%16ccc%17c%18c(cc(c%12c%12cc%19c%20c(cc(c7c7cc(c2c3c67)C1=O)c9c%20c%11%12)C(=O)N(C(CCCCC)CCCCC)C%19=O)c%14c%18%16)C(=O)N(C(CCCCC)CCCCC)C%17=O)=CC=C1C(=O)N(C(CCCCC)CCCCC)C(=O)C(C=%13)C1%15)C=C1C(=O)N(C(CCCCC)CCCCC)C(=O)C(C=8)C1%10)C=C1C(=O)N(C(CCCCC)CCCCC)C(=O)C(C=C4)C15,0.81,14.5,0.67,7.9,-6.23,-3.86,2.37,2.37,-5.22,-3.64,1.58,1.58
YES,10.1021/acsaem.8b01484.s001,,,CCCCC(CC)COC(=O)c1sc2c(-c3cc4c(-c5ccc(CC(CC)CCCC)s5)c5sc(C)cc5c(-c5ccc(CC(CC)CCCC)s5)c4s3)sc(C)c2c1F,CCCCCC(CCCCC)n1c(=O)c2ccc3c4ccc5c(=O)n(C(CCCCC)CCCCC)c(=O)c6cc7c8c9cc%10c(=O)n(C(CCCCC)CCCCC)c(=O)c%11cc%12[se]c%13cc%14c(=O)n(C(CCCCC)CCCCC)c(=O)c%15cc(c8c8cc(c1=O)c2c3c8c7c4c56)c1c9c(c%11%10)c%12c%13c1c%14%15,0.8,14.78,0.561,6.61,-6.18,-3.95,2.23,2.23,-5.22,-3.64,1.58,1.58
YES,10.1039/c8tc03303j,,,CCCCC(CC)COC(=O)c1sc2c(-c3cc4c(-c5ccc(CC(CC)CCCC)s5)c5sc(C)cc5c(-c5ccc(CC(CC)CCCC)s5)c4s3)sc(C)c2c1F,CCCCCC(CCCCC)N1C(=O)c2ccc3c4ccc5c6c(c(-c7ccc(-c8ccc(-c9cc%10c%11ccc%12c%13c(ccc(c%14ccc%15c(c9C(=O)N(C(CCCCC)CCCCC)C%15=O)c%14%10)c%13%11)C(=O)N(C(CCCCC)CCCCC)C%12=O)s8)s7)cc(c7ccc(c2c37)C1=O)c64)C(=O)N(C(CCCCC)CCCCC)C5=O,0.81,10.72,0.46,4,-5.73,-3.79,1.94,1.94,-5.22,-3.64,1.58,1.58
YES,10.1002/advs.201700110,,,CCCCC(CC)COC(=O)c1sc2c(-c3cc4c(-c5ccc(CC(CC)CCCC)s5)c5sc(C)cc5c(-c5ccc(CC(CC)CCCC)s5)c4s3)sc(C)c2c1F,CCCCCCC(CCCCCC)N1C(=O)c2ccc3c4c5c(c6c(C#Cc7cc8c9c(c7)C(C)(C)c7cc(C#Cc%10cc%11c%12c(ccc%13c%14c%15c(c%10c%13%12)=CC=C%10C(=O)N(C(CCCCCC)CCCCCC)C(=O)C(C=C%14)C%10%15)C(=O)N(C(CCCCCC)CCCCCC)C%11=O)cc%10c7N9c7c(cc(C#Cc9cc%11c%12c(ccc%13c%14c%15c(c9c%12%13)C=CC9C(=O)N(C(CCCCCC)CCCCCC)C(=O)C(=CC=%14)C%159)C(=O)N(C(CCCCCC)CCCCCC)C%11=O)cc7C%10(C)C)C8(C)C)cc(c2c63)C1=O)C=CC1C(=O)N(C(CCCCCC)CCCCCC)C(=O)C(=CC=4)C51,0.829,11.27,0.515,4.91,-5.36,-3.74,1.62,1.62,-5.22,-3.64,1.58,1.58
YES,10.1021/acs.chemmater.6b04287.s001,,,CCCCC(CC)COC(=O)c1sc2c(-c3cc4c(-c5ccc(CC(CC)CCCC)s5)c5sc(C)cc5c(-c5ccc(CC(CC)CCCC)s5)c4s3)sc(C)c2c1F,CCCCCCC(CCCCCC)N1C(=O)c2ccc3c4c5c(c6ccc(c2c36)C1=O)=CC=C1C(=O)N(C(CCCCCC)CCCCCC)C(=O)C(C(c2cc3c(-c6ccc(C7=CC8C(=O)N(C(CCCCCC)CCCCCC)C(=O)C9=CC=c%10c(c7c7ccc%11c%12c(ccc%10c7%12)C(=O)N(C(CCCCCC)CCCCCC)C%11=O)C98)s6)c6sc(-c7cc8c9c(ccc%10c%11c%12c(c7c%109)=CC=C7C(=O)N(C(CCCCCC)CCCCCC)C(=O)C(C=C%11)C7%12)C(=O)N(C(CCC)CCC)C8=O)cc6c(-c6ccc(C7=c8c9c(c%10ccc%11c%12c(ccc8c%10%12)C(=O)N(C(CCCCCC)CCCCCC)C%11=O)C=CC8C(=O)N(C(CCCCCC)CCCCCC)C(=O)C(=C7)C98)s6)c3s2)=C4)C15,0.82,11.9,0.57,5.85,-5.92,-3.79,2.13,2.13,-5.22,-3.64,1.58,1.58
YES,10.1021/acs.chemmater.6b04287.s001,,,CCCCC(CC)COC(=O)c1sc2c(-c3cc4c(-c5ccc(CC(CC)CCCC)s5)c5sc(C)cc5c(-c5ccc(CC(CC)CCCC)s5)c4s3)sc(C)c2c1F,CCCCCCC(CCCCCC)N1C(=O)c2ccc3c4c5c6c(c7cc(-c8c9sc%10c%11cc%12c%13c(ccc%14c%15c%16c(c(c%10c9c(-c9cc%10c(s9)c9c%17c%18c(c%19ccc%20c%21c(cc%10c%17c%21%19)C(=O)N(C(CCCCCC)CCCCCC)C%20=O)=CC=C%10C(=O)N(C(CCCCCC)CCCCCC)C(=O)C(C=9)C%10%18)c9sc%10c%17c%18c%19c(c%20ccc%21c%22c(cc(c%10c89)c%18c%20%22)C(=O)N(C(CCC)CCC)C%21=O)C=CC8C(=O)N(C(CCCCCC)CCCCCC)C(=O)C(=C%17)C%198)=CC8C(=O)N(C(CCCCCC)CCCCCC)C(=O)C(=CC=%15)C%168)c%11c%13%14)C(=O)N(C(CCCCCC)CCCCCC)C%12=O)sc7c7cc(c2c3c67)C1=O)C=C1C(=O)N(C(CCCCCC)CCCCCC)C(=O)C(C=C4)C15,0.92,14.7,0.56,7.69,-6.21,-3.75,2.46,2.46,-5.22,-3.64,1.58,1.58
YES,10.1039/c8tc03081b,,,CCCCC(CC)COC(=O)c1sc2c(-c3cc4c(-c5ccc(CC(CC)CCCC)s5)c5sc(C)cc5c(-c5ccc(CC(CC)CCCC)s5)c4s3)sc(C)c2c1F,CCCCCCC(CCCCCC)N1C(=O)c2ccc3c4ccc5c6c(cc(-c7ccc(-c8c(-c9ccc(-c%10cc%11c%12c(ccc%13c%14ccc%15c%16c(ccc(c%10c%12%13)c%16%14)C(=O)N(C(CCCCCC)CCCCCC)C%15=O)C(=O)N(C(CCCCCC)CCCCCC)C%11=O)cc9)c(-c9ccc(-c%10cc%11c%12c(ccc%13c%14ccc%15c%16c(ccc(c%10c%12%13)c%16%14)C(=O)N(C(CCCCCC)CCCCCC)C%15=O)C(=O)N(C(CCCCCC)CCCCCC)C%11=O)cc9)c(-c9ccc(-c%10cc%11c%12c(ccc%13c%14ccc%15c%16c(ccc(c%10c%12%13)c%16%14)C(=O)N(C(CCCCCC)CCCCCC)C%15=O)C(=O)N(C(CCCCCC)CCCCCC)C%11=O)cc9)c(-c9ccc(-c%10cc%11c%12c(ccc%13c%14ccc%15c%16c(ccc(c%10c%12%13)c%16%14)C(=O)N(C(CCCCCC)CCCCCC)C%15=O)C(=O)N(C(CCCCCC)CCCCCC)C%11=O)cc9)c8-c8ccc(-c9cc%10c%11c(ccc%12c%13ccc%14c%15c(ccc(c9c%11%12)c%15%13)C(=O)N(C(CCCCCC)CCCCCC)C%14=O)C(=O)N(C(CCCCCC)CCCCCC)C%10=O)cc8)cc7)c(c7ccc(c2c37)C1=O)c64)C(=O)N(C(CCCCCC)CCCCCC)C5=O,0.92,15.11,0.48,6.63,-5.69,-3.93,1.76,1.76,-5.22,-3.64,1.58,1.58
YES,10.1039/c7tc00706j,,,CCCCC(CC)COC(=O)c1sc2c(-c3cc4c(-c5ccc(CC(CC)CCCC)s5)c5sc(C)cc5c(-c5ccc(CC(CC)CCCC)s5)c4s3)sc(C)c2c1F,CCCCCCc1ccc(C2(c3ccc(CCCCCC)cc3)c3cc(-c4ccc(-c5ccc(C=C(C#N)C#N)c6nsnc56)s4)ccc3-c3sc(-c4ccc(C=C(C#N)C#N)c5nsnc45)cc32)cc1,0.767,14.07,0.62,6.57,-5.5,-3.78,1.72,1.72,-5.22,-3.64,1.58,1.58
YES,10.1021/jacs.7b11278,,,CCCCC(CC)COC(=O)c1sc2c(-c3cc4c(-c5ccc(CC(CC)CCCC)s5)c5sc(C)cc5c(-c5ccc(CC(CC)CCCC)s5)c4s3)sc(C)c2c1F,CCCCCCc1ccc(C2(c3ccc(CCCCCC)cc3)c3cc(/C=C4\C(=O)c5cc(Cl)c(Cl)cc5C4=C(C#N)C#N)sc3-c3sc4c(OCC(CC)CCCCC)c5c6c(sc5c(OCC(CC)CCCC)c4c32)-c2sc(/C=C3\C(=O)c4cc(Cl)c(Cl)cc4C3=C(C#N)C#N)cc2C6(c2ccc(CCCCCC)cc2)c2ccc(CCCCCC)cc2)cc1,0.7,22.5,0.71,11.2,-5.49,-4.09,1.4,1.4,-5.22,-3.64,1.58,1.58
YES,10.1021/jacs.7b11278,,,CCCCC(CC)COC(=O)c1sc2c(-c3cc4c(-c5ccc(CC(CC)CCCC)s5)c5sc(C)cc5c(-c5ccc(CC(CC)CCCC)s5)c4s3)sc(C)c2c1F,CCCCCCc1ccc(C2(c3ccc(CCCCCC)cc3)c3cc(/C=C4\C(=O)c5ccccc5C4=C(C#N)C#N)sc3-c3sc4c(OCC(CC)CCCCC)c5c6c(sc5c(OCC(CC)CCCC)c4c32)-c2sc(/C=C3\C(=O)c4ccccc4C3=C(C#N)C#N)cc2C6(c2ccc(CCCCCC)cc2)c2ccc(CCCCCC)cc2)cc1,0.81,17.5,0.596,8.3,-5.32,-3.85,1.47,1.47,-5.22,-3.64,1.58,1.58
YES,10.1002/adma.201707508,,,CCCCC(CC)COC(=O)c1sc2c(-c3cc4c(-c5ccc(CC(CC)CCCC)s5)c5sc(C)cc5c(-c5ccc(CC(CC)CCCC)s5)c4s3)sc(C)c2c1F,CCCCCCc1ccc(C2(c3ccc(CCCCCC)cc3)c3cc(/C=C4\C(=O)c5ccccc5C4=C(C#N)C#N)sc3-c3sc4cc5c6c(sc5cc4c32)-c2sc(/C=C3\C(=O)c4ccccc4C3=C(C#N)C#N)cc2C6(c2ccc(CCCCCC)cc2)c2ccc(CCCCCC)cc2)cc1,0.8,14.59,0.58,6.74,-5.43,-3.88,1.55,1.55,-5.22,-3.64,1.58,1.58
YES,10.1039/c7tc00706j,,,CCCCC(CC)COC(=O)c1sc2c(-c3cc4c(-c5ccc(CC(CC)CCCC)s5)c5sc(C)cc5c(-c5ccc(CC(CC)CCCC)s5)c4s3)sc(C)c2c1F,CCCCCCc1ccc(C2(c3ccc(CCCCCC)cc3)c3cc4c(cc3-c3sc(-c5ccc(C=C(C#N)C#N)c6nsnc56)cc32)C(c2ccc(CCCCCC)cc2)(c2ccc(CCCCCC)cc2)c2cc(-c3ccc(C=C(C#N)C#N)c5nsnc35)sc2-4)cc1,0.826,9.29,0.52,3.97,-5.4,-3.77,1.63,1.63,-5.22,-3.64,1.58,1.58
YES,10.1021/acs.joc.7b00272,,,CCCCC(CC)COC(=O)c1sc2c(-c3cc4c(-c5ccc(CC(CC)CCCC)s5)c5sc(C)cc5c(-c5ccc(CC(CC)CCCC)s5)c4s3)sc(C)c2c1F,CCCCCCc1ccc(C2(c3ccc(CCCCCC)cc3)c3cc4c(cc3-c3sc(-c5ccc6c7c8c(c9cccc5c96)C=C(CC(C)(C)C)C5C(=O)N(C(CCCCC)CCCCC)C(=O)C(=C(CC(C)(C)C)C=7)C85)cc32)C(c2ccc(CCCCCC)cc2)(c2ccc(CCCCCC)cc2)c2cc(-c3ccc5c6c7c(c8cccc3c85)C=C(CC(C)(C)C)C3C(=O)N(C(CCCCC)CCCCC)C(=O)C(=C(CC(C)(C)C)C=6)C73)sc2-4)cc1,0.7,0.4,0.38,0.1,-5.56,-3.67,1.89,1.89,-5.22,-3.64,1.58,1.58
YES,10.1021/acsami.9b03298,,,CCCCC(CC)COC(=O)c1sc2c(-c3cc4c(-c5ccc(CC(CC)CCCC)s5)c5sc(C)cc5c(-c5ccc(CC(CC)CCCC)s5)c4s3)sc(C)c2c1F,CCCCCCc1ccc(C2(c3ccc(CCCCCC)cc3)c3cc4c(cc3-c3sc(-c5sc(/C=C6\C(=O)c7cc(F)c(F)cc7C6=C(C#N)C#N)cc5OCC(CC)CCCC)cc32)C(c2ccc(CCCCCC)cc2)(c2ccc(CCCCCC)cc2)c2cc(-c3sc(/C=C5\C(=O)c6cc(F)c(F)cc6C5=C(C#N)C#N)cc3OCC(CC)CCCC)sc2-4)cc1,0.72,26.36,0.62,11.88,-5.4,-4.2,1.2,1.2,-5.22,-3.64,1.58,1.58
YES,10.1021/acsenergylett.8b01448.s001,,,CCCCC(CC)COC(=O)c1sc2c(-c3cc4c(-c5ccc(CC(CC)CCCC)s5)c5sc(C)cc5c(-c5ccc(CC(CC)CCCC)s5)c4s3)sc(C)c2c1F,CCCCCCc1ccc(C2(c3ccc(CCCCCC)cc3)c3cc4c(cc3-c3sc(-c5sc(/C=C6\C(=O)c7cc(F)c(F)cc7C6=C(C#N)C#N)cc5OCC(CC)CCCC)cc32)C(c2ccc(CCCCCC)cc2)(c2ccc(CCCCCC)cc2)c2cc(-c3sc(/C=C5\C(=O)c6cc(F)c(F)cc6C5=C(C#N)C#N)cc3OCC(CC)CCCC)sc2-4)cc1,0.71,21.3,0.68,10.2,-5.44,-4.19,1.25,1.25,-5.22,-3.64,1.58,1.58
YES,10.1002/aenm.201800529,,,CCCCC(CC)COC(=O)c1sc2c(-c3cc4c(-c5ccc(CC(CC)CCCC)s5)c5sc(C)cc5c(-c5ccc(CC(CC)CCCC)s5)c4s3)sc(C)c2c1F,CCCCCCc1ccc(C2(c3ccc(CCCCCC)cc3)c3cc4c(cc3-c3sc(-c5sc(/C=C6\C(=O)c7cc(F)c(F)cc7C6=C(C#N)C#N)cc5SCC(CC)CCCC)cc32)C(c2ccc(CCCCCC)cc2)(c2ccc(CCCCCC)cc2)c2cc(-c3sc(/C=C5\C(=O)c6cc(F)c(F)cc6C5=C(C#N)C#N)cc3SCC(CC)CCCC)sc2-4)cc1,0.72,16.97,0.58,7.5,-5.43,-4.08,1.35,1.35,-5.22,-3.64,1.58,1.58
YES,10.1021/acsami.9b03298,,,CCCCC(CC)COC(=O)c1sc2c(-c3cc4c(-c5ccc(CC(CC)CCCC)s5)c5sc(C)cc5c(-c5ccc(CC(CC)CCCC)s5)c4s3)sc(C)c2c1F,CCCCCCc1ccc(C2(c3ccc(CCCCCC)cc3)c3cc4c(cc3-c3sc5cc(/C=C6\C(=O)c7ccccc7C6=C(C#N)C#N)sc5c32)C(c2ccc(CCCCCC)cc2)(c2ccc(CCCCCC)cc2)c2c-4sc3cc(/C=C4\C(=O)c5ccccc5C4=C(C#N)C#N)sc23)cc1,0.81,15.93,0.67,8.73,-5.6,-4,1.6,1.6,-5.22,-3.64,1.58,1.58
YES,10.1021/acs.chemmater.9b03333,,,CCCCC(CC)COC(=O)c1sc2c(-c3cc4c(-c5ccc(CC(CC)CCCC)s5)c5sc(C)cc5c(-c5ccc(CC(CC)CCCC)s5)c4s3)sc(C)c2c1F,CCCCCCc1ccc(C2(c3ccc(CCCCCC)cc3)c3cc4c(cc3-c3sc5cc(/C=C6\C(=O)c7ccccc7C6=C(C#N)C#N)sc5c32)C(c2ccc(CCCCCC)cc2)(c2ccc(CCCCCC)cc2)c2c-4sc3cc(/C=C4\C(=O)c5ccccc5C4=C(C#N)C#N)sc23)cc1,0.81,14.77,0.54,6.44,-5.51,-3.84,1.67,1.67,-5.23,-3.64,1.59,1.59
YES,10.1039/c7ta10391c,,,CCCCC(CC)COC(=O)c1sc2c(-c3cc4c(-c5ccc(CC(CC)CCCC)s5)c5sc(C)cc5c(-c5ccc(CC(CC)CCCC)s5)c4s3)sc(C)c2c1F,CCCCCCc1ccc(C2(c3ccc(CCCCCC)cc3)c3cc4c(cc3-c3sc5cc(/C=C6\C(=O)c7sccc7C6=C(C#N)C#N)sc5c32)C(c2ccc(CCCCCC)cc2)(c2ccc(CCCCCC)cc2)c2c-4sc3cc(/C=C4\C(=O)c5sccc5C4=C(C#N)C#N)sc23)cc1,0.95,15.13,0.72,10.42,-5.62,-3.92,1.7,1.7,-5.22,-3.64,1.58,1.58
YES,10.1039/c7tc03171h,,,CCCCC(CC)COC(=O)c1sc2c(-c3cc4c(-c5ccc(CC(CC)CCCC)s5)c5sc(C)cc5c(-c5ccc(CC(CC)CCCC)s5)c4s3)sc(C)c2c1F,CCCCCCCC(CCCCCCC)N1C(=O)c2ccc3c4c(-c5cc6c7ccc8c9c(ccc(c%10ccc%11c(c5C(=O)N(C(CC)CC)C%11=O)c%106)c97)C(=O)N(C(CC)CC)C8=O)cc5c6c(ccc(c7c(-c8cc9c%10ccc%11c%12c(ccc(c%13ccc%14c(c8C(=O)N(C(CC)CC)C%14=O)c%139)c%12%10)C(=O)N(C(CC)CC)C%11=O)cc(c2c37)C1=O)c64)C(=O)N(C(CCCCCCC)CCCCCCC)C5=O,0.751,12.61,0.481,4.55,-6.09,-3.99,2.1,2.1,-5.22,-3.64,1.58,1.58
YES,10.1039/c7tc03171h,,,CCCCC(CC)COC(=O)c1sc2c(-c3cc4c(-c5ccc(CC(CC)CCCC)s5)c5sc(C)cc5c(-c5ccc(CC(CC)CCCC)s5)c4s3)sc(C)c2c1F,CCCCCCCC(CCCCCCC)N1C(=O)c2ccc3c4ccc5c6c(cc(-c7cc8c9ccc%10c%11c(ccc(c%12ccc%13c(c7C(=O)N(C(CC)CC)C%13=O)c%128)c%119)C(=O)N(C(CC)CC)C%10=O)c(c7ccc(c2c37)C1=O)c64)C(=O)N(C(CCCCCCC)CCCCCCC)C5=O,0.661,10.51,0.409,2.84,-6.11,-4.01,2.1,2.1,-5.22,-3.64,1.58,1.58
YES,10.1039/c7ta10957a,,,CCCCC(CC)COC(=O)c1sc2c(-c3cc4c(-c5ccc(CC(CC)CCCC)s5)c5sc(C)cc5c(-c5ccc(CC(CC)CCCC)s5)c4s3)sc(C)c2c1F,CCCCCCCC[Si]1(CCCCCCCC)c2cc(/C=C3\C(=O)c4cc(F)c(F)cc4C3=C(C#N)C#N)sc2-c2sc3c(OCCCCCC)c4c5c(sc4c(OCCCCCC)c3c21)-c1sc(/C=C2\C(=O)c3cc(F)c(F)cc3C2=C(C#N)C#N)cc1[Si]5(CCCCCCCC)CCCCCCCC,0.744,20.14,0.633,9.6,-5.56,-3.85,1.71,1.71,-5.22,-3.64,1.58,1.58
YES,10.1039/c7ta10957a,,,CCCCC(CC)COC(=O)c1sc2c(-c3cc4c(-c5ccc(CC(CC)CCCC)s5)c5sc(C)cc5c(-c5ccc(CC(CC)CCCC)s5)c4s3)sc(C)c2c1F,CCCCCCCC[Si]1(CCCCCCCC)c2cc(/C=C3\C(=O)c4cc(F)c(F)cc4C3=C(C#N)C#N)sc2-c2sc3c4c(sc3c21)-c1sc(/C=C2\C(=O)c3cc(F)c(F)cc3C2=C(C#N)C#N)cc1[Si]4(CCCCCCCC)CCCCCCCC,0.665,18.77,0.489,6.15,-5.36,-3.92,1.44,1.44,-5.22,-3.64,1.58,1.58
YES,10.1021/acs.chemmater.6b00131,,,CCCCC(CC)COC(=O)c1sc2c(-c3cc4c(-c5ccc(CC(CC)CCCC)s5)c5sc(C)cc5c(-c5ccc(CC(CC)CCCC)s5)c4s3)sc(C)c2c1F,CCCCCCCCC(CCCCCCCC)n1c2cc(-c3ccc(C=C(C#N)C#N)c4nsnc34)ccc2c2ccc(-c3ccc(C=C(C#N)C#N)c4nsnc34)cc21,0.88,10.6,0.53,5.3,-6.05,-4.13,1.92,1.92,-5.22,-3.64,1.58,1.58
YES,10.1039/c8tc03303j,,,CCCCC(CC)COC(=O)c1sc2c(-c3cc4c(-c5ccc(CC(CC)CCCC)s5)c5sc(C)cc5c(-c5ccc(CC(CC)CCCC)s5)c4s3)sc(C)c2c1F,CCCCCCCCC1(CCCCCCCC)c2cc(-c3ccc(-c4cc5c6c7c(c8ccc9c(c4C(=O)N(C(CCCCC)CCCCC)C9=O)c58)=CC=C4C(=O)N(C(CCCCC)CCCCC)C(=O)C(C=C6)C47)s3)ccc2-c2ccc(-c3ccc(-c4cc5c6c7c(c8ccc9c(c4C(=O)N(C(CCCCC)CCCCC)C9=O)c85)C=CC4C(=O)N(C(CCCCC)CCCCC)C(=O)C(=CC=6)C74)s3)cc21,0.84,6.81,0.39,2.22,-5.71,-3.81,1.9,1.9,-5.22,-3.64,1.58,1.58
YES,10.1039/c8tc03303j,,,CCCCC(CC)COC(=O)c1sc2c(-c3cc4c(-c5ccc(CC(CC)CCCC)s5)c5sc(C)cc5c(-c5ccc(CC(CC)CCCC)s5)c4s3)sc(C)c2c1F,CCCCCCCCC1(CCCCCCCC)c2cc(-c3ccc(-c4cc5c6ccc7c8c(ccc(c9ccc%10c(c4C(=O)N(C(CCCCC)CCCCC)C%10=O)c95)c86)C(=O)N(C(CCCCC)CCCCC)C7=O)s3)ccc2-c2ccc(-c3ccc(-c4cc5c6ccc7c8c(ccc(c9ccc%10c(c4C(=O)N(C(CCCCC)CCCCC)C%10=O)c95)c86)C(=O)N(C(CCCCC)CCCCC)C7=O)s3)cc21,0.84,6.81,0.39,2.22,-5.71,-3.81,1.9,1.9,-5.22,-3.64,1.58,1.58
YES,10.1021/acs.chemmater.6b00131,,,CCCCC(CC)COC(=O)c1sc2c(-c3cc4c(-c5ccc(CC(CC)CCCC)s5)c5sc(C)cc5c(-c5ccc(CC(CC)CCCC)s5)c4s3)sc(C)c2c1F,CCCCCCCCC1(CCCCCCCC)c2cc(-c3ccc(C=C(C#N)C#N)c4nsnc34)ccc2-c2ccc(-c3ccc(C=C(C#N)C#N)c4nsnc34)cc21,0.88,11.2,0.51,5.1,-6.25,-4.14,2.11,2.11,-5.22,-3.64,1.58,1.58
YES,10.1021/acs.chemmater.6b00131,,,CCCCC(CC)COC(=O)c1sc2c(-c3cc4c(-c5ccc(CC(CC)CCCC)s5)c5sc(C)cc5c(-c5ccc(CC(CC)CCCC)s5)c4s3)sc(C)c2c1F,CCCCCCCCC1(CCCCCCCC)c2cc(-c3ccc(C=C(C#N)C#N)c4nsnc34)sc2-c2sc(-c3ccc(C=C(C#N)C#N)c4nsnc34)cc21,0.66,11.9,0.6,5,-5.69,-4.28,1.41,1.41,-5.22,-3.64,1.58,1.58
YES,10.1021/acsaem.9b01534,,,CCCCC(CC)COC(=O)c1sc2c(-c3cc4c(-c5ccc(CC(CC)CCCC)s5)c5sc(C)cc5c(-c5ccc(CC(CC)CCCC)s5)c4s3)sc(C)c2c1F,CCCCCCCCC1(CCCCCCCC)c2cc3c(cc2-c2sc(-c4ccc(/C=C5\SC(=S)N(CC)C5=O)c5nsnc45)cc21)C(CCCCCCCC)(CCCCCCCC)c1cc(-c2ccc(/C=C4\SC(=S)N(CC)C4=O)c4nsnc24)sc1-3,0.99,15,0.616,9.42,-5.48,-3.87,1.61,1.61,-5.23,-3.64,1.59,1.59
YES,10.1039/c8ta02781a,,,CCCCC(CC)COC(=O)c1sc2c(-c3cc4c(-c5ccc(CC(CC)CCCC)s5)c5sc(C)cc5c(-c5ccc(CC(CC)CCCC)s5)c4s3)sc(C)c2c1F,CCCCCCCCc1c(-c2sc(-c3sc(-c4sc(-c5sc(-c6sc(-c7sc(C=C(C#N)C#N)c(F)c7CCCCCCCC)c(F)c6CCCCCCCC)c(F)c5CCCCCCCC)c(F)c4F)c(CCCCCCCC)c3F)c(CCCCCCCC)c2F)sc(C=C(C#N)C#N)c1F,1.11,4.4,0.345,1.8,-5.74,-3.93,1.81,1.81,-5.22,-3.64,1.58,1.58
YES,10.1039/c8ta02781a,,,CCCCC(CC)COC(=O)c1sc2c(-c3cc4c(-c5ccc(CC(CC)CCCC)s5)c5sc(C)cc5c(-c5ccc(CC(CC)CCCC)s5)c4s3)sc(C)c2c1F,CCCCCCCCc1c(-c2sc(-c3sc(-c4sc(-c5sc(C=C(C#N)C#N)c(F)c5CCCCCCCC)c(F)c4CCCCCCCC)c(F)c3F)c(CCCCCCCC)c2F)sc(C=C(C#N)C#N)c1F,1.05,8.7,0.469,4.5,-6.09,-4.16,1.93,1.93,-5.22,-3.64,1.58,1.58
YES,10.1021/acsami.8b04541,,,CCCCC(CC)COC(=O)c1sc2c(-c3cc4c(-c5ccc(CC(CC)CCCC)s5)c5sc(C)cc5c(-c5ccc(CC(CC)CCCC)s5)c4s3)sc(C)c2c1F,CCCCCCCCn1c(=C(C#N)C#N)s/c(=C/c2ccc(-c3c(F)cc(-c4cc5c(s4)-c4cc6c(cc4C5(c4ccc(CCCCCC)cc4)c4ccc(CCCCCC)cc4)-c4sc(-c5cc(F)c(-c7ccc(/C=c8/sc(=C(C#N)C#N)n(CCCCCCCC)c8=O)s7)c7nsnc57)cc4C6(c4ccc(CCCCCC)cc4)c4ccc(CCCCCC)cc4)c4nsnc34)s2)c1=O,1.02,15.18,0.576,9.14,-5.47,-3.65,1.82,1.82,-5.22,-3.64,1.58,1.58
YES,10.1021/acsaem.8b00929,,,CCCCC(CC)COC(=O)c1sc2c(-c3cc4c(-c5ccc(CC(CC)CCCC)s5)c5sc(C)cc5c(-c5ccc(CC(CC)CCCC)s5)c4s3)sc(C)c2c1F,CCCCCCCCN1C(=O)C2=C(c3ccc(-c4cc5c(=O)n(C(CC)CC)c(=O)c6ccc7c8ccccc8sc4c7c65)s3)N(CCCCCCCC)C(=O)C2=C1c1ccc(-c2cc3c(=O)n(C(CC)CC)c(=O)c4ccc5c6ccccc6sc2c5c43)s1,1.08,0.7,0.239,0.2,-5.2,-3.3,1.9,1.9,-5.22,-3.64,1.58,1.58
YES,10.1021/acsaem.8b00929,,,CCCCC(CC)COC(=O)c1sc2c(-c3cc4c(-c5ccc(CC(CC)CCCC)s5)c5sc(C)cc5c(-c5ccc(CC(CC)CCCC)s5)c4s3)sc(C)c2c1F,CCCCCCCCN1C(=O)C2=C(c3ccc(-c4cc5c6c(cc7c8c9c%10c(c4c68)=CC=C4C(=O)N(C(CC)CC)C(=O)C(C=c9n7CCCCCC)C4%10)C(=O)N(C(CC)CC)C5=O)s3)N(CCCCCCCC)C(=O)C2=C1c1ccc(-c2cc3c(=O)n(C(CC)CC)c(=O)c4ccc5c6ccccc6sc2c5c43)s1,0.95,3.78,0.313,1.1,-5.3,-3.7,1.6,1.6,-5.22,-3.64,1.58,1.58
YES,10.1021/acsaem.8b00929,,,CCCCC(CC)COC(=O)c1sc2c(-c3cc4c(-c5ccc(CC(CC)CCCC)s5)c5sc(C)cc5c(-c5ccc(CC(CC)CCCC)s5)c4s3)sc(C)c2c1F,CCCCCCCCN1C(=O)C2=C(c3ccc(-c4cc5c6c(cc7c8c9c%10c(c4c68)=CC=C4C(=O)N(C(CC)CC)C(=O)C(C=c9n7CCCCCC)C4%10)C(=O)N(C(CC)CC)C5=O)s3)N(CCCCCCCC)C(=O)C2=C1c1ccc(C2=c3c4c5c(n(CCCCCC)c6cc7c8c(ccc3c8c56)C(=O)N(C(CC)CC)C7=O)=CC3C(=O)N(C(CC)CC)C(=O)C(=C2)C43)s1,0.98,12.48,0.431,5.3,-5.3,-3.7,1.6,1.6,-5.22,-3.64,1.58,1.58
YES,10.1039/c8nj02566e,,,CCCCC(CC)COC(=O)c1sc2c(-c3cc4c(-c5ccc(CC(CC)CCCC)s5)c5sc(C)cc5c(-c5ccc(CC(CC)CCCC)s5)c4s3)sc(C)c2c1F,CCCCCCCCn1c2cc3c(=O)n(C(CCCCC)CCCCC)c(=O)c4ccc5c6c(-c7cc8c(=O)n(C(CCCCC)CCCCC)c(=O)c9cc%10c%11c(c7c7ccc%12c(=O)n(C(CCCCC)CCCCC)c(=O)c%13cc(c%11c7c%12%13)n%10CCCCCCCC)c89)cc7c(=O)n(C(CCCCC)CCCCC)c(=O)c8cc1c(c6c78)c2c5c43,1.03,11.69,0.44,5.29,-5.97,-3.75,2.22,2.22,-5.22,-3.64,1.58,1.58
YES,10.1002/adma.201707508,,,CCCCC(CC)COC(=O)c1sc2c(-c3cc4c(-c5ccc(CC(CC)CCCC)s5)c5sc(C)cc5c(-c5ccc(CC(CC)CCCC)s5)c4s3)sc(C)c2c1F,CCCCCCCCOc1c2sc3c(c2c(OCCCCCCCC)c2sc4c(c12)C(c1ccc(CCCCCC)cc1)(c1ccc(CCCCCC)cc1)c1cc(/C=C2\C(=O)c5ccc(F)cc5C2=C(C#N)C#N)sc1-4)C(c1ccc(CCCCCC)cc1)(c1ccc(CCCCCC)cc1)c1cc(/C=C2\C(=O)c4ccc(F)cc4C2=C(C#N)C#N)sc1-3,0.77,19.16,0.7,10.55,-5.26,-3.89,1.37,1.37,-5.22,-3.64,1.58,1.58
YES,10.1039/c6tc05107c,,,CCCCC(CC)COC(=O)c1sc2c(-c3cc4c(-c5ccc(CC(CC)CCCC)s5)c5sc(C)cc5c(-c5ccc(CC(CC)CCCC)s5)c4s3)sc(C)c2c1F,CCCCCCn1c2cc3c(=O)n(CC(CC)CC)c(=O)c4ccc5c6c(-c7cc8c(=O)n(CC(CC)CC)c(=O)c9cc%10c%11c(c7c7ccc%12c(=O)n(CC(CC)CC)c(=O)c%13cc(c%11c7c%12%13)n%10CCCCCC)c89)cc7c(=O)n(CC(CC)CC)c(=O)c8cc1c(c6c78)c2c5c43,0.96,11.54,0.473,5.23,-6.05,-3.8,2.25,2.25,-5.22,-3.64,1.58,1.58
YES,10.1039/c6tc05107c,,,CCCCC(CC)COC(=O)c1sc2c(-c3cc4c(-c5ccc(CC(CC)CCCC)s5)c5sc(C)cc5c(-c5ccc(CC(CC)CCCC)s5)c4s3)sc(C)c2c1F,CCCCCCn1c2cc3c(=O)n(CC(CC)CC)c(=O)c4ccc5c6c(C#CC#Cc7cc8c(=O)n(CC(CC)CC)c(=O)c9cc%10c%11c(c7c7ccc%12c(=O)n(CC(CC)CC)c(=O)c%13cc(c%11c7c%12%13)n%10CCCCCC)c89)cc7c(=O)n(CC(CC)CC)c(=O)c8cc1c(c6c78)c2c5c43,0.95,4.41,0.322,1.34,-5.98,-3.8,2.18,2.18,-5.22,-3.64,1.58,1.58
YES,10.1039/c6tc05107c,,,CCCCC(CC)COC(=O)c1sc2c(-c3cc4c(-c5ccc(CC(CC)CCCC)s5)c5sc(C)cc5c(-c5ccc(CC(CC)CCCC)s5)c4s3)sc(C)c2c1F,CCCCCCn1c2cc3c(=O)n(CC(CC)CC)c(=O)c4ccc5c6c(C#Cc7cc8c(=O)n(CC(CC)CC)c(=O)c9cc%10c%11c(c7c7ccc%12c(=O)n(CC(CC)CC)c(=O)c%13cc(c%11c7c%12%13)n%10CCCCCC)c89)cc7c(=O)n(CC(CC)CC)c(=O)c8cc1c(c6c78)c2c5c43,0.97,4.33,0.291,1.22,-5.84,-3.8,2.04,2.04,-5.22,-3.64,1.58,1.58
YES,10.1002/cphc.201900309,,,CCCCC(CC)CSc1sc(-c2c3cc(-c4ccc(-c5sc(-c6ccc(C)s6)c6c5C(=O)c5c(CC(CC)CCCC)sc(CC(CC)CCCC)c5C6=O)s4)sc3c(-c3cc(Cl)c(SCC(CC)CCCC)s3)c3cc(C)sc23)cc1Cl,CCCCCC(CCCCC)n1c(=O)c2ccc3c4ccc5c(=O)n(C(CCCCC)CCCCC)c(=O)c6cc7c8c(sc9c(-c%10cc(Cl)c(SCC(CC)CCCC)s%10)c%10c(sc%11c%12cc%13c(=O)n(C(CCCCC)CCCCC)c(=O)c%14ccc%15c%16ccc%17c(=O)n(C(CCCCC)CCCCC)c(=O)c%18cc(c%11%10)c(c%16c%17%18)c%12c%15c%14%13)c(-c%10cc(Cl)c(SCC(CC)CCC)s%10)c98)c8cc(c1=O)c2c3c8c7c4c56,1.1,9.75,0.54,5.82,-5.88,-3.65,2.23,2.23,-5.82,-3.64,2.18,2.18
YES,10.1002/adma.201902965,,,CCCCC(CC)CSc1sc(-c2c3cc(-c4ccc(-c5sc(-c6ccc(C)s6)c6c5C(=O)c5c(CC(CC)CCCC)sc(CC(CC)CCCC)c5C6=O)s4)sc3c(-c3cc(F)c(SCC(CC)CCCC)s3)c3cc(C)sc23)cc1F,CCCCCCc1ccc(C2(c3ccc(CCCCCC)cc3)c3cc4c(cc3-c3sc5cc(/C=C6\C(=O)c7cc(F)c(F)cc7C6=C(C#N)C#N)sc5c32)C(c2ccc(CCCCCC)cc2)(c2ccc(CCCCCC)cc2)c2c-4sc3cc(/C=C4\C(=O)c5cc(F)c(F)cc5C4=C(C#N)C#N)sc23)cc1,0.9,19.4,0.72,13.1,-5.7,-4.1,1.6,1.6,-5.42,-3.64,1.78,1.78
YES,10.1039/C8TA11006A,PFOPB,IT-4F,CCCCCCC(CCCC)COc1c(F)cc(-c2c3cc(-c4ccc(-c5sc(-c6ccc(C)s6)c6c5C(=O)c5c(CC(CC)CCCC)sc(CC(CC)CCCC)c5C6=O)s4)sc3c(-c3cc(F)c(OCC(CCCC)CCCCCC)c(F)c3)c3cc(C)sc23)cc1F,CCCCCCc1ccc(C2(c3ccc(CCCCCC)cc3)c3cc4c(cc3-c3sc5cc(/C=C6\C(=O)c7cc(F)c(F)cc7C6=C(C#N)C#N)sc5c32)C(c2ccc(CCCCCC)cc2)(c2ccc(CCCCCC)cc2)c2c-4sc3cc(/C=C4\C(=O)c5cc(F)c(F)cc5C4=C(C#N)C#N)sc23)cc1,0.89,20.4,0.645,11.7,-5.677,-4.105,1.57,1.522,-5.5,-3.64,1.86,1.86
YES,10.1039/c9ta10887d,,,CCCCCCCCC(CCCCCC)COc1cnc2c(C)c(F)c(F)c(-c3ccc(C)s3)c2n1,CCCCCCc1ccc(C2(c3ccc(CCCCCC)cc3)c3cc4c(cc3-c3sc5cc(/C=C6\C(=O)c7cc(Cl)c(Cl)cc7C6=C(C#N)C#N)sc5c32)C(c2ccc(CCCCCC)cc2)(c2ccc(CCCCCC)cc2)c2c-4sc3cc(/C=C4\C(=O)c5cc(Cl)c(Cl)cc5C4=C(C#N)C#N)sc23)cc1,0.91,19.61,0.73,13.04,-5.75,-4.27,1.48,1.48,-5.54,-3.64,1.9,1.9
YES,10.1002/aenm.201801203,,,CCCCC(CC)Cc1ccc(-c2c3cc(-c4ccc(-c5sc(-c6ccc(C)s6)c6c5C(=O)c5c(CC(CC)CCCC)sc(CC(CC)CCCC)c5C6=O)s4)sc3c(-c3ccc(CC(CC)CCCC)s3)c3cc(C)sc23)s1,CCCCCCc1ccc(C2(c3ccc(CCCCCC)cc3)c3c(sc4cc(/C=C5\C(=O)c6ccc(Cl)cc6C5=C(C#N)C#N)sc34)-c3sc4c5c(sc4c32)-c2sc3cc(/C=C4\C(=O)c6ccc(Cl)cc6C4=C(C#N)C#N)sc3c2C5(c2ccc(CCCCCC)cc2)c2ccc(CCCCCC)cc2)cc1,0.73,23.6,0.709,12.2,-5.2,-3.9,1.3,1.3,-5.26,-3.63,1.63,1.63
YES,10.1002/aenm.201801203,,,CCCCC(CC)Cc1ccc(-c2c3cc(-c4ccc(-c5sc(-c6ccc(C)s6)c6c5C(=O)c5c(CC(CC)CCCC)sc(CC(CC)CCCC)c5C6=O)s4)sc3c(-c3ccc(CC(CC)CCCC)s3)c3cc(C)sc23)s1,CCCCCCc1ccc(C2(c3ccc(CCCCCC)cc3)c3c(sc4cc(/C=C5\C(=O)c6ccccc6C5=C(C#N)C#N)sc34)-c3sc4c5c(sc4c32)-c2sc3cc(/C=C4\C(=O)c6ccccc6C4=C(C#N)C#N)sc3c2C5(c2ccc(CCCCCC)cc2)c2ccc(CCCCCC)cc2)cc1,0.82,20.9,0.654,11.3,-5.13,-3.78,1.35,1.35,-5.26,-3.63,1.63,1.63
YES,10.1002/aenm.201800424,,,CCCCC(CC)Cc1ccc(-c2c3cc(-c4ccc(-c5sc(-c6ccc(C)s6)c6c5C(=O)c5c(CC(CC)CCCC)sc(CC(CC)CCCC)c5C6=O)s4)sc3c(-c3ccc(CC(CC)CCCC)s3)c3cc(C)sc23)s1,CCCCCCCCC1(CCCCCCCC)c2cc3c(cc2-c2cc4c(cc21)-c1sc(/C=C2\C(=O)c5cc6ccccc6cc5C2=C(C#N)C#N)cc1C4(CCCCCCCC)CCCCCCCC)C(CCCCCCCC)(CCCCCCCC)c1cc(/C=C2\C(=O)c4cc5ccccc5cc4C2=C(C#N)C#N)sc1-3,0.909,15.9,0.746,10.8,-5.54,-3.9,1.64,1.64,-5.26,-3.63,1.63,1.63
YES,10.1002/aenm.201800424,,,CCCCC(CC)Cc1ccc(-c2c3cc(-c4ccc(-c5sc(-c6ccc(C)s6)c6c5C(=O)c5c(CC(CC)CCCC)sc(CC(CC)CCCC)c5C6=O)s4)sc3c(-c3ccc(CC(CC)CCCC)s3)c3cc(C)sc23)s1,CCCCCCCCc1c2sc3c(c2c(CCCCCCCC)c2sc4c(c12)C(c1ccc(CCCCCC)cc1)(c1ccc(CCCCCC)cc1)c1cc(/C=C2\C(=O)c5cc6ccccc6cc5C2=C(C#N)C#N)sc1-4)C(c1ccc(CCCCCC)cc1)(c1ccc(CCCCCC)cc1)c1cc(/C=C2\C(=O)c4cc5ccccc5cc4C2=C(C#N)C#N)sc1-3,0.88,18.63,0.717,11.7,-5.46,-3.94,1.52,1.52,-5.26,-3.63,1.63,1.63
YES,10.1002/adma.201707150,,,CCCCC(CC)Cc1ccc(-c2c3cc(-c4ccc(-c5sc(-c6ccc(C)s6)c6c5C(=O)c5c(CC(CC)CCCC)sc(CC(CC)CCCC)c5C6=O)s4)sc3c(-c3ccc(CC(CC)CCCC)s3)c3cc(C)sc23)s1,CCCCCCCCn1c2cc(/C=C3\C(=O)c4cc(F)c(F)cc4C3=C(C#N)C#N)sc2c2sc3c(c21)C(c1ccc(CCCCCC)cc1)(c1ccc(CCCCCC)cc1)c1cc2c(cc1-3)C(c1ccc(CCCCCC)cc1)(c1ccc(CCCCCC)cc1)c1c-2sc2c3sc(/C=C4\C(=O)c5cc(F)c(F)cc5C4=C(C#N)C#N)cc3n(CCCCCCCC)c12,0.85,21.61,0.715,13.13,-5.42,-3.94,1.48,1.48,-5.26,-3.63,1.63,1.63
YES,10.1002/adma.201707150,,,CCCCC(CC)Cc1ccc(-c2c3cc(-c4ccc(-c5sc(-c6ccc(C)s6)c6c5C(=O)c5c(CC(CC)CCCC)sc(CC(CC)CCCC)c5C6=O)s4)sc3c(-c3ccc(CC(CC)CCCC)s3)c3cc(C)sc23)s1,CCCCCCCCn1c2cc(/C=C3\C(=O)c4ccccc4C3=C(C#N)C#N)sc2c2sc3c(c21)C(c1ccc(CCCCCC)cc1)(c1ccc(CCCCCC)cc1)c1cc2c(cc1-3)C(c1ccc(CCCCCC)cc1)(c1ccc(CCCCCC)cc1)c1c-2sc2c3sc(/C=C4\C(=O)c5ccccc5C4=C(C#N)C#N)cc3n(CCCCCCCC)c12,0.96,8.55,0.525,4.31,-5.36,-3.82,1.54,1.54,-5.26,-3.63,1.63,1.63
YES,10.1021/acsami.8b15923,PBDB-T2Cl,IDIC-4F,CCCCC(CC)Cc1sc(-c2c3cc(-c4ccc(-c5sc(-c6ccc(C)s6)c6c5C(=O)c5c(CC(CC)CCCC)sc(CC(CC)CCCC)c5C6=O)s4)sc3c(-c3cc(Cl)c(CC(CC)CCCC)s3)c3cc(C)sc23)cc1Cl,CCCCCCc1ccc(C2(c3ccc(CCCCCC)cc3)c3cc4c(cc3-c3sc(/C=C5\C(=O)c6cc(F)c(F)cc6C5=C(C#N)C#N)cc32)C(c2ccc(CCCCCC)cc2)(c2ccc(CCCCCC)cc2)c2cc(/C=C3\C(=O)c5cc(F)c(F)cc5C3=C(C#N)C#N)sc2-4)cc1,0.88,13,0.619,7.1,-5.73,-3.93,1.8,1.66,-5.51,-3.63,1.88,1.73
YES,10.1007/s11426-018-9260-2,PBDB-T2Cl,ITIC-Cl4,CCCCC(CC)Cc1sc(-c2c3cc(-c4ccc(-c5sc(-c6ccc(C)s6)c6c5C(=O)c5c(CC(CC)CCCC)sc(CC(CC)CCCC)c5C6=O)s4)sc3c(-c3cc(Cl)c(CC(CC)CCCC)s3)c3cc(C)sc23)cc1Cl,CCCCCCc1ccc(C2(c3ccc(CCCCCC)cc3)c3cc4c(cc3-c3sc5cc(/C=C6\C(=O)c7cc(Cl)c(Cl)cc7C6=C(C#N)C#N)sc5c32)C(c2ccc(CCCCCC)cc2)(c2ccc(CCCCCC)cc2)c2c-4sc3cc(/C=C4\C(=O)c5cc(Cl)c(Cl)cc5C4=C(C#N)C#N)sc23)cc1,0.81,22.01,0.74,13.37,-5.667,-4.027,1.64,1.6,-5.51,-3.63,1.88,1.73
YES,10.1007/s11426-018-9260-2,PBDB-T2Cl,IT-4F,CCCCC(CC)Cc1sc(-c2c3cc(-c4ccc(-c5sc(-c6ccc(C)s6)c6c5C(=O)c5c(CC(CC)CCCC)sc(CC(CC)CCCC)c5C6=O)s4)sc3c(-c3cc(Cl)c(CC(CC)CCCC)s3)c3cc(C)sc23)cc1Cl,CCCCCCc1ccc(C2(c3ccc(CCCCCC)cc3)c3cc4c(cc3-c3sc5cc(/C=C6\C(=O)c7cc(F)c(F)cc7C6=C(C#N)C#N)sc5c32)C(c2ccc(CCCCCC)cc2)(c2ccc(CCCCCC)cc2)c2c-4sc3cc(/C=C4\C(=O)c5cc(F)c(F)cc5C4=C(C#N)C#N)sc23)cc1,0.89,20.58,0.78,14.29,-5.677,-4.105,1.57,1.522,-5.51,-3.63,1.88,1.73
YES,10.1039/c9ta08636f,,,CCCCC(CC)Cc1sc(-c2c3cc(-c4ccc(-c5sc(-c6ccc(C)s6)c6c5C(=O)c5c(CC(CC)CCCC)sc(CC(CC)CCCC)c5C6=O)s4)sc3c(-c3cc(F)c(CC(CC)CCCC)s3)c3cc(C)sc23)cc1F,CCCCCCc1ccc(C2(c3ccc(CCCCCC)cc3)c3cc(/C=C4\C(=O)c5cc(F)c(F)cc5C4=C(C#N)C#N)sc3-c3sc4c(-c5ccc(CC(CC)CCCC)cc5)c5c6c(sc5c(-c5ccc(CC(CC)CCCC)cc5)c4c32)-c2sc(/C=C3\C(=O)c4cc(F)c(F)cc4C3=C(C#N)C#N)cc2C6(c2ccc(CCCCCC)cc2)c2ccc(CCCCCC)cc2)cc1,0.89,21.6,0.72,13.9,-5.63,-3.9,1.73,1.73,-5.48,-3.63,1.85,1.85
YES,10.1002/adma.201800868,,,CCCCC(CC)Cc1sc(-c2c3cc(-c4ccc(-c5sc(-c6ccc(C)s6)c6c5C(=O)c5c(CC(CC)CCCC)sc(CC(CC)CCCC)c5C6=O)s4)sc3c(-c3cc(F)c(CC(CC)CCCC)s3)c3cc(C)sc23)cc1F,CCCCCCc1ccc(C2(c3ccc(CCCCCC)cc3)c3cc4c(cc3-c3sc5cc(/C=C6\C(=O)c7cc(F)c(F)cc7C6=C(C#N)C#N)sc5c32)C(c2ccc(CCCCCC)cc2)(c2ccc(CCCCCC)cc2)c2c-4sc3cc(/C=C4\C(=O)c5cc(F)c(F)cc5C4=C(C#N)C#N)sc23)cc1,0.84,20.81,0.76,13.2,-5.67,-4.15,1.52,1.52,-5.47,-3.63,1.84,1.84
YES,10.1039/C7TA09837E,2D-PBTCl2,ITIC,CCCCC(CC)COC(=O)c1cc(Cl)c(-c2sc3c(-c4cc5c(-c6ccc(CC(CC)CCCC)s6)c6sc(C)cc6c(-c6ccc(CC(CC)CCCC)s6)c5s4)sc(C)c3c2Cl)s1,CCCCCCc1ccc(C2(c3ccc(CCCCCC)cc3)c3cc4c(cc3-c3sc5cc(/C=C6\C(=O)c7ccccc7C6=C(C#N)C#N)sc5c32)C(c2ccc(CCCCCC)cc2)(c2ccc(CCCCCC)cc2)c2c-4sc3cc(/C=C4\C(=O)c5ccccc5C4=C(C#N)C#N)sc23)cc1,0.87,14.52,0.584,7.38,-5.576,-3.916,1.66,1.586,-5.43,-3.63,1.8,1.48
YES,10.1002/adma.201803769,,,CCCCC(CC)COC(=O)c1sc2c(-c3cc4c(-c5ccc(CC(CC)CCCC)s5)c5sc(C)cc5c(-c5ccc(CC(CC)CCCC)s5)c4s3)sc(C)c2c1F,CCCCCCc1ccc(C2(c3ccc(CCCCCC)cc3)c3cc4c(cc3-c3sc(-c5sc(/C=C6\C(=O)c7cc(F)c(F)cc7C6=C(C#N)C#N)c6sc(C(=O)OCC(CC)CCCC)c(F)c56)cc32)C(c2ccc(CCCCCC)cc2)(c2ccc(CCCCCC)cc2)c2cc(-c3sc(/C=C5\C(=O)c6cc(F)c(F)cc6C5=C(C#N)C#N)c5sc(C(=O)OCC(CC)CCCC)c(F)c35)sc2-4)cc1,0.61,22,0.7,9.43,-5.31,-4,1.31,1.31,-5.2,-3.63,1.57,1.57
YES,10.1002/adma.201803769,,,CCCCC(CC)COC(=O)c1sc2c(-c3cc4c(-c5ccc(CC(CC)CCCC)s5)c5sc(C)cc5c(-c5ccc(CC(CC)CCCC)s5)c4s3)sc(C)c2c1F,CCCCCCc1ccc(C2(c3ccc(CCCCCC)cc3)c3cc4c(cc3-c3sc(-c5sc(/C=C6\C(=O)c7cc(F)ccc7C6=C(C#N)C#N)c6sc(C(=O)OCC(CC)CCCC)c(F)c56)cc32)C(c2ccc(CCCCCC)cc2)(c2ccc(CCCCCC)cc2)c2cc(-c3sc(/C=C5\C(=O)c6cc(F)ccc6C5=C(C#N)C#N)c5sc(C(=O)OCC(CC)CCCC)c(F)c35)sc2-4)cc1,0.65,24.85,0.67,10.87,-5.34,-3.96,1.38,1.38,-5.2,-3.63,1.57,1.57
YES,10.1002/adma.201803769,,,CCCCC(CC)COC(=O)c1sc2c(-c3cc4c(-c5ccc(CC(CC)CCCC)s5)c5sc(C)cc5c(-c5ccc(CC(CC)CCCC)s5)c4s3)sc(C)c2c1F,CCCCCCc1ccc(C2(c3ccc(CCCCCC)cc3)c3cc4c(cc3-c3sc(-c5sc(/C=C6\C(=O)c7ccc(F)cc7C6=C(C#N)C#N)c6sc(C(=O)OCC(CC)CCCC)c(F)c56)cc32)C(c2ccc(CCCCCC)cc2)(c2ccc(CCCCCC)cc2)c2cc(-c3sc(/C=C5\C(=O)c6ccc(F)cc6C5=C(C#N)C#N)c5sc(C(=O)OCC(CC)CCCC)c(F)c35)sc2-4)cc1,0.61,18.57,0.62,7.01,-5.36,-4.01,1.35,1.35,-5.2,-3.63,1.57,1.57
YES,10.1002/adfm.201808429,,,CCCCC(CC)COC(=O)c1sc2c(-c3cc4c(-c5ccc(CC(CC)CCCC)s5)c5sc(C)cc5c(-c5ccc(CC(CC)CCCC)s5)c4s3)sc(C)c2c1F,CCCCCCCCC1(CCCCCCCC)c2cc3c(cc2-c2sc(-c4ccc(/C=C5\SC(=S)N(CC)C5=O)c5nsnc45)cc21)C(CCCCCCCC)(CCCCCCCC)c1cc(-c2ccc(/C=C4\SC(=S)N(CC)C4=O)c4nsnc24)sc1-3,1.02,15.5,0.6,9.9,-5.56,-3.92,1.64,1.64,-5.22,-3.63,1.59,1.59
YES,10.1002/adfm.201808429,,,CCCCC(CC)COC(=O)c1sc2c(-c3cc4c(-c5ccc(CC(CC)CCCC)s5)c5sc(C)cc5c(-c5ccc(CC(CC)CCCC)s5)c4s3)sc(C)c2c1F,CCCCCCCCC1(CCCCCCCC)c2cc3c(cc2-c2sc(-c4ccc(C=C(C#N)C#N)c5nsnc45)cc21)C(CCCCCCCC)(CCCCCCCC)c1cc(-c2ccc(C=C(C#N)C#N)c4nsnc24)sc1-3,0.72,19.8,0.73,11.1,-5.7,-4.18,1.52,1.52,-5.22,-3.63,1.59,1.59
YES,10.1039/c9ra03188j,,,CCCCC(CC)COC(=O)c1sc2c(-c3cc4c(-c5ccc(CC(CC)CCCC)s5)c5sc(C)cc5c(-c5ccc(CC(CC)CCCC)s5)c4s3)sc(C)c2c1F,CCCCCCN1C(=O)/C(=C/c2ccc(-c3ccc4c(c3)C3(c5cc(-c6ccc(/C=C7\SC(=S)N(CCCCCC)C7=O)s6)ccc5-4)c4cc(-c5ccc(/C=C6\SC(=S)N(CCCCCC)C6=O)s5)ccc4-c4ccc(-c5ccc(/C=C6\SC(=S)N(CCCCCC)C6=O)s5)cc43)s2)SC1=S,1.15,0.36,0.31,0.13,-5.53,-3.35,2.18,2.18,-5.23,-3.63,1.6,1.6
YES,10.1039/C8TA10882J,PTB-EDOT,ITIC-Th,CCCCC(CC)COC(=O)c1sc2c(-c3cc4c(-c5sc(CC(CC)CCCC)c6c5OCCO6)c5sc(C)cc5c(-c5sc(CC(CC)CCCC)c6c5OCCO6)c4s3)sc(C)c2c1F,CCCCCCc1ccc(C2(c3ccc(CCCCCC)s3)c3cc4c(cc3-c3sc5cc(/C=C6\C(=O)c7ccccc7C6=C(C#N)C#N)sc5c32)C(c2ccc(CCCCCC)s2)(c2ccc(CCCCCC)s2)c2c-4sc3cc(/C=C4\C(=O)c5ccccc5C4=C(C#N)C#N)sc23)s1,0.84,15.37,0.665,8.59,-5.673,-3.909,1.76,1.6,-5.33,-3.63,1.7,1.57
YES,10.1002/aenm.201500195,,,CCCCC(CC)COC(=O)c1sc2c(-c3cc4c(OCC(CC)CCCC)c5sc(C)cc5c(OCC(CC)CCCC)c4s3)sc(C)c2c1F,CCCCC(CC)CN1C(=O)c2ccc3c4c(c(/C=C/c5cc6c7c(ccc8c7c5C(=O)N(CC(CC)CCCC)C8=O)C(=O)N(CC(CC)CCCC)C6=O)cc(c24)C1=O)C(=O)N(CC(CC)CCCC)C3=O,0.98,5.47,0.591,2.41,-6.74,-4.35,2.39,2.39,-5.33,-3.63,1.7,1.7
YES,10.1039/C8TA00368H,PBDB-T-BO,IT-M,CCCCCCC(CCCC)Cc1ccc(-c2c3cc(-c4ccc(-c5sc(-c6ccc(C)s6)c6c5C(=O)c5c(CC(CC)CCCC)sc(CC(CC)CCCC)c5C6=O)s4)sc3c(-c3ccc(CC(CCCC)CCCCCC)s3)c3cc(C)sc23)s1,CCCCCCc1ccc(C2(c3ccc(CCCCCC)cc3)c3cc4c(cc3-c3sc5cc(/C=C6\C(=O)c7ccc(C)cc7C6=C(C#N)C#N)sc5c32)C(c2ccc(CCCCCC)cc2)(c2ccc(CCCCCC)cc2)c2c-4sc3cc(/C=C4\C(=O)c5ccc(C)cc5C4=C(C#N)C#N)sc23)cc1,0.97,15.77,0.71,10.78,-5.514,-3.808,1.71,1.604,-5.38,-3.63,1.75,1.75
YES,10.1021/acsmacrolett.9b00704,,,CCCCCCCCC(CCCCCC)Cn1nc2c(-c3ccc(C)s3)c(F)c(F)c(-c3ccc(-c4cc5sc6c(c5s4)C(c4ccc(CCCCCC)cc4)(c4ccc(CCCCCC)cc4)c4cc5c(cc4-6)C(c4ccc(CCCCCC)cc4)(c4ccc(CCCCCC)cc4)c4c-5sc5cc(C)sc45)s3)c2n1,CCCCCCCCCCCc1c(/C=C2\C(=O)c3cc(F)c(F)cc3C2=C(C#N)C#N)sc2c1sc1c3c4nsnc4c4c5sc6c(CCCCCCCCCCC)c(/C=C7\C(=O)c8cc(F)c(F)cc8C7=C(C#N)C#N)sc6c5n(CC(CC)CCCC)c4c3n(CC(CC)CCCC)c21,0.73,22.44,0.646,11.05,-5.65,-4.1,1.55,1.55,-5.25,-3.63,1.62,1.62
YES,10.1021/acsami.8b19449,,,CCCCCCCCCCC(CCCCCCCC)Cc1cc(-c2c(F)c(F)c(-c3cc(CC(CCCCCCCC)CCCCCCCCCC)c(-c4ccc(-c5ccc6cc(C)sc6c5)s4)s3)c3nsnc23)sc1C,CCCCCCC1(CCCCCC)c2cc3c(cc2-c2sc(/C=C4\C(=O)c5ccccc5C4=C(C#N)C#N)cc21)C(CCCCCC)(CCCCCC)c1cc(/C=C2\C(=O)c4ccccc4C2=C(C#N)C#N)sc1-3,0.778,12.9,0.682,6.8,-5.75,-4.2,1.55,1.55,-5.35,-3.63,1.72,1.72
YES,10.1021/acsami.8b19449,,,CCCCCCCCCCC(CCCCCCCC)Cc1cc(-c2c(F)c(F)c(-c3cc(CC(CCCCCCCC)CCCCCCCCCC)c(-c4ccc(-c5ccc6cc(C)sc6c5)s4)s3)c3nsnc23)sc1C,CCCCCCc1ccc(C2(c3ccc(CCCCCC)cc3)c3cc4c(cc3-c3sc5cc(/C=C6\C(=O)c7ccccc7C6=C(C#N)C#N)sc5c32)C(c2ccc(CCCCCC)cc2)(c2ccc(CCCCCC)cc2)c2c-4sc3cc(/C=C4\C(=O)c5ccccc5C4=C(C#N)C#N)sc23)cc1,0.899,13,0.592,6.9,-5.55,-3.95,1.6,1.6,-5.35,-3.63,1.72,1.72
YES,10.1039/c6ee03489f,,,CCCCCCCCSc1ccc(-c2c3cc(-c4cc(C(=O)OCC(CC)CCCC)c(-c5sc(C)cc5C(=O)OCC(CC)CCCC)s4)sc3c(-c3ccc(SCCCCCCCC)s3)c3cc(C)sc23)s1,CCCCCCc1ccc(C2(c3ccc(CCCCCC)cc3)c3cc4c(cc3-c3sc5cc(/C=C6\C(=O)c7ccc(C)cc7C6=C(C#N)C#N)sc5c32)C(c2ccc(CCCCCC)cc2)(c2ccc(CCCCCC)cc2)c2c-4sc3cc(/C=C4\C(=O)c5ccc(C)cc5C4=C(C#N)C#N)sc23)cc1,0.56,0.08,0.26,0.01,-5.58,-3.96,1.62,1.62,-5.63,-3.63,2,2
YES,10.1039/c7ta09837e,,,CCCCCCOC(=O)c1cc(Cl)c(-c2sc3c(-c4cc5c(-c6ccc(CC(CC)CCCC)s6)c6sc(C)cc6c(-c6ccc(CC(CC)CCCC)s6)c5s4)sc(C)c3c2Cl)s1,CCCCCCc1ccc(C2(c3ccc(CCCCCC)cc3)c3cc4c(cc3-c3sc5cc(/C=C6\C(=O)c7ccccc7C6=C(C#N)C#N)sc5c32)C(c2ccc(CCCCCC)cc2)(c2ccc(CCCCCC)cc2)c2c-4sc3cc(/C=C4\C(=O)c5ccccc5C4=C(C#N)C#N)sc23)cc1,0.87,14.52,0.584,7.38,-5.48,-3.83,1.65,1.65,-5.43,-3.63,1.8,1.8
YES,10.1039/c9tc02663k,,,CCCCC(CC)CSc1ccc(-c2c3cc(-c4sc(-c5sc(-c6cc(C7CCCCC7)c(C)s6)c6c5C(=O)c5c(CC(CC)CCCC)sc(CC(CC)CCCC)c5C6=O)cc4C4CCCCC4)sc3c(-c3ccc(SCC(CC)CCCC)s3)c3cc(C)sc23)s1,CCCCCCc1ccc(C2(c3ccc(CCCCCC)cc3)c3cc4c(cc3-c3sc5cc(/C=C6\C(=O)c7ccccc7C6=C(C#N)C#N)sc5c32)C(c2ccc(CCCCCC)cc2)(c2ccc(CCCCCC)cc2)c2c-4sc3cc(/C=C4\C(=O)c5ccccc5C4=C(C#N)C#N)sc23)cc1,0.96,14.73,0.658,9.63,-5.61,-4.02,1.59,1.59,-5.47,-3.62,1.85,1.85
YES,10.1021/jacs.7b02677,PBDB-T-SF,IT-4F,CCCCC(CC)CSc1sc(-c2c3cc(-c4ccc(-c5sc(-c6ccc(C)s6)c6c5C(=O)c5c(CC(CC)CCCC)sc(CC(CC)CCCC)c5C6=O)s4)sc3c(-c3cc(F)c(SCC(CC)CCCC)s3)c3cc(C)sc23)cc1F,CCCCCCc1ccc(C2(c3ccc(CCCCCC)cc3)c3cc4c(cc3-c3sc5cc(/C=C6\C(=O)c7cc(F)c(F)cc7C6=C(C#N)C#N)sc5c32)C(c2ccc(CCCCCC)cc2)(c2ccc(CCCCCC)cc2)c2c-4sc3cc(/C=C4\C(=O)c5cc(F)c(F)cc5C4=C(C#N)C#N)sc23)cc1,0.88,20.88,0.71,13.1,-5.66,-4.14,1.52,1.53,-5.41,-3.62,1.79,
YES,10.1007/s11426-018-9334-9,PBDB-T-SF,NCBDT-4Cl,CCCCC(CC)CSc1sc(-c2c3cc(-c4ccc(-c5sc(-c6ccc(C)s6)c6c5C(=O)c5c(CC(CC)CCCC)sc(CC(CC)CCCC)c5C6=O)s4)sc3c(-c3cc(F)c(SCC(CC)CCCC)s3)c3cc(C)sc23)cc1F,CCCCCCCCc1c2sc3c(c2c(CCCCCCCC)c2sc4c(c12)C(c1ccc(CCCCCC)cc1)(c1ccc(CCCCCC)cc1)c1cc(/C=C2\C(=O)c5cc(Cl)c(Cl)cc5C2=C(C#N)C#N)sc1-4)C(c1ccc(CCCCCC)cc1)(c1ccc(CCCCCC)cc1)c1cc(/C=C2\C(=O)c4cc(Cl)c(Cl)cc4C2=C(C#N)C#N)sc1-3,0.851,22.35,0.743,14.1,-5.6,-4.02,1.58,,-5.41,-3.62,1.79,
YES,10.1002/adma.201807577,,,CCCCCC(CC)Cc1ccc(-c2c3cc(-c4ccc(-c5c(F)c(F)c(-c6ccc(C)s6)c6nc(-c7cc(F)c(CC(CC)CCCC)s7)c(-c7cc(F)c(CC(CC)CCCC)s7)nc56)s4)sc3c(-c3ccc(CC(CC)CCCC)s3)c3cc(C)sc23)s1,CCCCC(CC)Cc1c(/C=C2\C(=O)c3ccccc3C2=C(C#N)C#N)sc2c1sc1c3c4nsnc4c4c5sc6c(CC(CC)CCCC)c(/C=C7\C(=O)c8ccccc8C7=C(C#N)C#N)sc6c5n(CC(CC)CCCC)c4c3n(CC(CC)CCCC)c21,0.89,21.2,0.696,13.1,-5.55,-3.87,1.68,1.68,-5.31,-3.62,1.69,1.69
YES,10.1039/c7ta10262c,,,CCCCCC(CC)Cc1ccc(-c2c3cc(-c4ccc(-c5c(F)c(F)c(-c6ccc(C)s6)c6nc(-c7cc(F)c(CC(CC)CCCC)s7)c(-c7cc(F)c(CC(CC)CCCC)s7)nc56)s4)sc3c(-c3ccc(CC(CC)CCCC)s3)c3cc(C)sc23)s1,CCCCCCc1ccc(C2(c3ccc(CCCCCC)cc3)c3cc4c(cc3-c3sc5cc(/C=C6\C(=O)c7ccccc7C6=C(C#N)C#N)sc5c32)C(c2ccc(CCCCCC)cc2)(c2ccc(CCCCCC)cc2)c2c-4sc3cc(/C=C4\C(=O)c5ccccc5C4=C(C#N)C#N)sc23)cc1,0.9,16.88,0.692,10.52,-5.48,-3.83,1.65,1.65,-5.31,-3.62,1.69,1.69
YES,10.1002/adma.201604241,PBQ-QF,ITIC,CCCCCCCCOc1cccc(-c2nc3c(-c4ccc(C)s4)c(F)c(F)c(-c4ccc(-c5cc6c(-c7ccc(CC(CC)CCCC)s7)c7sc(C)cc7c(-c7ccc(CC(CC)CCCC)s7)c6s5)s4)c3nc2-c2cccc(OCCCCCCCC)c2)c1,CCCCCCc1ccc(C2(c3ccc(CCCCCC)cc3)c3cc4c(cc3-c3sc5cc(/C=C6\C(=O)c7ccccc7C6=C(C#N)C#N)sc5c32)C(c2ccc(CCCCCC)cc2)(c2ccc(CCCCCC)cc2)c2c-4sc3cc(/C=C4\C(=O)c5ccccc5C4=C(C#N)C#N)sc23)cc1,0.83,17.16,0.625,8.9,-5.576,-3.916,1.66,1.59,-5.34,-3.62,1.72,1.72
YES,10.1039/c8py01458b,,,CCCCC(CC)Cc1cc(-c2sc(-c3cc(CC(CC)CCCC)c(-c4ccc(-c5cc(F)c(-c6ccc(C)s6)cc5F)s4)s3)c3c2C(=O)c2c(CC(CC)CCCC)sc(CC(CC)CCCC)c2C3=O)sc1C,CCCCCCc1ccc(C2(c3ccc(CCCCCC)cc3)c3cc4c(cc3-c3sc5cc(/C=C6\C(=O)c7ccccc7C6=C(C#N)C#N)sc5c32)C(c2ccc(CCCCCC)cc2)(c2ccc(CCCCCC)cc2)c2c-4sc3cc(/C=C4\C(=O)c5ccccc5C4=C(C#N)C#N)sc23)cc1,0.96,13.24,0.49,6.6,-5.61,-3.94,1.67,1.67,-5.49,-3.61,1.88,1.88
YES,10.1002/adma.201704546,,,CCCCC(CC)Cc1sc(-c2c3cc(-c4ccc(-c5sc(-c6ccc(C)s6)c6c5C(=O)c5c(CC(CC)CCCC)sc(CC(CC)CCCC)c5C6=O)s4)sc3c(-c3cc(F)c(CC(CC)CCCC)s3)c3cc(C)sc23)cc1F,CCCCCCC1(CCCCCC)c2cc3c(cc2-c2sc(/C=C4\C(=O)c5ccccc5C4=C(C#N)C#N)cc21)C(CCCCCC)(CCCCCC)c1cc(/C=C2\C(=O)c4ccccc4C2=C(C#N)C#N)sc1-3,0.95,17.3,0.7,11.5,-5.65,-3.91,1.74,1.74,-5.5,-3.61,1.89,1.89
YES,10.1039/c9ta06311k,,,CCCCC(CC)Cc1sc(-c2c3cc(-c4ccc(-c5sc(-c6ccc(C)s6)c6c5C(=O)c5c(CC(CC)CCCC)sc(CC(CC)CCCC)c5C6=O)s4)sc3c(-c3cc(F)c(CC(CC)CCCC)s3)c3cc(C)sc23)cc1F,CCCCCCc1ccc(C2(c3ccc(CCCCCC)cc3)c3cc(/C=C4\C(=O)c5cc(Cl)c(Cl)cc5C4=C(C#N)C#N)sc3-c3sc4c(-c5cc(Cl)c(CC(CC)CCCC)s5)c5c6c(sc5c(-c5cc(Cl)c(CC(CC)CCCC)s5)c4c32)-c2sc(/C=C3\C(=O)c4cc(Cl)c(Cl)cc4C3=C(C#N)C#N)cc2C6(c2ccc(CCCCCC)cc2)c2ccc(CCCCCC)cc2)cc1,0.875,18.98,0.677,11.65,-5.72,-3.92,1.8,1.8,-5.5,-3.61,1.89,1.89
YES,10.1039/c9ta06311k,,,CCCCC(CC)Cc1sc(-c2c3cc(-c4ccc(-c5sc(-c6ccc(C)s6)c6c5C(=O)c5c(CC(CC)CCCC)sc(CC(CC)CCCC)c5C6=O)s4)sc3c(-c3cc(F)c(CC(CC)CCCC)s3)c3cc(C)sc23)cc1F,CCCCCCc1ccc(C2(c3ccc(CCCCCC)cc3)c3cc(/C=C4\C(=O)c5cc(Cl)c(Cl)cc5C4=C(C#N)C#N)sc3-c3sc4c(-c5cc(F)c(CC(CC)CCCC)s5)c5c6c(sc5c(-c5cc(F)c(CC(CC)CCCC)s5)c4c32)-c2sc(/C=C3\C(=O)c4cc(Cl)c(Cl)cc4C3=C(C#N)C#N)cc2C6(c2ccc(CCCCCC)cc2)c2ccc(CCCCCC)cc2)cc1,0.884,19.51,0.7,12.36,-5.7,-3.91,1.79,1.79,-5.5,-3.61,1.89,1.89
YES,10.1039/c9ta06311k,,,CCCCC(CC)Cc1sc(-c2c3cc(-c4ccc(-c5sc(-c6ccc(C)s6)c6c5C(=O)c5c(CC(CC)CCCC)sc(CC(CC)CCCC)c5C6=O)s4)sc3c(-c3cc(F)c(CC(CC)CCCC)s3)c3cc(C)sc23)cc1F,CCCCCCc1ccc(C2(c3ccc(CCCCCC)cc3)c3cc(/C=C4\C(=O)c5cc(Cl)c(Cl)cc5C4=C(C#N)C#N)sc3-c3sc4c(-c5ccc(CC(CC)CCCC)s5)c5c6c(sc5c(-c5ccc(CC(CC)CCCC)s5)c4c32)-c2sc(/C=C3\C(=O)c4cc(Cl)c(Cl)cc4C3=C(C#N)C#N)cc2C6(c2ccc(CCCCCC)cc2)c2ccc(CCCCCC)cc2)cc1,0.899,17.6,0.641,10.35,-5.67,-3.9,1.77,1.77,-5.5,-3.61,1.89,1.89
YES,10.1039/c9ta01888c,,,CCCCC(CC)Cc1sc(-c2c3cc(-c4ccc(-c5sc(-c6ccc(C)s6)c6c5C(=O)c5c(CC(CC)CCCC)sc(CC(CC)CCCC)c5C6=O)s4)sc3c(-c3cc(F)c(CC(CC)CCCC)s3)c3cc(C)sc23)cc1F,CCCCCCc1ccc(C2(c3ccc(CCCCCC)cc3)c3cc(/C=C4\C(=O)c5ccc(C)cc5C4=C(C#N)C#N)sc3-c3sc4c(-c5cc6sc(CC(CC)CCCC)cc6s5)c5c6c(sc5c(-c5cc7sc(CC(CC)CCCC)cc7s5)c4c32)-c2sc(/C=C3\C(=O)c4ccc(C)cc4C3=C(C#N)C#N)cc2C6(c2ccc(CCCCCC)cc2)c2ccc(CCCCCC)cc2)cc1,1.027,15.9,0.615,10.04,-5.55,-3.76,1.79,1.79,-5.5,-3.61,1.89,1.89
YES,10.1039/c9ta01888c,,,CCCCC(CC)Cc1sc(-c2c3cc(-c4ccc(-c5sc(-c6ccc(C)s6)c6c5C(=O)c5c(CC(CC)CCCC)sc(CC(CC)CCCC)c5C6=O)s4)sc3c(-c3cc(F)c(CC(CC)CCCC)s3)c3cc(C)sc23)cc1F,CCCCCCc1ccc(C2(c3ccc(CCCCCC)cc3)c3cc(/C=C4\C(=O)c5ccc(F)cc5C4=C(C#N)C#N)sc3-c3sc4c(-c5cc6sc(CC(CC)CCCC)cc6s5)c5c6c(sc5c(-c5cc7sc(CC(CC)CCCC)cc7s5)c4c32)-c2sc(/C=C3\C(=O)c4ccc(F)cc4C3=C(C#N)C#N)cc2C6(c2ccc(CCCCCC)cc2)c2ccc(CCCCCC)cc2)cc1,0.953,18.54,0.716,12.65,-5.64,-3.87,1.77,1.77,-5.5,-3.61,1.89,1.89
YES,10.1002/solr.201800250,,,CCCCC(CC)Cc1sc(-c2c3cc(-c4ccc(-c5sc(-c6ccc(C)s6)c6c5C(=O)c5c(CC(CC)CCCC)sc(CC(CC)CCCC)c5C6=O)s4)sc3c(-c3cc(F)c(CC(CC)CCCC)s3)c3cc(C)sc23)cc1F,CCCCCCc1ccc(C2(c3ccc(CCCCCC)cc3)c3cc(/C=C4\C(=O)c5ccccc5C4=C(C#N)C#N)sc3-c3[se]c4cc5c6c([se]c5cc4c32)-c2sc(/C=C3\C(=O)c4ccccc4C3=C(C#N)C#N)cc2C6(c2ccc(CCCCCC)cc2)c2ccc(CCCCCC)cc2)cc1,0.97,14,0.519,7.1,-5.53,-3.92,1.61,1.61,-5.5,-3.61,1.89,1.89
YES,10.1002/aenm.201900041,,,CCCCC(CC)Cc1sc(-c2c3cc(-c4ccc(-c5sc(-c6ccc(C)s6)c6c5C(=O)c5c(CC(CC)CCCC)sc(CC(CC)CCCC)c5C6=O)s4)sc3c(-c3cc(F)c(CC(CC)CCCC)s3)c3cc(C)sc23)cc1F,CCCCCCc1ccc(C2(c3ccc(CCCCCC)cc3)c3cc4c(cc3-c3sc5cc(/C=C6\C(=O)c7c(csc7Cl)C6=C(C#N)C#N)sc5c32)C(c2ccc(CCCCCC)cc2)(c2ccc(CCCCCC)cc2)c2c-4sc3cc(/C=C4\C(=O)c5c(csc5Cl)C4=C(C#N)C#N)sc23)cc1,0.91,20.1,0.741,13.6,-5.58,-4.01,1.57,1.57,-5.5,-3.61,1.89,1.89
YES,10.1021/acsaem.9b01667,,,CCCCC(CC)Cc1sc(-c2c3cc(-c4ccc(-c5sc(-c6ccc(C)s6)c6c5C(=O)c5c(CC(CC)CCCC)sc(CC(CC)CCCC)c5C6=O)s4)sc3c(-c3cc(F)c(CC(CC)CCCC)s3)c3cc(C)sc23)cc1F,CCCCCCc1ccc(C2(c3ccc(CCCCCC)cc3)c3cc4c(cc3-c3sc5cc(/C=C6\C(=O)c7cc(Cl)ccc7C6=C(C#N)C#N)sc5c32)C(c2ccc(CCCCCC)cc2)(c2ccc(CCCCCC)cc2)c2c-4sc3cc(/C=C4\C(=O)c5cscc5C4=C(C#N)C#N)sc23)cc1,0.91,18.02,0.726,12.25,-5.3,-3.66,1.64,1.64,-5.5,-3.61,1.89,1.89
YES,10.1039/c9ta06929a,,,CCCCC(CC)Cc1sc(-c2c3cc(-c4ccc(-c5sc(-c6ccc(C)s6)c6c5C(=O)c5c(CC(CC)CCCC)sc(CC(CC)CCCC)c5C6=O)s4)sc3c(-c3cc(F)c(CC(CC)CCCC)s3)c3cc(C)sc23)cc1F,CCCCCCc1ccc(C2(c3ccc(CCCCCC)cc3)c3cc4c(cc3-c3sc5cc(/C=C6\C(=O)c7cc(F)c(F)cc7C6=C(C#N)C#N)sc5c32)C(c2ccc(CCCCCC)cc2)(c2ccc(CCCCCC)cc2)c2c-4sc3cc(/C=C4\C(=O)c5cc(F)c(F)cc5C4=C(C#N)C#N)sc23)cc1,0.835,20.6,0.759,13.1,-5.71,-4.15,1.56,1.56,-5.54,-3.61,1.93,1.93
YES,10.1002/advs.201801180,,,CCCCC(CC)Cc1sc(-c2c3cc(-c4ccc(-c5sc(-c6ccc(C)s6)c6c5C(=O)c5c(CC(CC)CCCC)sc(CC(CC)CCCC)c5C6=O)s4)sc3c(-c3cc(F)c(CC(CC)CCCC)s3)c3cc(C)sc23)cc1F,CCCCCCc1ccc(C2(c3ccc(CCCCCC)cc3)c3cc4c(cc3-c3sc5cc(/C=C6\C(=O)c7cc(F)c(F)cc7C6=C(C#N)C#N)sc5c32)C(c2ccc(CCCCCC)cc2)(c2ccc(CCCCCC)cc2)c2c-4sc3cc(/C=C4\C(=O)c5cc(F)c(F)cc5C4=C(C#N)C#N)sc23)cc1,0.83,21.61,0.692,12.3,-5.69,-4.07,1.62,1.62,-5.5,-3.61,1.89,1.89
YES,10.1039/c7ta07785h,,,CCCCC(CC)Cc1sc(-c2c3cc(-c4ccc(-c5sc(-c6ccc(C)s6)c6c5C(=O)c5c(CC(CC)CCCC)sc(CC(CC)CCCC)c5C6=O)s4)sc3c(-c3cc(F)c(CC(CC)CCCC)s3)c3cc(C)sc23)cc1F,CCCCCCc1ccc(C2(c3ccc(CCCCCC)cc3)c3cc4c(cc3-c3sc5cc(/C=C6\C(=O)c7ccccc7C6=C(C#N)C#N)sc5c32)C(c2ccc(CCCCCC)cc2)(c2ccc(CCCCCC)cc2)c2c-4sc3cc(/C=C4\C(=O)c5ccccc5C4=C(C#N)C#N)sc23)cc1,1.04,16,0.58,9.7,-5.6,-3.85,1.75,1.75,-5.5,-3.61,1.89,1.89
YES,10.1021/acsaem.9b01667,,,CCCCC(CC)Cc1sc(-c2c3cc(-c4ccc(-c5sc(-c6ccc(C)s6)c6c5C(=O)c5c(CC(CC)CCCC)sc(CC(CC)CCCC)c5C6=O)s4)sc3c(-c3cc(F)c(CC(CC)CCCC)s3)c3cc(C)sc23)cc1F,CCCCCCc1ccc(C2(c3ccc(CCCCCC)cc3)c3cc4c(cc3-c3sc5cc(/C=C6\C(=O)c7cscc7C6=C(C#N)C#N)sc5c32)C(c2ccc(CCCCCC)cc2)(c2ccc(CCCCCC)cc2)c2c-4sc3cc(/C=C4\C(=O)c5cc(Cl)c(Cl)cc5C4=C(C#N)C#N)sc23)cc1,0.86,18.31,0.721,11.45,-5.31,-3.74,1.57,1.57,-5.5,-3.61,1.89,1.89
