Repository: sunyrain/OPV2D

# OPV-DB device data browser

The website presents the published [OPV-DB v2.0.0 dataset](https://doi.org/10.5281/zenodo.23951239).

| Collection | Observations | Source DOIs |
|---|---:|---:|
| [Standard binary](https://sunyrain.github.io/OPV2D/) | 32,778 | 7,360 |
| [Standard ternary](https://sunyrain.github.io/OPV2D/ternary.html) | 2,588 | 461 |
| [Indoor photovoltaics](https://sunyrain.github.io/OPV2D/indoor.html) | 1,678 | 166 |

The primary binary collection has two nested subsets: 27,863 strict-performance
records and 19,299 strict-molecular records. Ternary and indoor collections have
partial literature coverage; records can overlap across topics.

File: Active_Database.csv (part 9 of 26)
Checked,DOI,Donor,Acceptor,Donor SMILES,Acceptor SMILES,Voc,Jsc,FF,PCE,HOMO_A,LUMO_A,Ehl_A,Eg_A,HOMO_D,LUMO_D,Ehl_D,Eg_D
YES,10.1021/acsaem.9b01667,,,CCCCC(CC)Cc1sc(-c2c3cc(-c4ccc(-c5sc(-c6ccc(C)s6)c6c5C(=O)c5c(CC(CC)CCCC)sc(CC(CC)CCCC)c5C6=O)s4)sc3c(-c3cc(F)c(CC(CC)CCCC)s3)c3cc(C)sc23)cc1F,CCCCCCc1ccc(C2(c3ccc(CCCCCC)cc3)c3cc4c(cc3-c3sc5cc(/C=C6\C(=O)c7cscc7C6=C(C#N)C#N)sc5c32)C(c2ccc(CCCCCC)cc2)(c2ccc(CCCCCC)cc2)c2c-4sc3cc(/C=C4\C(=O)c5ccc(Cl)cc5C4=C(C#N)C#N)sc23)cc1,0.89,17.27,0.719,11.13,-5.31,-3.7,1.61,1.61,-5.5,-3.61,1.89,1.89
YES,10.1002/aenm.201900041,,,CCCCC(CC)Cc1sc(-c2c3cc(-c4ccc(-c5sc(-c6ccc(C)s6)c6c5C(=O)c5c(CC(CC)CCCC)sc(CC(CC)CCCC)c5C6=O)s4)sc3c(-c3cc(F)c(CC(CC)CCCC)s3)c3cc(C)sc23)cc1F,CCCCCCc1ccc(C2(c3ccc(CCCCCC)cc3)c3cc4c(cc3-c3sc5cc(/C=C6\C(=O)c7cscc7C6=C(C#N)C#N)sc5c32)C(c2ccc(CCCCCC)cc2)(c2ccc(CCCCCC)cc2)c2c-4sc3cc(/C=C4\C(=O)c5cscc5C4=C(C#N)C#N)sc23)cc1,0.95,17.6,0.734,12.3,-5.62,-3.96,1.66,1.66,-5.5,-3.61,1.89,1.89
YES,10.1039/c9ee02433f,,,CCCCC(CC)Cc1sc(-c2c3cc(-c4ccc(-c5sc(-c6ccc(C)s6)c6c5C(=O)c5c(CC(CC)CCCC)sc(CC(CC)CCCC)c5C6=O)s4)sc3c(-c3cc(F)c(CC(CC)CCCC)s3)c3cc(C)sc23)cc1F,CCCCCCCCCCCc1c(/C=C2\C(=O)c3cc(F)c(F)cc3C2=C(C#N)C#N)sc2c1sc1c3c4nsnc4c4c5sc6c(CCCCCCCCCCC)c(/C=C7\C(=O)c8cc(F)c(F)cc8C7=C(C#N)C#N)sc6c5n(CC(CC)CCCC)c4c3n(CC(CC)CCCC)c21,0.82,25.65,0.762,16.52,-5.65,-4.1,1.55,1.55,-5.5,-3.61,1.89,1.89
YES,10.1021/acs.nanolett.0c05045,,,CCCCC(CC)Cc1sc(-c2c3cc(-c4ccc(-c5sc(-c6ccc(C)s6)c6c5C(=O)c5c(CC(CC)CCCC)sc(CC(CC)CCCC)c5C6=O)s4)sc3c(-c3cc(F)c(CC(CC)CCCC)s3)c3cc(C)sc23)cc1F,CCCCCCCCCCCc1c(/C=C2\C(=O)c3cc(F)c(F)cc3C2=C(C#N)C#N)sc2c1sc1c3c4nsnc4c4c5sc6c(CCCCCCCCCCC)c(/C=C7\C(=O)c8cc(F)c(F)cc8C7=C(C#N)C#N)sc6c5n(CC(CC)CCCC)c4c3n(CC(CC)CCCC)c21,0.84,25.4,0.702,15.5,-5.65,-4.1,1.55,1.55,-5.5,-3.61,1.89,1.89
YES,10.1039/c9ta06929a,,,CCCCC(CC)Cc1sc(-c2c3cc(-c4ccc(-c5sc(-c6ccc(C)s6)c6c5C(=O)c5c(CC(CC)CCCC)sc(CC(CC)CCCC)c5C6=O)s4)sc3c(-c3cc(F)c(CC(CC)CCCC)s3)c3cc(C)sc23)cc1F,CCCCCCCCCCCc1c(/C=C2\C(=O)c3cc(F)c(F)cc3C2=C(C#N)C#N)sc2c1sc1c3c4nsnc4c4c5sc6c(CCCCCCCCCCC)c(/C=C7\C(=O)c8cc(F)c(F)cc8C7=C(C#N)C#N)sc6c5n(CC(CC)CCCC)c4c3n(CC(CC)CCCC)c21,0.848,24.5,0.746,15.5,-5.62,-4.11,1.51,1.51,-5.54,-3.61,1.93,1.93
YES,10.1002/anie.202016265,,,CCCCC(CC)Cc1sc(-c2c3cc(-c4ccc(-c5sc(-c6ccc(C)s6)c6c5C(=O)c5c(CC(CC)CCCC)sc(CC(CC)CCCC)c5C6=O)s4)sc3c(-c3cc(F)c(CC(CC)CCCC)s3)c3cc(C)sc23)cc1F,CCCCCCCCCCCc1c(/C=C2\C(=O)c3cc(F)c(F)cc3C2=C(C#N)C#N)sc2c1sc1c3c4nsnc4c4c5sc6c(CCCCCCCCCCC)c(/C=C7\C(=O)c8cc(F)c(F)cc8C7=C(C#N)C#N)sc6c5n(CC(CCCC)CCCCCC)c4c3n(CC(CCCC)CCCCCC)c21,0.83,25.8,0.74,16,-5.79,-4.1,1.69,1.69,-5.5,-3.61,1.89,1.89
YES,10.1039/d0ta04941g,,,CCCCC(CC)Cc1sc(-c2c3cc(-c4ccc(-c5sc(-c6ccc(C)s6)c6c5C(=O)c5c(CC(CC)CCCC)sc(CC(CC)CCCC)c5C6=O)s4)sc3c(-c3cc(F)c(CC(CC)CCCC)s3)c3cc(C)sc23)cc1F,O=C(C(C=C(Br)C=C1)=C1C/2=C(C#N)/C#N)C2=C/C3=C(CCCCCCCCCCC)C(SC4=C5N(CC(CC)CCCC)C6=C4C7=NSN=C7C8=C6N(CC(CC)CCCC)C9=C8SC%10=C9SC(/C=C%11/C(C%12=C(C%11=O)C=CC(Br)=C%12)=C(C#N)\\C#N)=C%10CCCCCCCCCCC)=C5S3,0.899,23.91,0.73,16.26,-5.52,-3.99,1.53,1.53,-5.5,-3.61,1.89,1.89
YES,10.1002/solr.201800250,,,CCCCC(CC)Cc1sc(-c2c3cc(-c4ccc(-c5sc(-c6ccc(C)s6)c6c5C(=O)c5c(CC(CC)CCCC)sc(CC(CC)CCCC)c5C6=O)s4)sc3c(-c3cc(F)c(CC(CC)CCCC)s3)c3cc(C)sc23)cc1F,O=C1C(C=C(Br)C(Br)=C2)=C2C(/C1=C/C(S3)=CC4=C3C5=C(C(C6=CC=C(CCCCCC)C=C6)4C7=CC=C(CCCCCC)C=C7)C8=C(C=C(C(C(C9=CC=C(CCCCCC)C=C9)%10C%11=CC=C(CCCCCC)C=C%11)=C([Se]%12)C%13=C%10C=C(/C=C%14/C(C%15=C(C=C(Br)C(Br)=C%15)C%14=O)=C(C#N)\\C#N)S%13)C%12=C8)[Se]5)=C(C#N)/C#N,0.85,16.4,0.686,9.6,-5.65,-4.02,1.63,1.63,-5.5,-3.61,1.89,1.89
YES,10.1002/solr.201800250,,,CCCCC(CC)Cc1sc(-c2c3cc(-c4ccc(-c5sc(-c6ccc(C)s6)c6c5C(=O)c5c(CC(CC)CCCC)sc(CC(CC)CCCC)c5C6=O)s4)sc3c(-c3cc(F)c(CC(CC)CCCC)s3)c3cc(C)sc23)cc1F,O=C1C(C=CC(Br)=C2)=C2C(/C1=C/C(S3)=CC4=C3C5=C(C(C6=CC=C(CCCCCC)C=C6)4C7=CC=C(CCCCCC)C=C7)C8=C(C=C(C(C(C9=CC=C(CCCCCC)C=C9)%10C%11=CC=C(CCCCCC)C=C%11)=C([Se]%12)C%13=C%10C=C(/C=C%14/C(C%15=C(C=CC(Br)=C%15)C%14=O)=C(C#N)\\C#N)S%13)C%12=C8)[Se]5)=C(C#N)/C#N,0.89,20.3,0.691,12.5,-5.63,-3.99,1.64,1.64,-5.5,-3.61,1.89,1.89
YES,10.1021/acsaem.8b00506,PBClT,ITIC,CCCCC(CC)COC(=O)c1sc2c(-c3cc4c(-c5cc(Cl)c(CC(CC)CCCC)s5)c5sc(C)cc5c(-c5cc(Cl)c(CC(CC)CCCC)s5)c4s3)sc(C)c2c1F,CCCCCCc1ccc(C2(c3ccc(CCCCCC)cc3)c3cc4c(cc3-c3sc5cc(/C=C6\C(=O)c7ccccc7C6=C(C#N)C#N)sc5c32)C(c2ccc(CCCCCC)cc2)(c2ccc(CCCCCC)cc2)c2c-4sc3cc(/C=C4\C(=O)c5ccccc5C4=C(C#N)C#N)sc23)cc1,1.01,13.95,0.6,8.46,-5.576,-3.916,1.66,1.586,-5.47,-3.61,1.86,1.64
YES,10.1002/aenm.201801212,,,CCCCC(CC)COC(=O)c1sc2c(-c3cc4c(-c5ccc(CC(CC)CCCC)s5)c5sc(C)cc5c(-c5ccc(CC(CC)CCCC)s5)c4s3)sc(C)c2c1F,CCCCCC(CC)COc1cc(/C=C2\C(=O)c3cc(F)c(F)cc3C2=C(C#N)C#N)sc1-c1cc2c(s1)-c1sc(-c3sc(/C=C4\C(=O)c5cc(F)c(F)cc5C4=C(C#N)C#N)cc3OCC(CC)CCCCC)cc1[Si]2(CC(CC)CCCC)CC(CC)CCCC,0.65,21.6,0.614,9,-5.28,-4.11,1.17,1.17,-5.2,-3.61,1.59,1.59
YES,10.1002/aenm.201801212,,,CCCCC(CC)COC(=O)c1sc2c(-c3cc4c(-c5ccc(CC(CC)CCCC)s5)c5sc(C)cc5c(-c5ccc(CC(CC)CCCC)s5)c4s3)sc(C)c2c1F,CCCCCC(CC)COc1cc(/C=C2\C(=O)c3cc(F)c(F)cc3C2=C(C#N)C#N)sc1-c1cc2c(s1)-c1sc(-c3sc(/C=C4\C(=O)c5cc(F)c(F)cc5C4=C(C#N)C#N)cc3OCC(CC)CCCCC)cc1C2(CC(CC)CCCC)CC(CC)CCCC,0.56,20.3,0.563,7.4,-5.26,-4.16,1.1,1.1,-5.2,-3.61,1.59,1.59
YES,10.1002/aenm.201801209,,,CCCCC(CC)COC(=O)c1sc2c(-c3cc4c(-c5ccc(CC(CC)CCCC)s5)c5sc(C)cc5c(-c5ccc(CC(CC)CCCC)s5)c4s3)sc(C)c2c1F,CCCCCCc1ccc(C2(c3ccc(CCCCCC)cc3)c3cc4c(cc3-c3sc5cc(/C=C6\C(=O)c7ccc(F)cc7C6=C(C#N)C#N)sc5c32)C(c2ccc(CCCCCC)cc2)(c2ccc(CCCCCC)cc2)c2c-4sc3cc(/C=C4\C(=O)c5ccc(F)cc5C4=C(C#N)C#N)sc23)cc1,0.748,16.2,0.7,8.7,-5.55,-3.99,1.56,1.56,-5.2,-3.61,1.59,1.59
YES,10.1002/aenm.201801209,,,CCCCC(CC)COC(=O)c1sc2c(-c3cc4c(-c5ccc(CC(CC)CCCC)s5)c5sc(C)cc5c(-c5ccc(CC(CC)CCCC)s5)c4s3)sc(C)c2c1F,CCCCCCCc1ccc(C2(c3ccc(CCCCCC)cc3)c3cc4c(cc3-c3sc(-c5sc(/C=C6\C(=O)c7ccc(F)cc7C6=C(C#N)C#N)cc5OCC(CC)CCCC)cc32)C(c2ccc(CCCCCC)cc2)(c2ccc(CCCCCC)cc2)c2cc(-c3sc(/C=C5\C(=O)c6ccc(F)cc6C5=C(C#N)C#N)cc3OCC(CC)CCCC)sc2-4)cc1,0.817,21.9,0.65,12.1,-5.34,-4.03,1.31,1.31,-5.2,-3.61,1.59,1.59
YES,10.1002/aenm.201801209,,,CCCCC(CC)COC(=O)c1sc2c(-c3cc4c(-c5ccc(CC(CC)CCCC)s5)c5sc(C)cc5c(-c5ccc(CC(CC)CCCC)s5)c4s3)sc(C)c2c1F,CCCCCCCc1ccc(C2(c3ccc(CCCCCC)cc3)c3cc4c(cc3-c3sc5cc(-c6sc(/C=C7\C(=O)c8ccc(F)cc8C7=C(C#N)C#N)cc6OCC(CC)CCCC)sc5c32)C(c2ccc(CCCCCC)cc2)(c2ccc(CCCCCC)cc2)c2c-4sc3cc(-c4sc(C=C5C(=O)c6ccc(F)cc6C5=C(C#N)C#N)cc4OCC(CC)CCCC)sc23)cc1,0.785,7,0.61,3.7,-5.22,-3.9,1.32,1.32,-5.2,-3.61,1.59,1.59
YES,10.1039/c8ta08769e,,,CCCCCCCCCCCCC(CCCCCCCCCC)Cc1cc(-c2c(F)c(F)c(-c3cc(CC(CCCCCCCCCC)CCCCCCCCCCCC)c(-c4ccc(-c5c(F)c(F)c(-c6ccc(C)s6)c(F)c5F)s4)s3)c3nn(CCCCCCCC)nc23)sc1C,CCCCCCC1(CCCCCC)c2cc3c(cc2-c2sc(/C=C4\C(=O)c5ccccc5C4=C(C#N)C#N)cc21)C(CCCCCC)(CCCCCC)c1cc(/C=C2\C(=O)c4ccccc4C2=C(C#N)C#N)sc1-3,0.97,13.72,0.71,9.81,-5.62,-4.04,1.58,1.58,-5.59,-3.61,1.98,1.98
YES,10.1021/acsaem.8b00183,,,CCCCCCCCCCCCOC(=O)c1cc2c(C)sc(-c3cc4c(OCCCCCCCC)c5sc(C)cc5c(OCCCCCCCC)c4s3)c2s1,Clc(cc12)c(Cl)cc1c(=NC3=[N+]4C(c5cc(Cl)c(Cl)cc53)=N6)n7c2=Nc8n([B-]47Oc9ccccc9)c6c%10cc(Cl)c(Cl)cc%108,0.646,2.7,0.43,0.7,-5.9,-3.8,2.1,2.1,-5.2,-3.61,1.59,1.59
YES,10.1021/acsami.8b20276,,,CCCCCCCCOc1c(OCCCCCCCC)c(-c2cc(F)c(-c3sc(C)cc3F)s2)c2nonc2c1C,CCCCCCc1ccc(C2(c3ccc(CCCCCC)cc3)c3cc4c(cc3-c3sc5cc(/C=C6\C(=O)c7cc(F)c(F)cc7C6=C(C#N)C#N)sc5c32)C(c2ccc(CCCCCC)cc2)(c2ccc(CCCCCC)cc2)c2c-4sc3cc(/C=C4\C(=O)c5cc(F)c(F)cc5C4=C(C#N)C#N)sc23)cc1,1.01,15.11,0.63,10.2,-5.66,-4.11,1.55,1.55,-5.33,-3.61,1.72,1.72
YES,10.1039/c8py01458b,,,CCCCC(CC)Cc1cc(-c2sc(-c3cc(CC(CC)CCCC)c(-c4ccc(-c5ccc(-c6ccc(C)s6)c(F)c5F)s4)s3)c3c2C(=O)c2c(CC(CC)CCCC)sc(CC(CC)CCCC)c2C3=O)sc1C,CCCCCCc1ccc(C2(c3ccc(CCCCCC)cc3)c3cc4c(cc3-c3sc5cc(/C=C6\C(=O)c7ccccc7C6=C(C#N)C#N)sc5c32)C(c2ccc(CCCCCC)cc2)(c2ccc(CCCCCC)cc2)c2c-4sc3cc(/C=C4\C(=O)c5ccccc5C4=C(C#N)C#N)sc23)cc1,0.96,11.68,0.46,5.47,-5.61,-3.94,1.67,1.67,-5.49,-3.6,1.89,1.89
YES,10.1002/aenm.201970164,,,CCCCC(CC)Cc1ccc(-c2c3cc(-c4ccc(-c5sc(-c6ccc(C)s6)c6c5C(=O)c5c(CC(CC)CCCC)sc(CC(CC)CCCC)c5C6=O)s4)sc3c(-c3ccc(CC(CC)CCCC)s3)c3cc(C)sc23)s1,CCCCCCc1ccc(C2(c3ccc(CCCCCC)cc3)c3cc4c(cc3-c3sc5cc(/C=C6\C(=O)c7ccccc7C6=C(C#N)C#N)sc5c32)C(c2ccc(CCCCCC)cc2)(c2ccc(CCCCCC)cc2)c2c-4sc3cc(/C=C4\C(=O)c5ccccc5C4=C(C#N)C#N)sc23)cc1,0.878,17.1,0.686,10.3,-5.5,-3.89,1.61,1.61,-5.4,-3.6,1.8,1.8
YES,10.1021/acs.jpclett.9b01931,PBDB-T2F,ITIC-2Cl-beta,CCCCC(CC)Cc1sc(-c2c3cc(-c4ccc(-c5sc(-c6ccc(C)s6)c6c5C(=O)c5c(CC(CC)CCCC)sc(CC(CC)CCCC)c5C6=O)s4)sc3c(-c3cc(Cl)c(CC(CC)CCCC)s3)c3cc(C)sc23)cc1Cl,CCCCCCc1ccc(C2(c3ccc(CCCCCC)cc3)c3cc4c(cc3-c3sc5cc(/C=C6\C(=O)c7c(Cl)cccc7C6=C(C#N)C#N)sc5c32)C(c2ccc(CCCCCC)cc2)(c2ccc(CCCCCC)cc2)c2c-4sc3cc(/C=C4\C(=O)c5c(Cl)cccc5C4=C(C#N)C#N)sc23)cc1,0.94,18.47,0.646,11.21,-5.3,-3.71,1.59,1.59,-5.5,-3.6,1.9,1.9
YES,10.1021/acsami.9b16404.s001,,,CCCCC(CC)Cc1sc(-c2c3cc(-c4ccc(-c5sc(-c6ccc(C)s6)c6c5C(=O)c5c(CC(CC)CCCC)sc(CC(CC)CCCC)c5C6=O)s4)sc3c(-c3cc(Cl)c(CC(CC)CCCC)s3)c3cc(C)sc23)cc1Cl,CCCCCCc1ccc(C2(c3ccc(CCCCCC)cc3)c3cc4c(cc3-c3sc5cc(/C=C6\C(=O)c7cc(F)c(F)cc7C6=C(C#N)C#N)sc5c32)C(c2ccc(CCCCCC)cc2)(c2ccc(CCCCCC)cc2)c2c-4sc3cc(/C=C4\C(=O)c5cc(F)c(F)cc5C4=C(C#N)C#N)sc23)cc1,0.881,18.84,0.745,12.96,-5.66,-4.14,1.52,1.52,-5.5,-3.6,1.9,1.9
YES,10.1021/acs.jpclett.9b01931,,,CCCCC(CC)Cc1sc(-c2c3cc(-c4ccc(-c5sc(-c6ccc(C)s6)c6c5C(=O)c5c(CC(CC)CCCC)sc(CC(CC)CCCC)c5C6=O)s4)sc3c(-c3cc(Cl)c(CC(CC)CCCC)s3)c3cc(C)sc23)cc1Cl,CCCCCCc1ccc(C2(c3ccc(CCCCCC)cc3)c3cc4c(cc3-c3sc5cc(/C=C6\C(=O)c7ccccc7C6=C(C#N)C#N)sc5c32)C(c2ccc(CCCCCC)cc2)(c2ccc(CCCCCC)cc2)c2c-4sc3cc(/C=C4\C(=O)c5cc(Cl)c(Cl)cc5C4=C(C#N)C#N)sc23)cc1,0.88,18.91,0.735,12.23,-5.29,-3.77,1.52,1.52,-5.5,-3.6,1.9,1.9
YES,10.1038/s41467-019-10098-z,,,CCCCC(CC)Cc1sc(-c2c3cc(-c4ccc(-c5sc(-c6ccc(C)s6)c6c5C(=O)c5c(CC(CC)CCCC)sc(CC(CC)CCCC)c5C6=O)s4)sc3c(-c3cc(F)c(CC(CC)CCCC)s3)c3cc(C)sc23)cc1F,CCCCCCC1(CCCCCC)c2cc3c(cc2-c2sc(/C=C4\C(=O)c5cc(F)c(F)cc5C4=C(C#N)C#N)cc21)C(CCCCCC)(CCCCCC)c1cc(/C=C2\C(=O)c4cc(F)c(F)cc4C2=C(C#N)C#N)sc1-3,0.84,13.42,0.61,6.88,-5.83,-3.86,1.97,1.97,-5.47,-3.6,1.87,1.87
YES,10.1039/c9ta04789a,,,CCCCC(CC)Cc1sc(-c2c3cc(-c4ccc(-c5sc(-c6ccc(C)s6)c6c5C(=O)c5c(CC(CC)CCCC)sc(CC(CC)CCCC)c5C6=O)s4)sc3c(-c3cc(F)c(CC(CC)CCCC)s3)c3cc(C)sc23)cc1F,CCCCCCc1ccc(C2(c3ccc(CCCCCC)cc3)c3cc4c(cc3-c3sc5cc(/C=C6\C(=O)c7cc(Cl)c(Cl)cc7C6=C(C#N)C#N)sc5c32)C(c2ccc(CCCCCC)cc2)(c2ccc(CCCCCC)cc2)c2c-4sc3cc(/C=C4\C(=O)c5cc(Cl)c(Cl)cc5C4=C(C#N)C#N)sc23)cc1,0.79,22.12,0.74,12.87,-5.73,-4.08,1.65,1.65,-5.48,-3.6,1.88,1.88
YES,10.1039/c9ta04789a,,,CCCCC(CC)Cc1sc(-c2c3cc(-c4ccc(-c5sc(-c6ccc(C)s6)c6c5C(=O)c5c(CC(CC)CCCC)sc(CC(CC)CCCC)c5C6=O)s4)sc3c(-c3cc(F)c(CC(CC)CCCC)s3)c3cc(C)sc23)cc1F,CCCCCCc1ccc(C2(c3ccc(CCCCCC)cc3)c3cc4c(cc3-c3sc5cc(/C=C6\C(=O)c7cc(F)c(F)cc7C6=C(C#N)C#N)sc5c32)C(c2ccc(CCCCCC)cc2)(c2ccc(CCCCCC)cc2)c2c-4sc3cc(/C=C4\C(=O)c5cc(F)c(F)cc5C4=C(C#N)C#N)sc23)cc1,0.87,20.42,0.75,13.35,-5.72,-4.03,1.69,1.69,-5.48,-3.6,1.88,1.88
YES,10.1039/c9ta04789a,,,CCCCC(CC)Cc1sc(-c2c3cc(-c4ccc(-c5sc(-c6ccc(C)s6)c6c5C(=O)c5c(CC(CC)CCCC)sc(CC(CC)CCCC)c5C6=O)s4)sc3c(-c3cc(F)c(CC(CC)CCCC)s3)c3cc(C)sc23)cc1F,CCCCCCc1ccc(C2(c3ccc(CCCCCC)cc3)c3cc4c(cc3-c3sc5cc(/C=C6\C(=O)c7ccc(C)cc7C6=C(C#N)C#N)sc5c32)C(c2ccc(CCCCCC)cc2)(c2ccc(CCCCCC)cc2)c2c-4sc3cc(/C=C4\C(=O)c5ccc(C)cc5C4=C(C#N)C#N)sc23)cc1,1.01,16.13,0.63,10.42,-5.64,-3.9,1.74,1.74,-5.48,-3.6,1.88,1.88
YES,10.1039/c9ta04789a,,,CCCCC(CC)Cc1sc(-c2c3cc(-c4ccc(-c5sc(-c6ccc(C)s6)c6c5C(=O)c5c(CC(CC)CCCC)sc(CC(CC)CCCC)c5C6=O)s4)sc3c(-c3cc(F)c(CC(CC)CCCC)s3)c3cc(C)sc23)cc1F,CCCCCCc1ccc(C2(c3ccc(CCCCCC)cc3)c3cc4c(cc3-c3sc5cc(/C=C6\C(=O)c7ccc(Cl)cc7C6=C(C#N)C#N)sc5c32)C(c2ccc(CCCCCC)cc2)(c2ccc(CCCCCC)cc2)c2c-4sc3cc(/C=C4\C(=O)c5ccc(Cl)cc5C4=C(C#N)C#N)sc23)cc1,0.92,19.8,0.75,13.74,-5.7,-4.02,1.68,1.68,-5.48,-3.6,1.88,1.88
YES,10.1039/c9ta04789a,,,CCCCC(CC)Cc1sc(-c2c3cc(-c4ccc(-c5sc(-c6ccc(C)s6)c6c5C(=O)c5c(CC(CC)CCCC)sc(CC(CC)CCCC)c5C6=O)s4)sc3c(-c3cc(F)c(CC(CC)CCCC)s3)c3cc(C)sc23)cc1F,CCCCCCc1ccc(C2(c3ccc(CCCCCC)cc3)c3cc4c(cc3-c3sc5cc(/C=C6\C(=O)c7ccc(F)cc7C6=C(C#N)C#N)sc5c32)C(c2ccc(CCCCCC)cc2)(c2ccc(CCCCCC)cc2)c2c-4sc3cc(/C=C4\C(=O)c5ccc(F)cc5C4=C(C#N)C#N)sc23)cc1,0.93,19.35,0.76,13.68,-5.69,-3.99,1.7,1.7,-5.48,-3.6,1.88,1.88
YES,10.1039/c9ta04789a,,,CCCCC(CC)Cc1sc(-c2c3cc(-c4ccc(-c5sc(-c6ccc(C)s6)c6c5C(=O)c5c(CC(CC)CCCC)sc(CC(CC)CCCC)c5C6=O)s4)sc3c(-c3cc(F)c(CC(CC)CCCC)s3)c3cc(C)sc23)cc1F,CCCCCCc1ccc(C2(c3ccc(CCCCCC)cc3)c3cc4c(cc3-c3sc5cc(/C=C6\C(=O)c7ccccc7C6=C(C#N)C#N)sc5c32)C(c2ccc(CCCCCC)cc2)(c2ccc(CCCCCC)cc2)c2c-4sc3cc(/C=C4\C(=O)c5ccccc5C4=C(C#N)C#N)sc23)cc1,1,16.42,0.65,10.75,-5.66,-3.93,1.73,1.73,-5.48,-3.6,1.88,1.88
YES,10.1039/c9ta04789a,,,CCCCC(CC)Cc1sc(-c2c3cc(-c4ccc(-c5sc(-c6ccc(C)s6)c6c5C(=O)c5c(CC(CC)CCCC)sc(CC(CC)CCCC)c5C6=O)s4)sc3c(-c3cc(F)c(CC(CC)CCCC)s3)c3cc(C)sc23)cc1F,CCCCCCc1ccc(C2(c3ccc(CCCCCC)cc3)c3cc4c(cc3-c3sc5cc(/C=C6\C(=O)c7sccc7C6=C(C#N)C#N)sc5c32)C(c2ccc(CCCCCC)cc2)(c2ccc(CCCCCC)cc2)c2c-4sc3cc(/C=C4\C(=O)c5sccc5C4=C(C#N)C#N)sc23)cc1,1.07,14.2,0.62,9.51,-5.63,-3.82,1.81,1.81,-5.48,-3.6,1.88,1.88
YES,10.1038/s41467-019-10098-z,,,CCCCC(CC)Cc1sc(-c2c3cc(-c4ccc(-c5sc(-c6ccc(C)s6)c6c5C(=O)c5c(CC(CC)CCCC)sc(CC(CC)CCCC)c5C6=O)s4)sc3c(-c3cc(F)c(CC(CC)CCCC)s3)c3cc(C)sc23)cc1F,CCCCCCCCC(CCCCCC)COc1cc(-c2cc(CCCCCC)c(/C=C3\C(=O)c4cc(F)c(F)cc4C3=C(C#N)C#N)s2)c(OCC(CCCCCC)CCCCCCCC)cc1-c1cc(CCCCCC)c(/C=C2\C(=O)c3cc(F)c(F)cc3C2=C(C#N)C#N)s1,0.93,16.73,0.66,10.27,-5.59,-3.81,1.78,1.78,-5.47,-3.6,1.87,1.87
YES,10.1038/s41467-019-10098-z,,,CCCCC(CC)Cc1sc(-c2c3cc(-c4ccc(-c5sc(-c6ccc(C)s6)c6c5C(=O)c5c(CC(CC)CCCC)sc(CC(CC)CCCC)c5C6=O)s4)sc3c(-c3cc(F)c(CC(CC)CCCC)s3)c3cc(C)sc23)cc1F,CCCCCCCCC(CCCCCC)COc1cc(-c2cc(OCCCCCC)c(/C=C3\C(=O)c4cc(F)c(F)cc4C3=C(C#N)C#N)s2)c(OCC(CCCCCC)CCCCCCCC)cc1-c1cc(OCCCCCC)c(/C=C2\C(=O)c3cc(F)c(F)cc3C2=C(C#N)C#N)s1,1.01,12.6,0.52,6.62,-5.48,-3.66,1.82,1.82,-5.47,-3.6,1.87,1.87
YES,10.1038/s41467-019-10098-z,,,CCCCC(CC)Cc1sc(-c2c3cc(-c4ccc(-c5sc(-c6ccc(C)s6)c6c5C(=O)c5c(CC(CC)CCCC)sc(CC(CC)CCCC)c5C6=O)s4)sc3c(-c3cc(F)c(CC(CC)CCCC)s3)c3cc(C)sc23)cc1F,CCCCCCCCC(CCCCCC)COc1cc(-c2ccc(/C=C3\C(=O)c4cc(F)c(F)cc4C3=C(C#N)C#N)s2)c(OCC(CCCCCC)CCCCCCCC)cc1-c1ccc(/C=C2\C(=O)c3cc(F)c(F)cc3C2=C(C#N)C#N)s1,0.92,8.22,0.54,4.08,-5.62,-3.8,1.82,1.82,-5.47,-3.6,1.87,1.87
YES,10.1039/C7TA09837E,2D-PBTCl,ITIC,CCCCC(CC)COC(=O)c1ccc(-c2sc3c(-c4cc5c(-c6ccc(CC(CC)CCCC)s6)c6sc(C)cc6c(-c6ccc(CC(CC)CCCC)s6)c5s4)sc(C)c3c2Cl)s1,CCCCCCc1ccc(C2(c3ccc(CCCCCC)cc3)c3cc4c(cc3-c3sc5cc(/C=C6\C(=O)c7ccccc7C6=C(C#N)C#N)sc5c32)C(c2ccc(CCCCCC)cc2)(c2ccc(CCCCCC)cc2)c2c-4sc3cc(/C=C4\C(=O)c5ccccc5C4=C(C#N)C#N)sc23)cc1,0.91,15.79,0.613,8.81,-5.49,-3.83,1.66,1.59,-5.45,-3.6,1.85,1.72
YES,10.1039/c9qm00334g,,,CCCCC(CC)COC(=O)c1sc2c(-c3cc4c(-c5ccc(CC(CC)CCCC)s5)c5sc(C)cc5c(-c5ccc(CC(CC)CCCC)s5)c4s3)sc(C)c2c1F,CCCCCCC(CCCCCC)N1C(=O)c2ccc3c4c5c6c(c7c8c9c%10c%11c%12c(cc%13c%14c(cc(c7c7cc(c2c3c67)C1=O)c9c%14%12)C(=O)N(C(CCCCCC)CCCCCC)C%13=O)CCC=%11C=C1C(=O)N(C(CCCCCC)CCCCCC)C(=O)C(C=8)C1%10)C=C1C(=O)N(C(CCCCCC)CCCCCC)C(=O)C(C=C4c2ccc3c(c2)C2(c4cc(C6=CC7C(=O)N(C(CCCCCC)CCCCCC)C(=O)C8=Cc9c%10c(c6c6ccc%11c%12c(cc(c%13c9c9c%14c%15c%16c%17c(cc%18c%19c(cc%13c%14c%19%17)C(=O)N(C(CCCCCC)CCCCCC)C%18=O)CCC=%16C=C%13C(=O)N(C(CCCCCC)CCCCCC)C(=O)C(C=9)C%13%15)c%10c6%12)C(=O)N(C(CCCCCC)CCCCCC)C%11=O)C87)ccc4-3)c3cc(C4=CC6C(=O)N(C(CCCCCC)CCCCCC)C(=O)C7=Cc8c9c(c4c4ccc%10c%11c(cc(c%12c8c8c%13c%14c%15c%16c(cc%17c%18c(cc%12c%13c%18%16)C(=O)N(C(CCCCCC)CCCCCC)C%17=O)CCC=%15C=C%12C(=O)N(C(CCCCCC)CCCCCC)C(=O)C(C=8)C%12%14)c9c4%11)C(=O)N(C(CCCCCC)CCCCCC)C%10=O)C76)ccc3-c3ccc(-c4cc6c7c(cc8c9c(c%10c%11c%12c%13c%14c(cc%15c%16c(cc9c%11c%16%14)C(=O)N(C(CCCCCC)CCCCCC)C%15=O)CCC%13=CC9C(=O)N(C(CCCCCC)CCCCCC)C(=O)C(=C%10)C%129)c9c%10c%11c(c4c7c%108)=CC=C4C(=O)N(C(CCCCCC)CCCCCC)C(=O)C(C=9)C4%11)C(=O)N(C(CCCCCC)CCCCCC)C6=O)cc32)C15,0.822,15.64,0.586,7.69,-5.83,-3.8,2.03,2.03,-5.12,-3.6,1.52,1.52
YES,10.1016/j.orgel.2019.03.052,,,CCCCC(CC)COC(=O)c1sc2c(-c3cc4c(-c5ccc(CC(CC)CCCC)s5)c5sc(C)cc5c(-c5ccc(CC(CC)CCCC)s5)c4s3)sc(C)c2c1F,CCCCCCC(CCCCCC)N1C(=O)c2ccc3c4c5c6c(c7c8c9c%10c(c%11ccc%12c%13c(cc(c7c7cc(c2c3c67)C1=O)c9c%13%11)C(=O)N(C(CCCCCC)CCCCCC)C%12=O)=CC=C1C(=O)N(C(CCCCCC)CCCCCC)C(=O)C(C=8)C1%10)C=C1C(=O)N(C(CCCCCC)CCCCCC)C(=O)C(C=C4c2cc(-c3cc4c6c(cc7c8c(c9c%10c%11c(c3c6c%107)C=CC3C(=O)N(C(CCCCCC)CCCCCC)C(=O)C(=C9)C%113)c3c6c7c(c9ccc%10c%11c(cc8c6c%119)C(=O)N(C(CCCCCC)CCCCCC)C%10=O)=CC=C6C(=O)N(C(CCCCCC)CCCCCC)C(=O)C(C=3)C67)C(=O)N(C(CCCCCC)CCCCCC)C4=O)cc(-c3cc4c6c(cc7c8c(c9c%10c%11c(c%12ccc%13c%14c(cc8c%10c%12%14)C(=O)N(C(CCCCCC)CCCCCC)C%13=O)C=CC8C(=O)N(C(CCCCCC)CCCCCC)C(=O)C(=C9)C%118)c8c9c%10c(c3c6c97)=CC=C3C(=O)N(C(CCCCCC)CCCCCC)C(=O)C(C=8)C3%10)C(=O)N(C(CCCCCC)CCCCCC)C4=O)c2)C15,0.76,15.24,0.59,6.95,-5.89,-3.8,2.09,2.09,-5.2,-3.6,1.6,1.6
YES,10.1039/c9tc02150g,,,CCCCC(CC)COC(=O)c1sc2c(-c3cc4c(-c5ccc(CC(CC)CCCC)s5)c5sc(C)cc5c(-c5ccc(CC(CC)CCCC)s5)c4s3)sc(C)c2c1F,CCCCCCC(CCCCCC)n1c(=O)c2ccc3c4ccc5c(=O)n(C(CCCCCC)CCCCCC)c(=O)c6cc7c8c9cc%10c(=O)n(C(CCCCCC)CCCCCC)c(=O)c%11cc%12c%13c%14cc%15c(=O)n(C(CCCCCC)CCCCCC)c(=O)c%16cc%17c%18c(c%19cc%20c(=O)n(C(CCCCCC)CCCCCC)c(=O)c%21cc(c%13c%13cc%22c(=O)n(C(CCCCCC)CCCCCC)c(=O)c%23cc(c8c8cc(c1=O)c2c3c8c7c4c56)c1c9c(c%10%11)c%12c%13c1c%23%22)c1c%14c(c%15%16)c%17c%19c1c%21%20)c1c2cc3c(=O)n(C(CCCCCC)CCCCCC)c(=O)c4cc5c6c7cc8c(=O)n(C(CCCCCC)CCCCCC)c(=O)c9cc%10c%11c%12cc%13c(=O)n(C(CCCCCC)CCCCCC)c(=O)c%14ccc%15c%16ccc%17c(=O)n(C(CCCCCC)CCCCCC)c(=O)c%19cc(c%11c%11cc%20c(=O)n(C(CCCCCC)CCCCCC)c(=O)c%21cc(c6c6cc%22c(=O)n(C(CCCCCC)CCCCCC)c(=O)c%23cc(c1c1c%24cc%25c(=O)n(C(CCCCCC)CCCCCC)c(=O)c%26cc%27c%28c%29cc%30c(=O)n(C(CCCCCC)CCCCCC)c(=O)c%31cc%32c%33c%34cc%35c(=O)n(C(CCCCCC)CCCCCC)c(=O)c%36ccc%37c%38ccc%39c(=O)n(C(CCCCCC)CCCCCC)c(=O)c%40cc(c%33c%33cc%41c(=O)n(C(CCCCCC)CCCCCC)c(=O)c%42cc(c%28c%28cc%43c(=O)n(C(CCCCCC)CCCCCC)c(=O)c%44cc(c%181)c1c%24c(c%26%25)c%27c%28c1c%43%44)c1c%29c(c%31%30)c%32c%33c1c%41%42)c(c%38c%39%40)c%34c%37c%36%35)c1c2c(c43)c5c6c1c%22%23)c1c7c(c98)c%10c%11c1c%20%21)c(c%16c%17%19)c%12c%15c%14%13,0.759,16.4,0.619,7.93,-5.79,-3.82,1.97,1.97,-5.12,-3.6,1.52,1.52
YES,10.1039/c9tc02150g,,,CCCCC(CC)COC(=O)c1sc2c(-c3cc4c(-c5ccc(CC(CC)CCCC)s5)c5sc(C)cc5c(-c5ccc(CC(CC)CCCC)s5)c4s3)sc(C)c2c1F,CCCCCCC(CCCCCC)n1c(=O)c2ccc3c4ccc5c(=O)n(C(CCCCCC)CCCCCC)c(=O)c6cc7c8c9cc%10c(=O)n(C(CCCCCC)CCCCCC)c(=O)c%11cc%12c%13c%14cc%15c(=O)n(C(CCCCCC)CCCCCC)c(=O)c%16cc(-c%17cc(-c%18cc%19c(=O)n(C(CCCCCC)CCCCCC)c(=O)c%20cc%21c%22c%23cc%24c(=O)n(C(CCCCCC)CCCCCC)c(=O)c%25cc%26c%27c%28cc%29c(=O)n(C(CCCCCC)CCCCCC)c(=O)c%30ccc%31c%32ccc%33c(=O)n(C(CCCCCC)CCCCCC)c(=O)c%34cc(c%27c%27cc%35c(=O)n(C(CCCCCC)CCCCCC)c(=O)c%36cc(c%22c%22cc%37c(=O)n(C(CCCCCC)CCCCCC)c(=O)c%38ccc%39c%18c(c%19%20)c%21c%22c%39c%38%37)c%18c%23c(c%25%24)c%26c%27c%18c%35%36)c(c%32c%33%34)c%28c%31c%30%29)cc(-c%18cc%19c(=O)n(C(CCCCCC)CCCCCC)c(=O)c%20cc%21c%22c%23cc%24c(=O)n(C(CCCCCC)CCCCCC)c(=O)c%25cc%26c%27c%28cc%29c(=O)n(C(CCCCCC)CCCCCC)c(=O)c%30ccc%31c%32ccc%33c(=O)n(C(CCCCCC)CCCCCC)c(=O)c%34cc(c%27c%27cc%35c(=O)n(C(CCCCCC)CCCCCC)c(=O)c%36cc(c%22c%22cc%37c(=O)n(C(CCCCCC)CCCCCC)c(=O)c%38ccc%39c%18c(c%19%20)c%21c%22c%39c%38%37)c%18c%23c(c%25%24)c%26c%27c%18c%35%36)c(c%32c%33%34)c%28c%31c%30%29)c%17)c%17c%18ccc%19c(=O)n(C(CCCCCC)CCCCCC)c(=O)c%20cc(c%13c%13cc%21c(=O)n(C(CCCCCC)CCCCCC)c(=O)c%22cc(c8c8cc(c1=O)c2c3c8c7c4c56)c1c9c(c%10%11)c%12c%13c1c%22%21)c(c%18c%19%20)c%14c%17c%16%15,0.775,16.91,0.659,8.84,-5.85,-3.81,2.04,2.04,-5.12,-3.6,1.52,1.52
YES,10.1021/acsenergylett.6b00291,,,CCCCC(CC)COC(=O)c1sc2c(-c3cc4c(-c5ccc(CC(CC)CCCC)s5)c5sc(C)cc5c(-c5ccc(CC(CC)CCCC)s5)c4s3)sc(C)c2c1F,CCCCCCC(CCCCCC)n1c(=O)c2ccc3c4ccc5c(=O)n(C(CCCCCC)CCCCCC)c(=O)c6cc7c8c9cc%10c(=O)n(C(CCCCCC)CCCCCC)c(=O)c%11cc%12c%13c%14cc%15c(=O)n(C(CCCCCC)CCCCCC)c(=O)c%16ccc%17c%18ccc%19c(=O)n(C(CCCCCC)CCCCCC)c(=O)c%20cc(c%13c%13cc%21c(=O)n(C(CCCCCC)CCCCCC)c(=O)c%22cc(c8c8cc(c1=O)c2c3c8c7c4c56)c1c9c(c%10%11)c%12c%13c1c%22%21)c(c%18c%19%20)c%14c%17c%16%15,0.81,14.6,0.54,6.4,-6.2,-3.9,2.3,2.3,-5.1,-3.6,1.5,1.5
YES,10.1021/acsami.8b06126,,,CCCCC(CC)COC(=O)c1sc2c(-c3cc4c(-c5ccc(CC(CC)CCCC)s5)c5sc(C)cc5c(-c5ccc(CC(CC)CCCC)s5)c4s3)sc(C)c2c1F,CCCCCCC(CCCCCC)n1c(=O)c2ccc3c4ccc5c(=O)n(C(CCCCCC)CCCCCC)c(=O)c6cc7c8c9cc%10c(=O)n(C(CCCCCC)CCCCCC)c(=O)c%11cc%12c%13c(c%14cc%15c(=O)n(C(CCCCCC)CCCCCC)c(=O)c%16cc(c8c8cc(c1=O)c2c3c8c7c4c56)c1c9c(c%10%11)c%12c%14c1c%16%15)c1c2cc3c(=O)n(C(CCCCCC)CCCCCC)c(=O)c4cc5c6c7cc8c(=O)n(C(CCCCCC)CCCCCC)c(=O)c9ccc%10c%11ccc%12c(=O)n(C(CCCCCC)CCCCCC)c(=O)c%14cc(c6c6cc%15c(=O)n(C(CCCCCC)CCCCCC)c(=O)c%16cc(c1c1c%17cc%18c(=O)n(C(CCCCCC)CCCCCC)c(=O)c%19cc%20c%21c%22cc%23c(=O)n(C(CCCCCC)CCCCCC)c(=O)c%24ccc%25c%26ccc%27c(=O)n(C(CCCCCC)CCCCCC)c(=O)c%28cc(c%21c%21cc%29c(=O)n(C(CCCCCC)CCCCCC)c(=O)c%30cc(c%131)c1c%17c(c%19%18)c%20c%21c1c%29%30)c(c%26c%27%28)c%22c%25c%24%23)c1c2c(c43)c5c6c1c%15%16)c(c%11c%12%14)c7c%10c98,0.79,16.77,0.617,8.28,-5.89,-3.8,2.09,2.09,-5.12,-3.6,1.52,1.52
YES,10.1021/acsami.8b06126,,,CCCCC(CC)COC(=O)c1sc2c(-c3cc4c(-c5ccc(CC(CC)CCCC)s5)c5sc(C)cc5c(-c5ccc(CC(CC)CCCC)s5)c4s3)sc(C)c2c1F,CCCCCCC(CCCCCC)n1c(=O)c2ccc3c4ccc5c(=O)n(C(CCCCCC)CCCCCC)c(=O)c6cc7c8c9cc%10c(=O)n(C(CCCCCC)CCCCCC)c(=O)c%11cc(-c%12cc(-c%13cc%14c(=O)n(C(CCCCCC)CCCCCC)c(=O)c%15cc%16c%17c%18cc%19c(=O)n(C(CCCCCC)CCCCCC)c(=O)c%20ccc%21c%22ccc%23c(=O)n(C(CCCCCC)CCCCCC)c(=O)c%24cc(c%17c%17cc%25c(=O)n(C(CCCCCC)CCCCCC)c(=O)c%26ccc%27c%13c(c%14%15)c%16c%17c%27c%26%25)c(c%22c%23%24)c%18c%21c%20%19)cc(-c%13cc%14c(=O)n(C(CCCCCC)CCCCCC)c(=O)c%15cc%16c%17c%18cc%19c(=O)n(C(CCCCCC)CCCCCC)c(=O)c%20ccc%21c%22ccc%23c(=O)n(C(CCCCCC)CCCCCC)c(=O)c%24cc(c%17c%17cc%25c(=O)n(C(CCCCCC)CCCCCC)c(=O)c%26ccc%27c%13c(c%14%15)c%16c%17c%27c%26%25)c(c%22c%23%24)c%18c%21c%20%19)c%12)c%12c%13ccc%14c(=O)n(C(CCCCCC)CCCCCC)c(=O)c%15cc(c8c8cc(c1=O)c2c3c8c7c4c56)c(c%13c%14%15)c9c%12c%11%10,0.777,15.85,0.626,7.84,-5.83,-3.81,2.02,2.02,-5.12,-3.6,1.52,1.52
YES,10.1021/acsami.8b06126,,,CCCCC(CC)COC(=O)c1sc2c(-c3cc4c(-c5ccc(CC(CC)CCCC)s5)c5sc(C)cc5c(-c5ccc(CC(CC)CCCC)s5)c4s3)sc(C)c2c1F,CCCCCCC(CCCCCC)n1c(=O)c2ccc3c4ccc5c(=O)n(C(CCCCCC)CCCCCC)c(=O)c6cc7c8c9cc%10c(=O)n(C(CCCCCC)CCCCCC)c(=O)c%11ccc%12c%13ccc%14c(=O)n(C(CCCCCC)CCCCCC)c(=O)c%15cc(c8c8cc(c1=O)c2c3c8c7c4c56)c(c%13c%14%15)c9c%12c%11%10,0.76,12.13,0.57,5.57,-6.06,-3.91,2.15,2.15,-5.12,-3.6,1.52,1.52
YES,10.1007/s11426-016-0336-6,PTB7-Th,IDT-2BR1,CCCCC(CC)COC(=O)c1sc2c(-c3cc4c(-c5ccc(CC(CC)CCCC)s5)c5sc(C)cc5c(-c5ccc(CC(CC)CCCC)s5)c4s3)sc(C)c2c1F,CCCCCCC1(CCCCCC)c2cc3c(cc2-c2sc(-c4ccc(/C=C5\SC(=S)N(CC)C5=O)c5nsnc45)cc21)C(CCCCCC)(CCCCCC)c1cc(-c2ccc(/C=C4\SC(=S)N(CC)C4=O)c4nsnc24)sc1-3,0.95,15.2,0.6,8.7,-5.37,-3.67,1.7,1.61,-5.21,-3.6,1.61,1.58
YES,10.1039/c9ta07917c,,,CCCCC(CC)COC(=O)c1sc2c(-c3cc4c(-c5ccc(CC(CC)CCCC)s5)c5sc(C)cc5c(-c5ccc(CC(CC)CCCC)s5)c4s3)sc(C)c2c1F,CCCCCCc1ccc(C2(c3ccc(CCCCCC)cc3)c3c(sc4cc(/C=C5\C(=O)c6cc(F)c(F)cc6C5=C(C#N)C#N)sc34)-c3sc4c5c(sc4c32)-c2sc3c4c(sc3c2C5(c2ccc(CCCCCC)cc2)c2ccc(CCCCCC)cc2)-c2sc3c(/C=C5\C(=O)c6cc(F)c(F)cc6C5=C(C#N)C#N)csc3c2C4(c2ccc(CCCCCC)cc2)c2ccc(CCCCCC)cc2)cc1,0.779,20.2,0.634,10.3,-5.31,-3.99,1.32,1.32,-5.2,-3.6,1.6,1.6
YES,10.1039/c9ta07917c,,,CCCCC(CC)COC(=O)c1sc2c(-c3cc4c(-c5ccc(CC(CC)CCCC)s5)c5sc(C)cc5c(-c5ccc(CC(CC)CCCC)s5)c4s3)sc(C)c2c1F,CCCCCCc1ccc(C2(c3ccc(CCCCCC)cc3)c3c(sc4cc(/C=C5\C(=O)c6cc(F)c(F)cc6C5=C(C#N)C#N)sc34)-c3sc4c5c(sc4c32)-c2sc3c4c(sc3c2C5(c2ccc(CCCCCC)cc2)c2ccc(CCCCCC)cc2)-c2sc3cc(/C=C5\C(=O)c6cc(F)c(F)cc6C5=C(C#N)C#N)sc3c2C4(c2ccc(CCCCCC)cc2)c2ccc(CCCCCC)cc2)cc1,0.692,23.3,0.689,11.2,-5.31,-4.06,1.25,1.25,-5.2,-3.6,1.6,1.6
YES,10.1002/aenm.201702831,,,CCCCC(CC)COC(=O)c1sc2c(-c3cc4c(-c5ccc(CC(CC)CCCC)s5)c5sc(C)cc5c(-c5ccc(CC(CC)CCCC)s5)c4s3)sc(C)c2c1F,CCCCCCc1ccc(C2(c3ccc(CCCCCC)cc3)c3c(sc4cc(/C=C5\C(=O)c6ccccc6C5=C(C#N)C#N)sc34)-c3sc4c5c(sc4c32)-c2sc3cc(/C=C4\C(=O)c6ccccc6C4=C(C#N)C#N)sc3c2C5(c2ccc(CCCCCC)cc2)c2ccc(CCCCCC)cc2)cc1,0.831,20.11,0.662,11.07,-5.21,-3.83,1.38,1.38,-5.1,-3.6,1.5,1.5
YES,10.1002/adma.201705969,PTB7-Th,FOIC,CCCCC(CC)COC(=O)c1sc2c(-c3cc4c(-c5ccc(CC(CC)CCCC)s5)c5sc(C)cc5c(-c5ccc(CC(CC)CCCC)s5)c4s3)sc(C)c2c1F,CCCCCCc1ccc(C2(c3ccc(CCCCCC)cc3)c3c(sc4cc(C=C5C(=O)c6cc(F)ccc6C5=C(C#N)C#N)sc34)-c3sc4c5c(sc4c32)-c2sc3cc(C=C4C(=O)c6cc(F)ccc6C4=C(C#N)C#N)sc3c2C5(c2ccc(CCCCCC)cc2)c2ccc(CCCCCC)cc2)cc1,0.743,24,0.671,12,-5.38,-3.91,1.47,1.32,-5.21,-3.6,1.61,1.58
YES,10.1039/C7TA05774A,PTB7-Th,IDT-Tz,CCCCC(CC)COC(=O)c1sc2c(-c3cc4c(-c5ccc(CC(CC)CCCC)s5)c5sc(C)cc5c(-c5ccc(CC(CC)CCCC)s5)c4s3)sc(C)c2c1F,CCCCCCc1ccc(C2(c3ccc(CCCCCC)cc3)c3cc(-c4ncc(/C=C5\C(=O)c6ccccc6C5=C(C#N)C#N)s4)ccc3-c3cc4c(cc32)-c2ccc(-c3ncc(/C=C5\C(=O)c6ccccc6C5=C(C#N)C#N)s3)cc2C4(c2ccc(CCCCCC)cc2)c2ccc(CCCCCC)cc2)cc1,0.8,15.94,0.657,8.38,-5.62,-4.09,1.53,,-5.21,-3.6,1.61,1.58
YES,10.1021/jacs.7b11278,PTB7-Th,BT-CIC,CCCCC(CC)COC(=O)c1sc2c(-c3cc4c(-c5ccc(CC(CC)CCCC)s5)c5sc(C)cc5c(-c5ccc(CC(CC)CCCC)s5)c4s3)sc(C)c2c1F,CCCCCCc1ccc(C2(c3ccc(CCCCCC)cc3)c3cc(/C=C4\C(=O)c5cc(Cl)c(Cl)cc5C4=C(C#N)C#N)sc3-c3sc4c(OCC(CC)CCCC)c5c6c(sc5c(OCC(CC)CCCC)c4c32)-c2sc(/C=C3\C(=O)c4cc(Cl)c(Cl)cc4C3=C(C#N)C#N)cc2C6(c2ccc(CCCCCC)cc2)c2ccc(CCCCCC)cc2)cc1,0.7,22.5,0.71,11.2,-5.49,-4.09,1.4,,-5.21,-3.6,1.61,1.58
YES,10.1021/acs.chemmater.8b01677,PTB7-Th,IOIC2,CCCCC(CC)COC(=O)c1sc2c(-c3cc4c(-c5ccc(CC(CC)CCCC)s5)c5sc(C)cc5c(-c5ccc(CC(CC)CCCC)s5)c4s3)sc(C)c2c1F,CCCCCCc1ccc(C2(c3ccc(CCCCCC)cc3)c3cc(/C=C4\C(=O)c5cc(F)c(F)cc5C4=C(C#N)C#N)sc3-c3sc4c(c(CCCCCC)cc5c4cc(CCCCCC)c4c6c(sc45)-c4sc(/C=C5\C(=O)c7cc(F)c(F)cc7C5=C(C#N)C#N)cc4C6(c4ccc(CCCCCC)cc4)c4ccc(CCCCCC)cc4)c32)cc1,0.826,17.2,0.658,9.33,-5.41,-3.78,1.63,,-5.21,-3.6,1.61,1.58
YES,10.1002/adma.201701308,,,CCCCC(CC)COC(=O)c1sc2c(-c3cc4c(-c5ccc(CC(CC)CCCC)s5)c5sc(C)cc5c(-c5ccc(CC(CC)CCCC)s5)c4s3)sc(C)c2c1F,CCCCCCc1ccc(C2(c3ccc(CCCCCC)cc3)c3cc(/C=C4\C(=O)c5ccccc5C4=C(C#N)C#N)sc3-c3sc4c5c(sc4c32)-c2sc(/C=C3\C(=O)c4ccccc4C3=C(C#N)C#N)cc2C5(c2ccc(CCCCCC)cc2)c2ccc(CCCCCC)cc2)cc1,0.75,18.75,0.668,9.77,-5.45,-3.93,1.52,1.52,-5.2,-3.6,1.6,1.6
YES,10.1039/C7TA05774A,PTB7-Th,IDT-T,CCCCC(CC)COC(=O)c1sc2c(-c3cc4c(-c5ccc(CC(CC)CCCC)s5)c5sc(C)cc5c(-c5ccc(CC(CC)CCCC)s5)c4s3)sc(C)c2c1F,CCCCCCc1ccc(C2(c3ccc(CCCCCC)cc3)c3cc4c(cc3-c3sc(-c5ccc(/C=C6\C(=O)c7ccccc7C6=C(C#N)C#N)s5)cc32)C(c2ccc(CCCCCC)cc2)(c2ccc(CCCCCC)cc2)c2cc(-c3ccc(/C=C5\C(=O)c6ccccc6C5=C(C#N)C#N)s3)sc2-4)cc1,0.84,9.54,0.509,4.08,-5.41,-3.96,1.45,,-5.21,-3.6,1.61,1.58
YES,10.1039/C8TC00705E,PTB7-Th,IDT-BT-R,CCCCC(CC)COC(=O)c1sc2c(-c3cc4c(-c5ccc(CC(CC)CCCC)s5)c5sc(C)cc5c(-c5ccc(CC(CC)CCCC)s5)c4s3)sc(C)c2c1F,CCCCCCc1ccc(C2(c3ccc(CCCCCC)cc3)c3cc4c(cc3-c3sc(-c5ccc(/C=C6\SC(=S)N(CC)C6=O)c6nsnc56)cc32)C(c2ccc(CCCCCC)cc2)(c2ccc(CCCCCC)cc2)c2cc(-c3ccc(/C=C5\SC(=S)N(CC)C5=O)c5nsnc35)sc2-4)cc1,1.05,14.62,0.599,9.39,-5.3,-3.59,1.71,,-5.21,-3.6,1.61,1.58
YES,10.1002/adma.201703080,PTB7-Th,IEICO-4Cl,CCCCC(CC)COC(=O)c1sc2c(-c3cc4c(-c5ccc(CC(CC)CCCC)s5)c5sc(C)cc5c(-c5ccc(CC(CC)CCCC)s5)c4s3)sc(C)c2c1F,CCCCCCc1ccc(C2(c3ccc(CCCCCC)cc3)c3cc4c(cc3-c3sc(-c5sc(/C=C6\C(=O)c7cc(Cl)c(Cl)cc7C6=C(C#N)C#N)cc5OCC(CC)CCCC)cc32)C(c2ccc(CCCCCC)cc2)(c2ccc(CCCCCC)cc2)c2cc(-c3sc(/C=C5\C(=O)c6cc(Cl)c(Cl)cc6C5=C(C#N)C#N)cc3OCC(CC)CCCC)sc2-4)cc1,0.727,22.8,0.62,10.3,-5.56,-4.23,1.33,1.23,-5.21,-3.6,1.61,1.58
YES,10.1021/acs.jpcc.9b06267,,,CCCCC(CC)COC(=O)c1sc2c(-c3cc4c(-c5ccc(CC(CC)CCCC)s5)c5sc(C)cc5c(-c5ccc(CC(CC)CCCC)s5)c4s3)sc(C)c2c1F,CCCCCCc1ccc(C2(c3ccc(CCCCCC)cc3)c3cc4c(cc3-c3sc(-c5sc(/C=C6\C(=O)c7cc(F)c(F)cc7C6=C(C#N)C#N)cc5OCC(CC)CCCC)cc32)C(c2ccc(CCCCCC)cc2)(c2ccc(CCCCCC)cc2)c2cc(-c3sc(/C=C5\C(=O)c6cc(F)c(F)cc6C5=C(C#N)C#N)cc3OCC(CC)CCCC)sc2-4)cc1,0.72,18.85,0.61,8.33,-5.4,-4.2,1.2,1.2,-5.2,-3.6,1.6,1.6
YES,10.1002/adma.201806616,PTB7-Th,IEICO-4F,CCCCC(CC)COC(=O)c1sc2c(-c3cc4c(-c5ccc(CC(CC)CCCC)s5)c5sc(C)cc5c(-c5ccc(CC(CC)CCCC)s5)c4s3)sc(C)c2c1F,CCCCCCc1ccc(C2(c3ccc(CCCCCC)cc3)c3cc4c(cc3-c3sc(-c5sc(/C=C6\C(=O)c7cc(F)c(F)cc7C6=C(C#N)C#N)cc5OCC(CC)CCCC)cc32)C(c2ccc(CCCCCC)cc2)(c2ccc(CCCCCC)cc2)c2cc(-c3sc(/C=C5\C(=O)c6cc(F)c(F)cc6C5=C(C#N)C#N)cc3OCC(CC)CCCC)sc2-4)cc1,0.7,27.2,0.69,13.2,-5.44,-4.19,1.25,1.24,-5.21,-3.6,1.61,1.58
YES,10.1039/C8TA11484F,PTB7-Th,ACS8,CCCCC(CC)COC(=O)c1sc2c(-c3cc4c(-c5ccc(CC(CC)CCCC)s5)c5sc(C)cc5c(-c5ccc(CC(CC)CCCC)s5)c4s3)sc(C)c2c1F,CCCCCCc1ccc(C2(c3ccc(CCCCCC)cc3)c3cc4c(cc3-c3sc(-c5sc(/C=C6\C(=O)c7cc(F)c(F)cc7C6=C(C#N)C#N)cc5SCC(CC)CCCC)cc32)C(c2ccc(CCCCCC)cc2)(c2ccc(CCCCCC)cc2)c2cc(-c3sc(/C=C5\C(=O)c6cc(F)c(F)cc6C5=C(C#N)C#N)cc3SCC(CC)CCCC)sc2-4)cc1,0.75,25.3,0.693,13.2,-5.54,-4.05,1.49,,-5.21,-3.6,1.61,1.58
YES,10.1016/j.nanoen.2019.06.003,PTB7-Th,IFIC-i-4F,CCCCC(CC)COC(=O)c1sc2c(-c3cc4c(-c5ccc(CC(CC)CCCC)s5)c5sc(C)cc5c(-c5ccc(CC(CC)CCCC)s5)c4s3)sc(C)c2c1F,CCCCCCc1ccc(C2(c3ccc(CCCCCC)cc3)c3cc4c(cc3-c3sc(-c5sc(/C=C6\C(=O)c7cc(F)ccc7C6=C(C#N)C#N)c6sc(C(=O)OCC(CC)CCCC)c(F)c56)cc32)C(c2ccc(CCCCCC)cc2)(c2ccc(CCCCCC)cc2)c2cc(-c3sc(/C=C5\C(=O)c6cc(F)ccc6C5=C(C#N)C#N)c5sc(C(=O)OCC(CC)CCCC)c(F)c35)sc2-4)cc1,0.66,23.56,0.65,10.03,-5.42,-3.91,1.51,,-5.21,-3.6,1.61,1.58
YES,10.1002/adma.201670312,,,CCCCC(CC)COC(=O)c1sc2c(-c3cc4c(-c5ccc(CC(CC)CCCC)s5)c5sc(C)cc5c(-c5ccc(CC(CC)CCCC)s5)c4s3)sc(C)c2c1F,CCCCCCc1ccc(C2(c3ccc(CCCCCC)cc3)c3cc4c(cc3-c3sc(-c5sc(/C=C6\C(=O)c7ccccc7C6=C(C#N)C#N)cc5CC(CC)CCCC)cc32)C(c2ccc(CCCCCC)cc2)(c2ccc(CCCCCC)cc2)c2cc(-c3sc(/C=C5\C(=O)c6ccccc6C5=C(C#N)C#N)cc3CC(CC)CCCC)sc2-4)cc1,0.95,14.22,0.47,6.31,-5.4,-3.8,1.6,1.6,-5.2,-3.6,1.6,1.6
YES,10.1039/C4EE03424D,PTB7-Th,IEIC,CCCCC(CC)COC(=O)c1sc2c(-c3cc4c(-c5ccc(CC(CC)CCCC)s5)c5sc(C)cc5c(-c5ccc(CC(CC)CCCC)s5)c4s3)sc(C)c2c1F,CCCCCCc1ccc(C2(c3ccc(CCCCCC)cc3)c3cc4c(cc3-c3sc(-c5sc(/C=C6\C(=O)c7ccccc7C6=C(C#N)C#N)cc5CC(CC)CCCC)cc32)C(c2ccc(CCCCCC)cc2)(c2ccc(CCCCCC)cc2)c2cc(-c3sc(/C=C5\C(=O)c6ccccc6C5=C(C#N)C#N)cc3CC(CC)CCCC)sc2-4)cc1,0.97,13.55,0.48,6.31,-5.42,-3.82,1.6,1.57,-5.21,-3.6,1.61,1.58
YES,10.1002/adma.201703080,,,CCCCC(CC)COC(=O)c1sc2c(-c3cc4c(-c5ccc(CC(CC)CCCC)s5)c5sc(C)cc5c(-c5ccc(CC(CC)CCCC)s5)c4s3)sc(C)c2c1F,CCCCCCc1ccc(C2(c3ccc(CCCCCC)cc3)c3cc4c(cc3-c3sc(-c5scc(C=C6C(=O)c7cc(Cl)c(Cl)cc7C6=C(C#N)C#N)c5OCC(CC)CCCC)cc32)C(c2ccc(CCCCCC)cc2)(c2ccc(CCCCCC)cc2)c2cc(-c3scc(/C=C5/C(=O)c6cc(Cl)c(Cl)cc6C5=C(C#N)C#N)c3OCC(CC)CCCC)sc2-4)cc1,0.727,22.8,0.62,10.3,-5.56,-4.23,1.33,1.33,-5.2,-3.6,1.6,1.6
YES,10.1039/C7TA06631G,PTB7-Th,IDT-N,CCCCC(CC)COC(=O)c1sc2c(-c3cc4c(-c5ccc(CC(CC)CCCC)s5)c5sc(C)cc5c(-c5ccc(CC(CC)CCCC)s5)c4s3)sc(C)c2c1F,CCCCCCc1ccc(C2(c3ccc(CCCCCC)cc3)c3cc4c(cc3-c3sc(/C=C5\C(=O)c6cc7ccccc7cc6C5=C(C#N)C#N)cc32)C(c2ccc(CCCCCC)cc2)(c2ccc(CCCCCC)cc2)c2cc(/C=C3\C(=O)c5cc6ccccc6cc5C3=C(C#N)C#N)sc2-4)cc1,0.73,13.02,0.577,5.5,-5.74,-4.08,1.66,1.58,-5.21,-3.6,1.61,1.58
YES,10.1039/C6EE00315J,PTB7-Th,IDT-IC,CCCCC(CC)COC(=O)c1sc2c(-c3cc4c(-c5ccc(CC(CC)CCCC)s5)c5sc(C)cc5c(-c5ccc(CC(CC)CCCC)s5)c4s3)sc(C)c2c1F,CCCCCCc1ccc(C2(c3ccc(CCCCCC)cc3)c3cc4c(cc3-c3sc(/C=C5\C(=O)c6ccccc6C5=C(C#N)C#N)cc32)C(c2ccc(CCCCCC)cc2)(c2ccc(CCCCCC)cc2)c2cc(/C=C3\C(=O)c5ccccc5C3=C(C#N)C#N)sc2-4)cc1,0.83,9.53,0.4,3.2,-5.61,-3.88,1.73,1.72,-5.21,-3.6,1.61,1.58
YES,10.1021/acsenergylett.8b00045,PTB7-Th,IDTT-2BM,CCCCC(CC)COC(=O)c1sc2c(-c3cc4c(-c5ccc(CC(CC)CCCC)s5)c5sc(C)cc5c(-c5ccc(CC(CC)CCCC)s5)c4s3)sc(C)c2c1F,CCCCCCc1ccc(C2(c3ccc(CCCCCC)cc3)c3cc4c(cc3-c3sc5cc(-c6ccc(C=C(C#N)C#N)c7nsnc67)sc5c32)C(c2ccc(CCCCCC)cc2)(c2ccc(CCCCCC)cc2)c2c-4sc3cc(-c4ccc(C=C(C#N)C#N)c5nsnc45)sc23)cc1,0.83,15.8,0.63,8.4,-5.5,-3.8,1.7,1.54,-5.21,-3.6,1.61,1.58
YES,10.1016/j.orgel.2019.03.052,,,CCCCC(CC)COC(=O)c1sc2c(-c3cc4c(-c5ccc(CC(CC)CCCC)s5)c5sc(C)cc5c(-c5ccc(CC(CC)CCCC)s5)c4s3)sc(C)c2c1F,CCCCCCc1ccc(C2(c3ccc(CCCCCC)cc3)c3cc4c(cc3-c3sc5cc(/C=C6\C(=O)c7ccccc7C6=C(C#N)C#N)sc5c32)C(c2ccc(CCCCCC)cc2)(c2ccc(CCCCCC)cc2)c2c-4sc3cc(/C=C4\C(=O)c5ccccc5C4=C(C#N)C#N)sc23)cc1,0.792,14.52,0.612,7.16,-5.51,-3.78,1.73,1.73,-5.2,-3.6,1.6,1.6
YES,10.1002/adma.201702547,PTB7-Th,ITIC,CCCCC(CC)COC(=O)c1sc2c(-c3cc4c(-c5ccc(CC(CC)CCCC)s5)c5sc(C)cc5c(-c5ccc(CC(CC)CCCC)s5)c4s3)sc(C)c2c1F,CCCCCCc1ccc(C2(c3ccc(CCCCCC)cc3)c3cc4c(cc3-c3sc5cc(/C=C6\C(=O)c7ccccc7C6=C(C#N)C#N)sc5c32)C(c2ccc(CCCCCC)cc2)(c2ccc(CCCCCC)cc2)c2c-4sc3cc(/C=C4\C(=O)c5ccccc5C4=C(C#N)C#N)sc23)cc1,0.84,15.43,0.68,8.79,-5.49,-3.83,1.66,1.59,-5.21,-3.6,1.61,1.58
YES,10.1021/acsaem.8b00506,PTB7-Th,ITIC,CCCCC(CC)COC(=O)c1sc2c(-c3cc4c(-c5ccc(CC(CC)CCCC)s5)c5sc(C)cc5c(-c5ccc(CC(CC)CCCC)s5)c4s3)sc(C)c2c1F,CCCCCCc1ccc(C2(c3ccc(CCCCCC)cc3)c3cc4c(cc3-c3sc5cc(/C=C6\C(=O)c7ccccc7C6=C(C#N)C#N)sc5c32)C(c2ccc(CCCCCC)cc2)(c2ccc(CCCCCC)cc2)c2c-4sc3cc(/C=C4\C(=O)c5ccccc5C4=C(C#N)C#N)sc23)cc1,0.82,14.76,0.571,6.91,-5.49,-3.83,1.66,1.59,-5.21,-3.6,1.61,1.58
YES,10.1021/acsenergylett.8b00366,PTB7-Th,IDTT-T,CCCCC(CC)COC(=O)c1sc2c(-c3cc4c(-c5ccc(CC(CC)CCCC)s5)c5sc(C)cc5c(-c5ccc(CC(CC)CCCC)s5)c4s3)sc(C)c2c1F,CCCCCCc1ccc(C2(c3ccc(CCCCCC)cc3)c3cc4c(cc3-c3sc5cc(C=C6C(=O)N(CC)C(=S)N(CC)C6=O)sc5c32)C(c2ccc(CCCCCC)cc2)(c2ccc(CCCCCC)cc2)c2c-4sc3cc(C=C4C(=O)N(CC)C(=S)N(CC)C4=O)sc23)cc1,1.015,15.7,0.57,9.1,-5.51,-3.58,1.93,1.82,-5.21,-3.6,1.61,1.58
YES,10.1039/c7ta11339k,,,CCCCC(CC)COC(=O)c1sc2c(-c3cc4c(-c5ccc(CC(CC)CCCC)s5)c5sc(C)cc5c(-c5ccc(CC(CC)CCCC)s5)c4s3)sc(C)c2c1F,CCCCCCc1cccc(C2(c3cccc(CCCCCC)c3)c3cc4c(cc3-c3sc5cc(/C=C6\C(=O)c7c(csc7C)C6=C(C#N)C#N)sc5c32)C(c2cccc(CCCCCC)c2)(c2cccc(CCCCCC)c2)c2c-4sc3cc(/C=C4\C(=O)c5c(csc5C)C4=C(C#N)C#N)sc23)c1,0.796,16.52,0.617,8.34,-5.54,-3.9,1.64,1.64,-5.2,-3.6,1.6,1.6
YES,10.1021/jacs.7b13239,PTB7-Th,DTPC-DFIC,CCCCC(CC)COC(=O)c1sc2c(-c3cc4c(-c5ccc(CC(CC)CCCC)s5)c5sc(C)cc5c(-c5ccc(CC(CC)CCCC)s5)c4s3)sc(C)c2c1F,CCCCCCCCC(CCCCCC)Cn1c2cc3c4c(ccc5c6ccc7c8c(cc1c(c86)c2c45)-c1sc(/C=C2\C(=O)c4cc(F)c(F)cc4C2=C(C#N)C#N)cc1C7(c1ccc(CCCCCC)cc1)c1ccc(CCCCCC)cc1)C(c1ccc(CCCCCC)cc1)(c1ccc(CCCCCC)cc1)c1cc(/C=C2\C(=O)c4cc(F)c(F)cc4C2=C(C#N)C#N)sc1-3,0.76,21.92,0.613,10.21,-5.31,-4.1,1.21,,-5.21,-3.6,1.61,1.58
YES,10.1021/jacs.7b13239,PTB7-Th,DTPC-IC,CCCCC(CC)COC(=O)c1sc2c(-c3cc4c(-c5ccc(CC(CC)CCCC)s5)c5sc(C)cc5c(-c5ccc(CC(CC)CCCC)s5)c4s3)sc(C)c2c1F,CCCCCCCCC(CCCCCC)Cn1c2cc3c4c(ccc5c6ccc7c8c(cc1c(c86)c2c45)-c1sc(/C=C2\C(=O)c4ccccc4C2=C(C#N)C#N)cc1C7(c1ccc(CCCCCC)cc1)c1ccc(CCCCCC)cc1)C(c1ccc(CCCCCC)cc1)(c1ccc(CCCCCC)cc1)c1cc(/C=C2\C(=O)c4ccccc4C2=C(C#N)C#N)sc1-3,0.863,8.53,0.424,3.12,-5.21,-3.97,1.24,,-5.21,-3.6,1.61,1.58
YES,10.1039/C6TA04358E,PTB7-Th,DICTF,CCCCC(CC)COC(=O)c1sc2c(-c3cc4c(-c5ccc(CC(CC)CCCC)s5)c5sc(C)cc5c(-c5ccc(CC(CC)CCCC)s5)c4s3)sc(C)c2c1F,CCCCCCCCC1(CCCCCCCC)c2cc(-c3ccc(/C=C4\C(=O)c5ccccc5C4=C(C#N)C#N)s3)ccc2-c2ccc(-c3ccc(/C=C4\C(=O)c5ccccc5C4=C(C#N)C#N)s3)cc21,0.86,16.61,0.56,7.93,-5.67,-3.79,1.88,1.82,-5.21,-3.6,1.61,1.58
YES,10.1021/acsaem.8b01433,,,CCCCC(CC)COC(=O)c1sc2c(-c3cc4c(-c5ccc(CC(CC)CCCC)s5)c5sc(C)cc5c(-c5ccc(CC(CC)CCCC)s5)c4s3)sc(C)c2c1F,CCCCCCCCC1(CCCCCCCC)c2cc(-c3ccc(/C=c4\sc(=C(C#N)C#N)n(CC)c4=O)c4nsnc34)ccc2-c2ccc(-c3ccc(/C=c4\sc(=C(C#N)C#N)n(CC)c4=O)c4nsnc34)cc21,0.998,7.8,0.31,3.3,-5.84,-3.77,2.07,2.07,-5.3,-3.6,1.7,1.7
YES,10.1002/aenm.202100839,PTB7-Th,O-IDTBR,CCCCC(CC)COC(=O)c1sc2c(-c3cc4c(-c5ccc(CC(CC)CCCC)s5)c5sc(C)cc5c(-c5ccc(CC(CC)CCCC)s5)c4s3)sc(C)c2c1F,CCCCCCCCC1(CCCCCCCC)c2cc3c(cc2-c2sc(-c4ccc(/C=C5\SC(=S)N(CC)C5=O)c5nsnc45)cc21)C(CCCCCCCC)(CCCCCCCC)c1cc(-c2ccc(/C=C4\SC(=S)N(CC)C4=O)c4nsnc24)sc1-3,1.07,13.35,0.61,8.7,-5.52,-3.89,1.63,1.68,-5.21,-3.6,1.61,1.58
YES,10.1002/adma.201704904,,,CCCCC(CC)COC(=O)c1sc2c(-c3cc4c(-c5ccc(CC(CC)CCCC)s5)c5sc(C)cc5c(-c5ccc(CC(CC)CCCC)s5)c4s3)sc(C)c2c1F,CCCCCCCCc1c2sc3c(c2c(CCCCCCCC)c2sc4c(c12)C(c1ccc(CCCCCC)cc1)(c1ccc(CCCCCC)cc1)c1cc(/C=C2\C(=O)c5ccc(F)cc5C2=C(C#N)C#N)sc1-4)C(c1ccc(CCCCCC)cc1)(c1ccc(CCCCCC)cc1)c1cc(/C=C2\C(=O)c4ccc(F)cc4C2=C(C#N)C#N)sc1-3,0.775,18.64,0.685,9.89,-5.36,-3.89,1.47,1.47,-5.2,-3.6,1.6,1.6
YES,10.1021/acsami.8b04541,PTB7-Th,IDT-FBTR,CCCCC(CC)COC(=O)c1sc2c(-c3cc4c(-c5ccc(CC(CC)CCCC)s5)c5sc(C)cc5c(-c5ccc(CC(CC)CCCC)s5)c4s3)sc(C)c2c1F,CCCCCCCCn1c(=C(C#N)C#N)s/c(=C\c2ccc(-c3c(F)cc(-c4cc5c(s4)-c4cc6c(cc4C5(c4ccc(CCCCCC)cc4)c4ccc(CCCCCC)cc4)-c4sc(-c5cc(F)c(-c7ccc(/C=c8\sc(=C(C#N)C#N)n(CCCCCCCC)c8=O)s7)c7nsnc57)cc4C6(c4ccc(CCCCCC)cc4)c4ccc(CCCCCC)cc4)c4nsnc34)s2)c1=O,1.02,15.18,0.576,9.14,,,,,-5.21,-3.6,1.61,1.58
YES,10.1039/c8nj02566e,,,CCCCC(CC)COC(=O)c1sc2c(-c3cc4c(-c5ccc(CC(CC)CCCC)s5)c5sc(C)cc5c(-c5ccc(CC(CC)CCCC)s5)c4s3)sc(C)c2c1F,CCCCCCCCn1c2cc3c(=O)n(C(CCCCC)CCCCC)c(=O)c4ccc5c6c(-c7ccc(N(c8ccc(-c9cc%10c(=O)n(C(CCCCC)CCCCC)c(=O)c%11cc%12c%13c(c9c9ccc%14c(=O)n(C(CCCCC)CCCCC)c(=O)c%15cc(c%13c9c%14%15)n%12CCCCCCCC)c%10%11)cc8)c8ccc(-c9cc%10c(=O)n(C(CCCCC)CCCCC)c(=O)c%11cc%12c%13c(c9c9ccc%14c(=O)n(C(CCCCC)CCCCC)c(=O)c%15cc(c%13c9c%14%15)n%12CCCCCCCC)c%10%11)cc8)cc7)cc7c(=O)n(C(CCCCC)CCCCC)c(=O)c8cc1c(c6c78)c2c5c43,1.09,9.92,0.42,4.54,-5.45,-3.65,1.8,1.8,-5.12,-3.6,1.52,1.52
YES,10.1039/c8nj02566e,,,CCCCC(CC)COC(=O)c1sc2c(-c3cc4c(-c5ccc(CC(CC)CCCC)s5)c5sc(C)cc5c(-c5ccc(CC(CC)CCCC)s5)c4s3)sc(C)c2c1F,CCCCCCCCn1c2cc3c(=O)n(C(CCCCC)CCCCC)c(=O)c4ccc5c6c(-c7sc(-c8cc9c(=O)n(C(CCCCC)CCCCC)c(=O)c%10cc%11c%12c(c8c8ccc%13c(=O)n(C(CCCCC)CCCCC)c(=O)c%14cc(c%12c8c%13%14)n%11CCCCCCCC)c9%10)c8c7OCCO8)cc7c(=O)n(C(CCCCC)CCCCC)c(=O)c8cc1c(c6c78)c2c5c43,1.13,5.25,0.27,1.6,-5.75,-3.69,2.06,2.06,-5.12,-3.6,1.52,1.52
YES,10.1002/adma.201606574,PTB7-Th,ATT-2,CCCCC(CC)COC(=O)c1sc2c(-c3cc4c(-c5ccc(CC(CC)CCCC)s5)c5sc(C)cc5c(-c5ccc(CC(CC)CCCC)s5)c4s3)sc(C)c2c1F,CCCCCCCCOC(=O)c1cc2c(/C=C3\C(=O)c4ccccc4C3=C(C#N)C#N)sc(-c3cc4c(s3)-c3cc5c(cc3C4(c3ccc(CCCCCC)cc3)c3ccc(CCCCCC)cc3)-c3sc(-c4sc(/C=C6\C(=O)c7ccccc7C6=C(C#N)C#N)c6cc(C(=O)OCCCCCCCC)sc46)cc3C5(c3ccc(CCCCCC)cc3)c3ccc(CCCCCC)cc3)c2s1,0.73,20.75,0.63,9.58,-5.5,-3.9,1.6,1.32,-5.21,-3.6,1.61,1.58
YES,10.1002/adma.201606054,PTB7-Th,SFBRCN,CCCCC(CC)COC(=O)c1sc2c(-c3cc4c(-c5ccc(CC(CC)CCCC)s5)c5sc(C)cc5c(-c5ccc(CC(CC)CCCC)s5)c4s3)sc(C)c2c1F,CCCCCCCCOc1ccc2c(c1)-c1cc(OCCCCCCCC)ccc1C21c2cc(-c3ccc(/C=c4\sc(=C(C#N)C#N)n(CC)c4=O)c4nsnc34)ccc2-c2ccc(-c3ccc(/C=c4\sc(=C(C#N)C#N)n(CC)c4=O)c4nsnc34)cc21,0.9,17.25,0.652,10.12,-5.93,-3.86,2.07,,-5.21,-3.6,1.61,1.58
YES,10.1021/acsaem.8b01433,,,CCCCC(CC)COC(=O)c1sc2c(-c3cc4c(-c5ccc(CC(CC)CCCC)s5)c5sc(C)cc5c(-c5ccc(CC(CC)CCCC)s5)c4s3)sc(C)c2c1F,CCn1c(=C(C#N)C#N)s/c(=C\c2ccc(-c3ccc4c(c3)C3(c5cc(-c6ccc(/C=c7\sc(=C(C#N)C#N)n(CC)c7=O)c7nsnc67)ccc5-4)c4cc(-c5ccc(/C=c6\sc(=C(C#N)C#N)n(CC)c6=O)c6nsnc56)ccc4-c4ccc(-c5ccc(/C=c6\sc(=C(C#N)C#N)n(CC)c6=O)c6nsnc56)cc43)c3nsnc23)c1=O,0.91,4.4,0.333,1.42,-5.89,-3.77,2.12,2.12,-5.3,-3.6,1.7,1.7
YES,10.1021/acsaem.8b00183,,,CCCCC(CC)COC(=O)c1sc2c(-c3cc4c(OCC(CC)CCCC)c5sc(C)cc5c(OCC(CC)CCCC)c4s3)sc(C)c2c1F,Clc(cc12)c(Cl)cc1c(=NC3=[N+]4C(c5cc(Cl)c(Cl)cc53)=N6)n7c2=Nc8n([B-]47Oc9ccccc9)c6c%10cc(Cl)c(Cl)cc%108,0.911,7.1,0.4,2.6,-5.9,-3.8,2.1,2.1,-5.2,-3.6,1.6,1.6
YES,10.1039/c8ta11972d,,,CCCCC(CC)COC(=O)c1sc2c(C)sc(-c3cc4c(-c5ccc(CC(CC)CCCC)s5)c5sc(C)cc5c(-c5ccc(CC(CC)CCCC)s5)c4s3)c2c1F,CCCCCCc1cccc(C2(c3cccc(CCCCCC)c3)c3cc4c(cc3-c3sc(/C=C5\C(=O)c6cc(F)c(F)cc6C5=C(C#N)C#N)cc32)C(c2cccc(CCCCCC)c2)(c2cccc(CCCCCC)c2)c2c-4sc3c4c(sc23)-c2cc3c(cc2C4(c2cccc(CCCCCC)c2)c2cccc(CCCCCC)c2)-c2sc(/C=C4\C(=O)c5cc(F)c(F)cc5C4=C(C#N)C#N)cc2C3(c2cccc(CCCCCC)c2)c2cccc(CCCCCC)c2)c1,0.8,15.68,0.663,8.27,-5.47,-3.94,1.53,1.53,-5.2,-3.6,1.6,1.6
YES,10.1021/jacs.8b02695,,,CCCCC(CC)CSc1ccc(-c2c3cc(-c4cc(C(=O)OCCC(C)CCCC(C)C)c(-c5ccc(C)s5)s4)sc3c(-c3ccc(SCC(CC)CCCC)s3)c3cc(-c4cc(C(=O)OCCC(C)CCCC(C)C)c(C)s4)sc23)s1,CCCCCCc1ccc(C2(c3ccc(CCCCCC)cc3)c3cc4c(cc3-c3sc5cc(/C=C6\C(=O)c7cc(F)c(F)cc7C6=C(C#N)C#N)sc5c32)C(c2ccc(CCCCCC)cc2)(c2ccc(CCCCCC)cc2)c2c-4sc3cc(/C=C4\C(=O)c5cc(F)c(F)cc5C4=C(C#N)C#N)sc23)cc1,0.904,20.31,0.61,11.2,-5.66,-4.14,1.52,1.52,-5.54,-3.6,1.94,1.94
YES,10.1021/jacs.8b02695,P3_PDTB-EF-T,IT-4F,CCCCC(CC)CSc1sc(-c2c3cc(-c4cc(C(=O)OCCC(C)CCCC(C)C)c(-c5ccc(C)s5)s4)sc3c(-c3cc(F)c(SCC(CC)CCCC)s3)c3cc(-c4cc(C(=O)OCCC(C)CCCC(C)C)c(C)s4)sc23)cc1F,CCCCCCc1ccc(C2(c3ccc(CCCCCC)cc3)c3cc4c(cc3-c3sc5cc(/C=C6\C(=O)c7cc(F)c(F)cc7C6=C(C#N)C#N)sc5c32)C(c2ccc(CCCCCC)cc2)(c2ccc(CCCCCC)cc2)c2c-4sc3cc(/C=C4\C(=O)c5cc(F)c(F)cc5C4=C(C#N)C#N)sc23)cc1,0.904,20.31,0.61,11.2,-5.677,-4.105,1.57,1.522,-5.54,-3.6,1.94,1.94
YES,10.1039/c9ta01003c,,,CCCCC(CC)CSc1sc(-c2c3cc(-c4ccc(-c5sc(-c6ccc(C)s6)c6c5C(=O)c5c(CC(CC)CCCC)sc(CC(CC)CCCC)c5C6=O)s4)sc3c(-c3cc(F)c(SCC(CC)CCCC)s3)c3cc(C)sc23)cc1F,CCCCCCC1(CCCCCC)c2cc3c(cc2-c2sc(/C=C4\C(=O)c5cc(F)c(F)cc5C4=C(C#N)C#N)cc21)C(CCCCCC)(CCCCCC)c1cc(/C=C2\C(=O)c4cc(F)c(F)cc4C2=C(C#N)C#N)sc1-3,0.82,17.42,0.725,10.35,-5.72,-4.05,1.67,1.67,-5.4,-3.6,1.8,1.8
YES,10.1039/c9ta01003c,,,CCCCC(CC)CSc1sc(-c2c3cc(-c4ccc(-c5sc(-c6ccc(C)s6)c6c5C(=O)c5c(CC(CC)CCCC)sc(CC(CC)CCCC)c5C6=O)s4)sc3c(-c3cc(F)c(SCC(CC)CCCC)s3)c3cc(C)sc23)cc1F,CCCCCCC1(CCCCCC)c2cc3c(cc2-c2sc(/C=C4\C(=O)c5ccccc5C4=C(C#N)C#N)cc21)C(CCCCCC)(CCCCCC)c1cc(/C=C2\C(=O)c4ccccc4C2=C(C#N)C#N)sc1-3,0.98,15.29,0.627,9.39,-5.66,-3.93,1.73,1.73,-5.4,-3.6,1.8,1.8
