Repository: sunyrain/OPV2D

# OPV-DB device data browser

The website presents the published [OPV-DB v2.0.0 dataset](https://doi.org/10.5281/zenodo.23951239).

| Collection | Observations | Source DOIs |
|---|---:|---:|
| [Standard binary](https://sunyrain.github.io/OPV2D/) | 32,778 | 7,360 |
| [Standard ternary](https://sunyrain.github.io/OPV2D/ternary.html) | 2,588 | 461 |
| [Indoor photovoltaics](https://sunyrain.github.io/OPV2D/indoor.html) | 1,678 | 166 |

The primary binary collection has two nested subsets: 27,863 strict-performance
records and 19,299 strict-molecular records. Ternary and indoor collections have
partial literature coverage; records can overlap across topics.

File: Active_Database.csv (part 10 of 26)
Checked,DOI,Donor,Acceptor,Donor SMILES,Acceptor SMILES,Voc,Jsc,FF,PCE,HOMO_A,LUMO_A,Ehl_A,Eg_A,HOMO_D,LUMO_D,Ehl_D,Eg_D
YES,10.1021/acsami.9b11700,,,CCCCC(CC)CSc1sc(-c2c3cc(-c4ccc(-c5sc(-c6ccc(C)s6)c6c5C(=O)c5c(CC(CC)CCCC)sc(CC(CC)CCCC)c5C6=O)s4)sc3c(-c3cc(F)c(SCC(CC)CCCC)s3)c3cc(C)sc23)cc1F,CCCCCCc1ccc(C2(c3ccc(CCCCCC)cc3)c3cc(/C=C4\C(=O)c5ccccc5C4=C(C#N)C#N)sc3-c3sc4c(-c5ccc(CC(CC)CCCC)s5)c5c6c(sc5c(-c5ccc(CC(CC)CCCC)s5)c4c32)-c2sc(/C=C3\C(=O)c4ccccc4C3=C(C#N)C#N)cc2C6(c2ccc(CCCCCC)cc2)c2ccc(CCCCCC)cc2)cc1,1.069,15.49,0.586,10.1,-5.48,-3.84,1.64,1.64,-5.4,-3.6,1.8,1.8
YES,10.1021/acsami.9b11700,,,CCCCC(CC)CSc1sc(-c2c3cc(-c4ccc(-c5sc(-c6ccc(C)s6)c6c5C(=O)c5c(CC(CC)CCCC)sc(CC(CC)CCCC)c5C6=O)s4)sc3c(-c3cc(F)c(SCC(CC)CCCC)s3)c3cc(C)sc23)cc1F,CCCCCCc1ccc(C2(c3ccc(CCCCCC)cc3)c3cc(/C=C4\C(=O)c5ccccc5C4=C(C#N)C#N)sc3-c3sc4c(-c5ccc(SCC(CC)CCCC)s5)c5c6c(sc5c(-c5ccc(SCC(CC)CCCC)s5)c4c32)-c2sc(/C=C3\C(=O)c4ccccc4C3=C(C#N)C#N)cc2C6(c2ccc(CCCCCC)cc2)c2ccc(CCCCCC)cc2)cc1,1.046,16.4,0.663,11.6,-5.5,-3.86,1.64,1.64,-5.4,-3.6,1.8,1.8
YES,10.1002/aenm.201900887,,,CCCCC(CC)CSc1sc(-c2c3cc(-c4ccc(-c5sc(-c6ccc(C)s6)c6c5C(=O)c5c(CC(CC)CCCC)sc(CC(CC)CCCC)c5C6=O)s4)sc3c(-c3cc(F)c(SCC(CC)CCCC)s3)c3cc(C)sc23)cc1F,CCCCCCc1ccc(C2(c3ccc(CCCCCC)cc3)c3cc4c(cc3-c3sc5cc(/C=C6\C(=O)c7cc(F)c(F)cc7C6=C(C#N)C#N)sc5c32)C(c2ccc(CCCCCC)cc2)(c2ccc(CCCCCC)cc2)c2c-4sc3cc(/C=C4\C(=O)c5cc(F)c(F)cc5C4=C(C#N)C#N)sc23)cc1,0.87,18.62,0.72,12.18,-5.66,-4.14,1.52,1.52,-5.4,-3.6,1.8,1.8
YES,10.1002/advs.201802028,,,CCCCC(CC)CSc1sc(-c2c3cc(-c4ccc(-c5sc(-c6ccc(C)s6)c6c5C(=O)c5c(CC(CC)CCCC)sc(CC(CC)CCCC)c5C6=O)s4)sc3c(-c3cc(F)c(SCC(CC)CCCC)s3)c3cc(C)sc23)cc1F,CCCCCCc1ccc(C2(c3ccc(CCCCCC)cc3)c3cc4c(cc3-c3sc5cc(/C=C6\C(=O)c7cc(F)c(F)cc7C6=C(C#N)C#N)sc5c32)C(c2ccc(CCCCCC)cc2)(c2ccc(CCCCCC)cc2)c2c-4sc3cc(/C=C4\C(=O)c5cc(F)c(F)cc5C4=C(C#N)C#N)sc23)cc1,0.895,19.4,0.67,11.7,-5.7,-4.1,1.6,1.6,-5.4,-3.6,1.8,1.8
YES,10.1002/adfm.201706404,,,CCCCCCCCc1cc(-c2c(F)c(F)c(-c3cc(CCCCCCCC)c(-c4cc5c(-c6cc(F)c(SCC(CCCC)CCCCCC)s6)c6sc(C)cc6c(-c6cc(F)c(SCC(CCCC)CCCCCC)s6)c5s4)s3)c3nsnc23)sc1C,CCCCCCc1ccc(C2(c3ccc(CCCCCC)cc3)c3cc4c(cc3-c3sc5cc(/C=C6\C(=O)c7ccccc7C6=C(C#N)C#N)sc5c32)C(c2ccc(CCCCCC)cc2)(c2ccc(CCCCCC)cc2)c2c-4sc3cc(/C=C4\C(=O)c5ccccc5C4=C(C#N)C#N)sc23)cc1,1.01,16.88,0.652,11.66,-5.48,-3.83,1.65,1.65,-5.41,-3.6,1.81,1.81
YES,10.1039/c8tc04883e,,,CCCCCCCCCCc1cc(C)sc1-c1cc2c(=O)n(CC(CCCCCC)CCCCCCCC)c(=O)c3cc(-c4sc(-c5cc6c(-c7ccc(CC(CC)CCCC)s7)c7sc(C)cc7c(-c7ccc(CC(CC)CCCC)s7)c6s5)cc4CCCCCCCCCC)sc3c2s1,CCCCCC[Si]1(CCCCCC)c2cc(/C=C3\C(=O)c4ccc(F)cc4C3=C(C#N)C#N)sc2-c2sc3c4c(sc3c21)-c1sc(/C=C2\C(=O)c3ccc(F)cc3C2=C(C#N)C#N)cc1[Si]4(CCCCCC)CCCCCC,0.78,18.84,0.694,10.2,-5.58,-4.21,1.37,1.37,-5.47,-3.6,1.87,1.87
YES,10.1039/C8TC04883E,PBTIBDTT,Si4TIC-F,CCCCCCCCCCc1cc(C)sc1-c1cc2c(=O)n(CC(CCCCCC)CCCCCCCC)c(=O)c3cc(-c4sc(-c5cc6c(-c7ccc(CC(CC)CCCC)s7)c7sc(C)cc7c(-c7ccc(CC(CC)CCCC)s7)c6s5)cc4CCCCCCCCCC)sc3c2s1,CCCCCC[Si]1(CCCCCC)c2cc(C=C3C(=O)c4cc(F)ccc4C3=C(C#N)C#N)sc2-c2sc3c4c(sc3c21)-c1sc(C=C2C(=O)c3cc(F)ccc3C2=C(C#N)C#N)cc1[Si]4(CCCCCC)CCCCCC,0.78,18.84,0.694,10.2,-5.58,-4.21,1.37,1.37,-5.47,-3.6,1.87,1.87
YES,10.1039/c9tc02700a,,,CCCCCCCCCCc1cc(C)sc1-c1cc2c(=O)n(CC(CCCCCC)CCCCCCCC)c(=O)c3cc(-c4sc(-c5cc6c(-c7ccc(CC(CC)CCCC)s7)c7sc(C)cc7c(-c7ccc(CC(CC)CCCC)s7)c6s5)cc4CCCCCCCCCC)sc3c2s1,CCCCCCc1ccc(C2(c3ccc(CCCCCC)c(F)c3)c3cc4c(cc3-c3sc5cc(/C=C6\C(=O)c7ccccc7C6=C(C#N)C#N)sc5c32)C(c2ccc(CCCCCC)c(F)c2)(c2ccc(CCCCCC)c(F)c2)c2c-4sc3cc(/C=C4\C(=O)c5ccccc5C4=C(C#N)C#N)sc23)cc1F,0.94,13.49,0.71,9.01,-5.73,-3.93,1.8,1.8,-5.47,-3.6,1.87,1.87
YES,10.1039/c9tc02700a,,,CCCCCCCCCCc1cc(C)sc1-c1cc2c(=O)n(CC(CCCCCC)CCCCCCCC)c(=O)c3cc(-c4sc(-c5cc6c(-c7ccc(CC(CC)CCCC)s7)c7sc(C)cc7c(-c7ccc(CC(CC)CCCC)s7)c6s5)cc4CCCCCCCCCC)sc3c2s1,CCCCCCc1ccc(C2(c3ccc(CCCCCC)cc3)c3cc4c(cc3-c3sc5cc(/C=C6\C(=O)c7ccccc7C6=C(C#N)C#N)sc5c32)C(c2ccc(CCCCCC)cc2)(c2ccc(CCCCCC)cc2)c2c-4sc3cc(/C=C4\C(=O)c5ccccc5C4=C(C#N)C#N)sc23)cc1,0.96,14.39,0.644,8.89,-5.64,-3.86,1.78,1.78,-5.47,-3.6,1.87,1.87
YES,10.1002/aenm.201801387,PBTIBDTT,IT-F,CCCCCCCCCCc1cc(C)sc1-c1cc2c(=O)n(CC(CCCCCC)CCCCCCCC)c(=O)c3cc(-c4sc(-c5cc6c(-c7ccc(CC(CC)CCCC)s7)c7sc(C)cc7c(-c7ccc(CC(CC)CCCC)s7)c6s5)cc4CCCCCCCCCC)sc3c2s1,CCCCCCc1ccc(C2(c3ccc(CCCCCC)cc3)c3cc4c(cc3-c3sc5cc(C=C6C(=O)c7cc(F)ccc7C6=C(C#N)C#N)sc5c32)C(c2ccc(CCCCCC)cc2)(c2ccc(CCCCCC)cc2)c2c-4sc3cc(C=C4C(=O)c5cc(F)ccc5C4=C(C#N)C#N)sc23)cc1,0.921,16.4,0.741,11.19,-5.62,-4.019,1.6,1.533,-5.47,-3.6,1.87,1.87
YES,10.1039/c9tc02700a,,,CCCCCCCCCCc1cc(C)sc1-c1cc2c(=O)n(CC(CCCCCC)CCCCCCCC)c(=O)c3cc(-c4sc(-c5cc6c(-c7ccc(CC(CC)CCCC)s7)c7sc(C)cc7c(-c7ccc(CC(CC)CCCC)s7)c6s5)cc4CCCCCCCCCC)sc3c2s1,CCCCCCc1ccc(C2(c3ccc(CCCCCC)cc3F)c3cc4c(cc3-c3sc5cc(/C=C6\C(=O)c7ccccc7C6=C(C#N)C#N)sc5c32)C(c2ccc(CCCCCC)cc2F)(c2ccc(CCCCCC)cc2F)c2c-4sc3cc(/C=C4\C(=O)c5ccccc5C4=C(C#N)C#N)sc23)c(F)c1,0.96,14.53,0.681,9.5,-5.66,-3.88,1.78,1.78,-5.47,-3.6,1.87,1.87
YES,10.1021/acs.chemmater.9b03327,,,CCCCCCCCCCCCC(CCCCCCCCCC)COC(=O)c1cc(-c2cc(C(=O)OCC(CCCCCCCCCC)CCCCCCCCCCCC)c(-c3ccc(-c4c(F)c(F)c(C)c5nsnc45)s3)s2)sc1-c1ccc(C)s1,CCCCCCc1ccc(C2(c3ccc(CCCCCC)cc3)c3cc4c(cc3-c3sc5cc(/C=C6\C(=O)c7cc(F)c(F)cc7C6=C(C#N)C#N)sc5c32)C(c2ccc(CCCCCC)cc2)(c2ccc(CCCCCC)cc2)c2c-4sc3cc(/C=C4\C(=O)c5cc(F)c(F)cc5C4=C(C#N)C#N)sc23)cc1,0.8,6.7,0.68,3.61,-5.96,-4.42,1.54,1.54,-5.66,-3.6,2.06,2.06
YES,10.1021/acs.chemmater.9b03327,,,CCCCCCCCCCCCC(CCCCCCCCCC)COC(=O)c1cc(-c2cc(C(=O)OCC(CCCCCCCCCC)CCCCCCCCCCCC)c(-c3ccc(-c4c(F)c(F)c(C)c5nsnc45)s3)s2)sc1-c1ccc(C)s1,CCCCCCc1ccc(C2(c3ccc(CCCCCC)cc3)c3cc4c(cc3-c3sc5cc(/C=C6\C(=O)c7ccccc7C6=C(C#N)C#N)sc5c32)C(c2ccc(CCCCCC)cc2)(c2ccc(CCCCCC)cc2)c2c-4sc3cc(/C=C4\C(=O)c5ccccc5C4=C(C#N)C#N)sc23)cc1,0.98,5.8,0.52,2.93,-5.89,-4.29,1.6,1.6,-5.66,-3.6,2.06,2.06
YES,10.1021/acs.chemmater.9b03327,,,CCCCCCCCCCCCC(CCCCCCCCCC)COC(=O)c1cc(-c2cc(C(=O)OCC(CCCCCCCCCC)CCCCCCCCCCCC)c(-c3ccc(-c4c(F)c(F)c(C)c5nsnc45)s3)s2)sc1-c1ccc(C)s1,CCCCCCCCC1(CCCCCCCC)c2cc3c(cc2-c2sc(-c4ccc(/C=C5\SC(=S)N(CC)C5=O)c5nsnc45)cc21)C(CCCCCCCC)(CCCCCCCC)c1cc(-c2ccc(/C=C4\SC(=S)N(CC)C4=O)c4nsnc24)sc1-3,1.01,2.7,0.5,1.38,-5.73,-3.92,1.81,1.81,-5.66,-3.6,2.06,2.06
YES,10.1021/acsaem.8b00183,,,CCCCCCCCCCCCCCc1cc(C)sc1-c1nc2sc(-c3sc(-c4cc5c(s4)-c4sc(C)cc4[Si]5(CC(CC)CCCC)CC(CC)CCCC)cc3CCCCCCCCCCCCCC)nc2s1,Clc(cc12)c(Cl)cc1c(=NC3=[N+]4C(c5cc(Cl)c(Cl)cc53)=N6)n7c2=Nc8n([B-]47Oc9ccccc9)c6c%10cc(Cl)c(Cl)cc%108,0.786,5.9,0.38,1.8,-5.9,-3.8,2.1,2.1,-5.4,-3.6,1.8,1.82
YES,10.1039/C8TA11059J,BO2FC8,m-ITIC-OR-4Cl,CCCCCCCCOc1c(OCCCCCCCC)c(-c2ccc(-c3cc4c(-c5cc(F)c(CC(CC)CCCC)s5)c5sc(C)cc5c(-c5cc(F)c(CC(CC)CCCC)s5)c4s3)s2)c2nonc2c1-c1ccc(C)s1,CCCCCCOc1cccc(C2(c3cccc(OCCCCCC)c3)c3cc4c(cc3-c3sc5cc(/C=C6\C(=O)c7cc(Cl)c(Cl)cc7C6=C(C#N)C#N)sc5c32)C(c2cccc(OCCCCCC)c2)(c2cccc(OCCCCCC)c2)c2c-4sc3cc(/C=C4\C(=O)c5cc(Cl)c(Cl)cc5C4=C(C#N)C#N)sc23)c1,0.83,20.2,0.633,11,-5.78,-4.05,1.73,1.52,-5.5,-3.6,1.9,1.77
YES,10.1039/c7ta09837e,,,CCCCCCOC(=O)c1ccc(-c2sc3c(-c4cc5c(-c6ccc(CC(CC)CCCC)s6)c6sc(C)cc6c(-c6ccc(CC(CC)CCCC)s6)c5s4)sc(C)c3c2Cl)s1,CCCCCCc1ccc(C2(c3ccc(CCCCCC)cc3)c3cc4c(cc3-c3sc5cc(/C=C6\C(=O)c7ccccc7C6=C(C#N)C#N)sc5c32)C(c2ccc(CCCCCC)cc2)(c2ccc(CCCCCC)cc2)c2c-4sc3cc(/C=C4\C(=O)c5ccccc5C4=C(C#N)C#N)sc23)cc1,0.91,15.79,0.613,8.81,-5.48,-3.83,1.65,1.65,-5.45,-3.6,1.85,1.85
YES,10.1021/acsami.6b03926,,,CCCCC(CC)COC(=O)c1sc2c(-c3cc4c(-c5ccc(CC(CC)CCCC)s5)c5sc(C)cc5c(-c5ccc(CC(CC)CCCC)s5)c4s3)sc(C)c2c1F,CCCCCC(CC)CN1C(=O)C2=CC(c3ccc(C4=c5c6c(c7c(OCCOC)cc8c9c(ccc5c97)C(=O)N(CC(CC)CCCC)C8=O)C=CC5C(=O)N(CC(CC)CCCCC)C(=O)C(=C4)C65)s3)=c3c4c(c5c(OCCOC)cc6c7c(ccc3c75)C(=O)N(CC(CC)CCCC)C6=O)C=CC(C1=O)C24,0.876,11.14,0.583,5.87,-5.64,-3.84,1.8,1.8,-5.17,-3.59,1.58,1.58
YES,10.1002/asia.201700440,,,CCCCC(CC)COC(=O)c1sc2c(-c3cc4c(-c5ccc(CC(CC)CCCC)s5)c5sc(C)cc5c(-c5ccc(CC(CC)CCCC)s5)c4s3)sc(C)c2c1F,CCCCCC(CCCCC)N1C(=O)c2ccc3c4c5c6c(c7cc8c(cc7c7cc(c2c3c67)C1=O)[C@H]1c2cc3c(cc2[C@@H]8c2cc6c7c8c9c(c%10ccc%11c%12c(cc(c6cc21)c8c%12%10)C(=O)N(C(CCCCC)CCCCC)C%11=O)=CC=C1C(=O)N(C(CCCCC)CCCCC)C(=O)C(C=7)C19)c1c2c6c(c7ccc8c9c(cc3c2c97)C(=O)N(C(CCCCC)CCCCC)C8=O)=CC=C2C(=O)N(C(CCCCC)CCCCC)C(=O)C(C=1)C26)C=C1C(=O)N(C(CCCCC)CCCCC)C(=O)C(C=C4)C15,0.902,12.74,0.446,5.26,-6.1,-3.73,2.37,2.37,-5.2,-3.59,1.61,1.61
YES,10.1002/asia.201700440,,,CCCCC(CC)COC(=O)c1sc2c(-c3cc4c(-c5ccc(CC(CC)CCCC)s5)c5sc(C)cc5c(-c5ccc(CC(CC)CCCC)s5)c4s3)sc(C)c2c1F,CCCCCC(CCCCC)N1C(=O)c2ccc3c4c5c6c(c7cc8c(cc7c7cc(c2c3c67)C1=O)[C@H]1c2ccccc2[C@@H]8c2cc3c6c7c8c(c9ccc%10c%11c(cc(c3cc21)c7c%119)C(=O)N(C(CCCCC)CCCCC)C%10=O)=CC=C1C(=O)N(C(CCCCC)CCCCC)C(=O)C(C=6)C18)C=C1C(=O)N(C(CCCCC)CCCCC)C(=O)C(C=C4)C15,0.96,12.8,0.492,6.15,-6.09,-3.73,2.36,2.36,-5.2,-3.59,1.61,1.61
YES,10.1002/asia.201700440,,,CCCCC(CC)COC(=O)c1sc2c(-c3cc4c(-c5ccc(CC(CC)CCCC)s5)c5sc(C)cc5c(-c5ccc(CC(CC)CCCC)s5)c4s3)sc(C)c2c1F,CCCCCC(CCCCC)N1C(=O)c2ccc3c4c5c6c(c7cc8c(cc7c7cc(c2c3c67)C1=O)[C@H]1c2ccccc2[C@@H]8c2ccccc21)=CC1C(=O)N(C(CCCCC)CCCCC)C(=O)C(=CC=4)C51,1.033,7.03,0.313,2.31,-6.05,-3.71,2.34,2.34,-5.2,-3.59,1.61,1.61
YES,10.1002/advs.201901773,,,CCCCC(CC)COC(=O)c1sc2c(-c3cc4c(-c5ccc(CC(CC)CCCC)s5)c5sc(C)cc5c(-c5ccc(CC(CC)CCCC)s5)c4s3)sc(C)c2c1F,CCCCCCc1cc(C2(c3ccc(CCCCCC)s3)c3cc4c(cc3-c3sc5cc(/C=C6\C(=O)c7ccccc7C6=C(C#N)C#N)sc5c32)C(c2ccc(CCCCCC)s2)(c2ccc(CCCCCC)s2)c2c-4sc3cc(/C=C4\C(=O)c5ccccc5C4=C(C#N)C#N)sc23)cs1,0.8,14.59,0.695,8.25,-5.66,-3.93,1.73,1.73,-5.2,-3.59,1.61,1.61
YES,10.1021/acs.chemmater.8b04668,,,CCCCC(CC)COC(=O)c1sc2c(-c3cc4c(-c5ccc(CC(CC)CCCC)s5)c5sc(C)cc5c(-c5ccc(CC(CC)CCCC)s5)c4s3)sc(C)c2c1F,CCCCCCc1ccc(C2(c3ccc(CCCCCC)cc3)c3c(cc4ccc5c6c(cc7ccc3c4c75)-c3sc4cc(/C=C5\C(=O)c7cc(F)c(F)cc7C5=C(C#N)C#N)sc4c3C6(c3ccc(CCCCCC)cc3)c3ccc(CCCCCC)cc3)-c3sc4cc(/C=C5\C(=O)c6cc(F)c(F)cc6C5=C(C#N)C#N)sc4c32)cc1,0.755,15.3,0.731,8.45,-5.75,-3.97,1.78,1.78,-5.2,-3.59,1.61,1.61
YES,10.1039/c8ta09042d,,,CCCCC(CC)COC(=O)c1sc2c(-c3cc4c(-c5ccc(CC(CC)CCCC)s5)c5sc(C)cc5c(-c5ccc(CC(CC)CCCC)s5)c4s3)sc(C)c2c1F,CCCCCCc1ccc(C2(c3ccc(CCCCCC)cc3)c3c(sc4cc(/C=C5\C(=O)c6cc(F)c(F)cc6C5=C(C#N)C#N)sc34)-c3sc4c5c(sc4c32)-c2sc3cc(/C=C4\C(=O)c6cc(F)c(F)cc6C4=C(C#N)C#N)sc3c2C5(c2ccc(CCCCCC)cc2)c2ccc(CCCCCC)cc2)cc1,0.646,24.6,0.649,10.3,-5.43,-4,1.43,1.43,-5.2,-3.59,1.61,1.61
YES,10.1021/acs.chemmater.8b04668,,,CCCCC(CC)COC(=O)c1sc2c(-c3cc4c(-c5ccc(CC(CC)CCCC)s5)c5sc(C)cc5c(-c5ccc(CC(CC)CCCC)s5)c4s3)sc(C)c2c1F,CCCCCCc1ccc(C2(c3ccc(CCCCCC)cc3)c3c(sc4cc(/C=C5\C(=O)c6cc(F)c(F)cc6C5=C(C#N)C#N)sc34)-c3sc4c5c(sc4c32)-c2sc3cc(/C=C4\C(=O)c6cc(F)c(F)cc6C4=C(C#N)C#N)sc3c2C5(c2ccc(CCCCCC)cc2)c2ccc(CCCCCC)cc2)cc1,0.645,23.3,0.634,9.55,-5.47,-4.06,1.41,1.41,-5.2,-3.59,1.61,1.61
YES,10.1002/chem.201900296,,,CCCCC(CC)COC(=O)c1sc2c(-c3cc4c(-c5ccc(CC(CC)CCCC)s5)c5sc(C)cc5c(-c5ccc(CC(CC)CCCC)s5)c4s3)sc(C)c2c1F,CCCCCCc1ccc(C2(c3ccc(CCCCCC)cc3)c3cc(/C=C4\C(=O)c5cc(F)c(F)cc5C4=C(C#N)C#N)sc3-c3cc4ccc5c6c(cc7ccc(c32)c4c75)-c2sc(/C=C3\C(=O)c4cc(F)c(F)cc4C3=C(C#N)C#N)cc2C6(c2ccc(CCCCCC)cc2)c2ccc(CCCCCC)cc2)cc1,0.74,12.09,0.65,6.03,-5.79,-3.76,2.03,2.03,-5.25,-3.59,1.66,1.66
YES,10.1002/chem.201900296,,,CCCCC(CC)COC(=O)c1sc2c(-c3cc4c(-c5ccc(CC(CC)CCCC)s5)c5sc(C)cc5c(-c5ccc(CC(CC)CCCC)s5)c4s3)sc(C)c2c1F,CCCCCCc1ccc(C2(c3ccc(CCCCCC)cc3)c3cc(/C=C4\C(=O)c5cc(F)c(F)cc5C4=C(C#N)C#N)sc3-c3cc4ccc5cc6c(c7ccc(c32)c4c57)C(c2ccc(CCCCCC)cc2)(c2ccc(CCCCCC)cc2)c2cc(/C=C3\C(=O)c4cc(F)c(F)cc4C3=C(C#N)C#N)sc2-6)cc1,0.75,9.67,0.47,3.72,-5.83,-3.78,2.05,2.05,-5.25,-3.59,1.66,1.66
YES,10.1021/acs.chemmater.7b04499,,,CCCCC(CC)COC(=O)c1sc2c(-c3cc4c(-c5ccc(CC(CC)CCCC)s5)c5sc(C)cc5c(-c5ccc(CC(CC)CCCC)s5)c4s3)sc(C)c2c1F,CCCCCCc1ccc(C2(c3ccc(CCCCCC)cc3)c3cc(/C=C4\C(=O)c5ccccc5C4=C(C#N)C#N)sc3-c3sc4c5c(sc4c32)-c2sc(/C=C3\C(=O)c4ccccc4C3=C(C#N)C#N)cc2C5(c2ccc(CCCCCC)cc2)c2ccc(CCCCCC)cc2)cc1,0.752,19.4,0.725,10.6,-5.45,-3.93,1.52,1.52,-5.2,-3.59,1.61,1.61
YES,10.1039/c8ta09042d,,,CCCCC(CC)COC(=O)c1sc2c(-c3cc4c(-c5ccc(CC(CC)CCCC)s5)c5sc(C)cc5c(-c5ccc(CC(CC)CCCC)s5)c4s3)sc(C)c2c1F,CCCCCCc1ccc(C2(c3ccc(CCCCCC)cc3)c3cc4c(cc3-c3sc(-c5ccc(/C=C6\SC(=S)N(CC)C6=O)c6nsnc56)cc32)C(c2ccc(CCCCCC)cc2)(c2ccc(CCCCCC)cc2)c2cc(-c3ccc(/C=C5/SC(=S)N(CC)C5=O)c5nsnc35)sc2-4)cc1,1.05,12.9,0.543,7.31,-5.52,-3.69,1.83,1.83,-5.2,-3.59,1.61,1.61
YES,10.1021/acsami.6b15707,,,CCCCC(CC)COC(=O)c1sc2c(-c3cc4c(-c5ccc(CC(CC)CCCC)s5)c5sc(C)cc5c(-c5ccc(CC(CC)CCCC)s5)c4s3)sc(C)c2c1F,CCCCCCc1ccc(C2(c3ccc(CCCCCC)cc3)c3cc4c(cc3-c3sc(-c5ccc(C(C#N)=C(C#N)C#N)s5)cc32)C(c2ccc(CCCCCC)cc2)(c2ccc(CCCCCC)cc2)c2cc(-c3ccc(C(C#N)=C(C#N)C#N)s3)sc2-4)cc1,0.6,11.98,0.5,3.57,-5.58,-4.06,1.52,1.52,-5.17,-3.59,1.58,1.58
YES,10.1002/advs.201901773,,,CCCCC(CC)COC(=O)c1sc2c(-c3cc4c(-c5ccc(CC(CC)CCCC)s5)c5sc(C)cc5c(-c5ccc(CC(CC)CCCC)s5)c4s3)sc(C)c2c1F,CCCCCCc1ccc(C2(c3ccc(CCCCCC)cc3)c3cc4c(cc3-c3sc(-c5sc(/C=C6\C(=O)c7cc(F)c(F)cc7C6=C(C#N)C#N)cc5OCC(CC)CCCC)cc32)C(c2ccc(CCCCCC)cc2)(c2ccc(CCCCCC)cc2)c2cc(-c3sc(/C=C5\C(=O)c6cc(F)c(F)cc6C5=C(C#N)C#N)cc3OCC(CC)CCCC)sc2-4)cc1,0.73,21.92,0.605,9.79,-5.44,-4.19,1.25,1.25,-5.2,-3.59,1.61,1.61
YES,10.1021/jacs.9b08988,,,CCCCC(CC)COC(=O)c1sc2c(-c3cc4c(-c5ccc(CC(CC)CCCC)s5)c5sc(C)cc5c(-c5ccc(CC(CC)CCCC)s5)c4s3)sc(C)c2c1F,CCCCCCc1ccc(C2(c3ccc(CCCCCC)cc3)c3cc4c(cc3-c3sc(/C=C5\C(=O)c6cc(F)c(F)cc6C5=C(C#N)C#N)cc32)C(c2ccc(CCCCCC)cc2)(c2ccc(CCCCCC)cc2)c2c-4sc3c2C(c2ccc(CCCCCC)cc2)(c2ccc(CCCCCC)cc2)c2c-3sc3cc(/C=C4\C(=O)c5cc(F)c(F)cc5C4=C(C#N)C#N)sc23)cc1,0.742,24.32,0.743,13.7,-5.5,-3.93,1.57,1.57,-5.2,-3.59,1.61,1.61
YES,10.1021/jacs.9b08988,,,CCCCC(CC)COC(=O)c1sc2c(-c3cc4c(-c5ccc(CC(CC)CCCC)s5)c5sc(C)cc5c(-c5ccc(CC(CC)CCCC)s5)c4s3)sc(C)c2c1F,CCCCCCc1ccc(C2(c3ccc(CCCCCC)cc3)c3cc4c(cc3-c3sc(/C=C5\C(=O)c6cc(F)c(F)cc6C5=C(C#N)C#N)cc32)C(c2ccc(CCCCCC)cc2)(c2ccc(CCCCCC)cc2)c2cc(/C=C3\C(=O)c5cc(F)c(F)cc5C3=C(C#N)C#N)sc2-4)cc1,0.641,13.43,0.621,5.61,-5.82,-4.05,1.77,1.77,-5.2,-3.59,1.61,1.61
YES,10.1021/acsami.6b15707,,,CCCCC(CC)COC(=O)c1sc2c(-c3cc4c(-c5ccc(CC(CC)CCCC)s5)c5sc(C)cc5c(-c5ccc(CC(CC)CCCC)s5)c4s3)sc(C)c2c1F,CCCCCCc1ccc(C2(c3ccc(CCCCCC)cc3)c3cc4c(cc3-c3sc(C(C#N)=C(C#N)C#N)cc32)C(c2ccc(CCCCCC)cc2)(c2ccc(CCCCCC)cc2)c2cc(C(C#N)=C(C#N)C#N)sc2-4)cc1,0.49,11.02,0.53,2.84,-6.04,-4.18,1.86,1.86,-5.17,-3.59,1.58,1.58
YES,10.1021/acsami.6b15707,,,CCCCC(CC)COC(=O)c1sc2c(-c3cc4c(-c5ccc(CC(CC)CCCC)s5)c5sc(C)cc5c(-c5ccc(CC(CC)CCCC)s5)c4s3)sc(C)c2c1F,CCCCCCc1ccc(C2(c3ccc(CCCCCC)cc3)c3cc4c(cc3-c3sc(C=C(C#N)C#N)cc32)C(c2ccc(CCCCCC)cc2)(c2ccc(CCCCCC)cc2)c2cc(C=C(C#N)C#N)sc2-4)cc1,0.91,8.51,0.47,3.63,-5.81,-3.65,2.16,2.16,-5.17,-3.59,1.58,1.58
YES,10.1021/jacs.9b08988,,,CCCCC(CC)COC(=O)c1sc2c(-c3cc4c(-c5ccc(CC(CC)CCCC)s5)c5sc(C)cc5c(-c5ccc(CC(CC)CCCC)s5)c4s3)sc(C)c2c1F,CCCCCCc1ccc(C2(c3ccc(CCCCCC)cc3)c3cc4c(cc3-c3sc5c(c32)C(c2ccc(CCCCCC)cc2)(c2ccc(CCCCCC)cc2)c2cc(/C=C3\C(=O)c6cc(F)c(F)cc6C3=C(C#N)C#N)sc2-5)C(c2ccc(CCCCCC)cc2)(c2ccc(CCCCCC)cc2)c2c-4sc3c2C(c2ccc(CCCCCC)cc2)(c2ccc(CCCCCC)cc2)c2cc(/C=C4\C(=O)c5cc(F)c(F)cc5C4=C(C#N)C#N)sc2-3)cc1,0.758,10.77,0.515,4.48,-5.32,-3.86,1.46,1.46,-5.2,-3.59,1.61,1.61
YES,10.1002/adma.201404317,,,CCCCC(CC)COC(=O)c1sc2c(-c3cc4c(-c5ccc(CC(CC)CCCC)s5)c5sc(C)cc5c(-c5ccc(CC(CC)CCCC)s5)c4s3)sc(C)c2c1F,CCCCCCc1ccc(C2(c3ccc(CCCCCC)cc3)c3cc4c(cc3-c3sc5cc(/C=C6\C(=O)c7ccccc7C6=C(C#N)C#N)sc5c32)C(c2ccc(CCCCCC)cc2)(c2ccc(CCCCCC)cc2)c2c-4sc3cc(/C=C4\C(=O)c5ccccc5C4=C(C#N)C#N)sc23)cc1,0.81,14.21,0.591,6.8,-5.48,-3.83,1.65,1.65,-5.2,-3.59,1.61,1.61
YES,10.1021/acs.chemmater.7b04499,,,CCCCC(CC)COC(=O)c1sc2c(-c3cc4c(-c5ccc(CC(CC)CCCC)s5)c5sc(C)cc5c(-c5ccc(CC(CC)CCCC)s5)c4s3)sc(C)c2c1F,CCCCCCc1ccc(C2(c3ccc(CCCCCC)cc3)c3cc4cc5c(cc4cc3-c3sc(/C=C4\C(=O)c6ccccc6C4=C(C#N)C#N)cc32)C(c2ccc(CCCCCC)cc2)(c2ccc(CCCCCC)cc2)c2cc(/C=C3\C(=O)c4ccccc4C3=C(C#N)C#N)sc2-5)cc1,0.846,13.5,0.606,6.91,-5.57,-3.8,1.77,1.77,-5.2,-3.59,1.61,1.61
YES,10.1002/adma.201503801,,,CCCCC(CC)COC(=O)c1sc2c(-c3cc4c(-c5ccc(CC(CC)CCCC)s5)c5sc(C)cc5c(-c5ccc(CC(CC)CCCC)s5)c4s3)sc(C)c2c1F,CCCCCCCCCCCCC(CCCCCCCCCC)CN1C(=O)c2ccc3c4c(ccc(c24)C1=O)-c1nc2c(-c4sc(-c5c6nc7c(nc6c(-c6ccccc6)c6nc8c(nc56)-c5ccc6c9c(ccc-8c59)C(=O)N(CC(CCCCCCCCCC)CCCCCCCCCCCC)C6=O)-c5ccc6c8c(ccc-7c58)C(=O)N(CC(CCCCCCCCCC)CCCCCCCCCCCC)C6=O)c5c4OCCO5)c4nc5c(nc4c(-c4ccccc4)c2nc1-3)-c1ccc2c3c(ccc-5c13)C(=O)N(CC(CCCCCCCCCC)CCCCCCCCCCCC)C2=O,0.95,13.99,0.51,6.7,-5.76,-3.65,2.11,2.11,-5.2,-3.59,1.61,1.61
YES,10.1039/C8TA11059J,BO2FEH,m-ITIC-OR-4Cl,CCCCC(CC)COc1c(OCC(CC)CCCC)c(-c2ccc(-c3cc4c(-c5cc(F)c(CC(CC)CCCC)s5)c5sc(C)cc5c(-c5cc(F)c(CC(CC)CCCC)s5)c4s3)s2)c2nonc2c1-c1ccc(C)s1,CCCCCCOc1cccc(C2(c3cccc(OCCCCCC)c3)c3cc4c(cc3-c3sc5cc(/C=C6\C(=O)c7cc(Cl)c(Cl)cc7C6=C(C#N)C#N)sc5c32)C(c2cccc(OCCCCCC)c2)(c2cccc(OCCCCCC)c2)c2c-4sc3cc(/C=C4\C(=O)c5cc(Cl)c(Cl)cc5C4=C(C#N)C#N)sc23)c1,0.88,14.4,0.485,6.4,-5.78,-4.05,1.73,1.52,-5.59,-3.59,2,1.8
YES,10.1021/acsami.7b09915,PBDB-ST,ITIC-SC2C6,CCCCC(CC)CSc1ccc(-c2c3cc(-c4ccc(-c5sc(-c6ccc(C)s6)c6c5C(=O)c5c(CC(CC)CCCC)sc(CC(CC)CCCC)c5C6=O)s4)sc3c(-c3ccc(SCC(CC)CCCC)s3)c3cc(C)sc23)s1,CCCCC(CC)CSc1ccc(C2(c3ccc(SCC(CC)CCCC)cc3)c3cc4c(cc3-c3sc5cc(/C=C6\C(=O)c7ccccc7C6=C(C#N)C#N)sc5c32)C(c2ccc(SCC(CC)CCCC)cc2)(c2ccc(SCC(CC)CCCC)cc2)c2c-4sc3cc(/C=C4\C(=O)c5ccccc5C4=C(C#N)C#N)sc23)cc1,0.92,15.32,0.64,9.16,-5.74,-3.86,1.88,1.6,-5.37,-3.59,1.78,1.81
YES,10.1021/acsami.7b09915,PBDB-ST,ITIC-SC8,CCCCC(CC)CSc1ccc(-c2c3cc(-c4ccc(-c5sc(-c6ccc(C)s6)c6c5C(=O)c5c(CC(CC)CCCC)sc(CC(CC)CCCC)c5C6=O)s4)sc3c(-c3ccc(SCC(CC)CCCC)s3)c3cc(C)sc23)s1,CCCCCCCCSc1ccc(C2(c3ccc(SCCCCCCCC)cc3)c3cc4c(cc3-c3sc5cc(/C=C6\C(=O)c7ccccc7C6=C(C#N)C#N)sc5c32)C(c2ccc(SCCCCCCCC)cc2)(c2ccc(SCCCCCCCC)cc2)c2c-4sc3cc(/C=C4\C(=O)c5ccccc5C4=C(C#N)C#N)sc23)cc1,0.9,14.43,0.6,7.79,-5.7,-3.9,1.8,1.6,-5.37,-3.59,1.78,1.81
YES,10.1021/acsami.7b09915,PBDB-ST,ITIC-SC6,CCCCC(CC)CSc1ccc(-c2c3cc(-c4ccc(-c5sc(-c6ccc(C)s6)c6c5C(=O)c5c(CC(CC)CCCC)sc(CC(CC)CCCC)c5C6=O)s4)sc3c(-c3ccc(SCC(CC)CCCC)s3)c3cc(C)sc23)s1,CCCCCCSc1ccc(C2(c3ccc(SCCCCCC)cc3)c3cc4c(cc3-c3sc5cc(/C=C6\C(=O)c7ccccc7C6=C(C#N)C#N)sc5c32)C(c2ccc(SCCCCCC)cc2)(c2ccc(SCCCCCC)cc2)c2c-4sc3cc(/C=C4\C(=O)c5ccccc5C4=C(C#N)C#N)sc23)cc1,0.9,13.87,0.58,7.27,-5.68,-3.91,1.77,1.6,-5.37,-3.59,1.78,1.81
YES,10.1002/marc.201800906,PBDT-SF-2TC,IT-4F,CCCCCCC(CCCC)COC(=O)c1cc(-c2cc3c(-c4cc(F)c(SCC(CC)CCCC)s4)c4sc(C)cc4c(-c4cc(F)c(SCC(CC)CCCC)s4)c3s2)sc1-c1ccc(C)s1,CCCCCCc1ccc(C2(c3ccc(CCCCCC)cc3)c3cc4c(cc3-c3sc5cc(/C=C6\C(=O)c7cc(F)c(F)cc7C6=C(C#N)C#N)sc5c32)C(c2ccc(CCCCCC)cc2)(c2ccc(CCCCCC)cc2)c2c-4sc3cc(/C=C4\C(=O)c5cc(F)c(F)cc5C4=C(C#N)C#N)sc23)cc1,0.93,20.73,0.575,11.07,-5.677,-4.105,1.57,1.522,-5.57,-3.59,1.98,1.98
YES,10.1021/acsami.9b14981,,,CCCCCCCCC(CCCCCC)Cn1nc2c(-c3ccc(C)s3)c(F)c(F)c(-c3ccc(-c4cc5sc6c(-c7ccc(SCC(CCCC)CCCCCC)s7)c7cc(C)sc7c(-c7ccc(SCC(CCCC)CCCCCC)s7)c6c5s4)s3)c2n1,CCCCCCc1ccc(C2(c3ccc(CCCCCC)cc3)c3cc(/C=C4/C(=O)c5cc6ccccc6cc5C4=C(C#N)C#N)sc3-c3sc4c(-c5ccc(SCC(CC)CCCC)cc5)c5c6c(sc5c(-c5ccc(SCC(CC)CCCC)cc5)c4c32)-c2sc(/C=C3/C(=O)c4cc5ccccc5cc4C3=C(C#N)C#N)cc2C6(c2ccc(CCCCCC)cc2)c2ccc(CCCCCC)cc2)cc1,0.875,18.25,0.61,10.03,-5.5,-3.8,1.7,1.7,-5.4,-3.59,1.81,1.81
YES,10.1021/acsami.9b14981,,,CCCCCCCCC(CCCCCC)Cn1nc2c(-c3ccc(C)s3)c(F)c(F)c(-c3ccc(-c4cc5sc6c(-c7ccc(SCC(CCCC)CCCCCC)s7)c7cc(C)sc7c(-c7ccc(SCC(CCCC)CCCCCC)s7)c6c5s4)s3)c2n1,CCCCCCc1ccc(C2(c3ccc(CCCCCC)cc3)c3cc(/C=C4/C(=O)c5cc6ccccc6cc5C4=C(C#N)C#N)sc3-c3sc4c(sc5c(-c6ccc(SCC(CC)CCCC)cc6)c6c7c(sc6c(-c6ccc(SCC(CC)CCCC)cc6)c54)-c4sc(/C=C5/C(=O)c6cc8ccccc8cc6C5=C(C#N)C#N)cc4C7(c4ccc(CCCCCC)cc4)c4ccc(CCCCCC)cc4)c32)cc1,0.905,19.5,0.692,12.47,-5.45,-3.77,1.68,1.68,-5.4,-3.59,1.81,1.81
YES,10.1021/acsami.9b14981,,,CCCCCCCCC(CCCCCC)Cn1nc2c(-c3ccc(C)s3)c(F)c(F)c(-c3ccc(-c4cc5sc6c(-c7ccc(SCC(CCCC)CCCCCC)s7)c7cc(C)sc7c(-c7ccc(SCC(CCCC)CCCCCC)s7)c6c5s4)s3)c2n1,CCCCCCc1ccc(C2(c3ccc(CCCCCC)cc3)c3cc(/C=C4/C(=O)c5ccccc5C4=C(C#N)C#N)sc3-c3sc4c(-c5ccc(SCC(CC)CCCC)cc5)c5c6c(sc5c(-c5ccc(SCC(CC)CCCC)cc5)c4c32)-c2sc(/C=C3/C(=O)c4ccccc4C3=C(C#N)C#N)cc2C6(c2ccc(CCCCCC)cc2)c2ccc(CCCCCC)cc2)cc1,0.926,16.54,0.585,9.26,-5.49,-3.76,1.73,1.73,-5.4,-3.59,1.81,1.81
YES,10.1021/acsami.9b14981,,,CCCCCCCCC(CCCCCC)Cn1nc2c(-c3ccc(C)s3)c(F)c(F)c(-c3ccc(-c4cc5sc6c(-c7ccc(SCC(CCCC)CCCCCC)s7)c7cc(C)sc7c(-c7ccc(SCC(CCCC)CCCCCC)s7)c6c5s4)s3)c2n1,CCCCCCc1ccc(C2(c3ccc(CCCCCC)cc3)c3cc(/C=C4/C(=O)c5ccccc5C4=C(C#N)C#N)sc3-c3sc4c(sc5c(-c6ccc(SCC(CC)CCCC)cc6)c6c7c(sc6c(-c6ccc(SCC(CC)CCCC)cc6)c54)-c4sc(/C=C5/C(=O)c6ccccc6C5=C(C#N)C#N)cc4C7(c4ccc(CCCCCC)cc4)c4ccc(CCCCCC)cc4)c32)cc1,0.923,17.94,0.65,11.06,-5.44,-3.74,1.7,1.7,-5.4,-3.59,1.81,1.81
YES,10.1039/c5ta03093e,,,CCCCCCCCCCCCC(CCCCCCCCCC)Cc1cc(-c2c(F)c(F)c(-c3cc(CC(CCCCCCCCCC)CCCCCCCCCCCC)c(-c4ccc(-c5ccc(C)s5)s4)s3)c3nsnc23)sc1C,CCCCCCC(CCCCCC)N1C(=O)c2ccc3c4c5c(c6ccc(c2c36)C1=O)=C(c1ccc([Ge](c2ccc(C3=c6c7c(c8ccc9c%10c(ccc6c8%10)C(=O)N(C(CCCCCC)CCCCCC)C9=O)C=CC6C(=O)N(C(CCCCCC)CCCCCC)C(=O)C(=C3)C76)cc2)(c2ccc(-c3cc6c7c(ccc8c9c%10c(c3c87)=CC=C3C(=O)N(C(CCCCCC)CCCCCC)C(=O)C(C=C9)C3%10)C(=O)N(C(CCCCCC)CCCCCC)C6=O)cc2)c2ccc(-c3cc6c7c(ccc8c9c%10c(c3c87)=CC=C3C(=O)N(C(CCCCCC)CCCCCC)C(=O)C(C=C9)C3%10)C(=O)N(C(CCCCCC)CCCCCC)C6=O)cc2)cc1)C=C1C(=O)N(C(CCCCCC)CCCCCC)C(=O)C(C=C4)C15,0.92,5,0.37,1.6,-5.94,-3.68,2.26,2.26,-5.24,-3.59,1.65,1.65
YES,10.1039/c5ta03093e,,,CCCCCCCCCCCCC(CCCCCCCCCC)Cc1cc(-c2c(F)c(F)c(-c3cc(CC(CCCCCCCCCC)CCCCCCCCCCCC)c(-c4ccc(-c5ccc(C)s5)s4)s3)c3nsnc23)sc1C,CCCCCCC(CCCCCC)N1C(=O)c2ccc3c4c5c(c6ccc(c2c36)C1=O)=C(c1ccc([Si](c2ccc(C3=c6c7c(c8ccc9c%10c(ccc6c8%10)C(=O)N(C(CCCCCC)CCCCCC)C9=O)C=CC6C(=O)N(C(CCCCCC)CCCCCC)C(=O)C(=C3)C76)cc2)(c2ccc(-c3cc6c7c(ccc8c9c%10c(c3c87)=CC=C3C(=O)N(C(CCCCCC)CCCCCC)C(=O)C(C=C9)C3%10)C(=O)N(C(CCCCCC)CCCCCC)C6=O)cc2)c2ccc(-c3cc6c7c(ccc8c9c%10c(c3c87)=CC=C3C(=O)N(C(CCCCCC)CCCCCC)C(=O)C(C=C9)C3%10)C(=O)N(C(CCCCCC)CCCCCC)C6=O)cc2)cc1)C=C1C(=O)N(C(CCCCCC)CCCCCC)C(=O)C(C=C4)C15,0.94,8.5,0.53,4.3,-6.01,-3.75,2.26,2.26,-5.24,-3.59,1.65,1.65
YES,10.1039/c5ta03093e,,,CCCCCCCCCCCCC(CCCCCCCCCC)Cc1cc(-c2c(F)c(F)c(-c3cc(CC(CCCCCCCCCC)CCCCCCCCCCCC)c(-c4ccc(-c5ccc(C)s5)s4)s3)c3nsnc23)sc1C,CCCCCCC(CCCCCC)N1C(=O)c2ccc3c4c5c(c6ccc(c2c36)C1=O)=C(c1ccc(C(c2ccc(C3=c6c7c(c8ccc9c%10c(ccc6c8%10)C(=O)N(C(CCCCCC)CCCCCC)C9=O)C=CC6C(=O)N(C(CCCCCC)CCCCCC)C(=O)C(=C3)C76)cc2)(c2ccc(-c3cc6c7c(ccc8c9c%10c(c3c87)=CC=C3C(=O)N(C(CCCCCC)CCCCCC)C(=O)C(C=C9)C3%10)C(=O)N(C(CCCCCC)CCCCCC)C6=O)cc2)c2ccc(-c3cc6c7c(ccc8c9c%10c(c3c87)=CC=C3C(=O)N(C(CCCCCC)CCCCCC)C(=O)C(C=C9)C3%10)C(=O)N(C(CCCCCC)CCCCCC)C6=O)cc2)cc1)C=C1C(=O)N(C(CCCCCC)CCCCCC)C(=O)C(C=C4)C15,0.96,9.2,0.49,4.3,-6,-3.75,2.25,2.25,-5.24,-3.59,1.65,1.65
YES,10.1002/aenm.201701674,,,CCCCCCCCCCCCC(CCCCCCCCCC)Cc1cc(-c2c(F)c(F)c(-c3cc(CC(CCCCCCCCCC)CCCCCCCCCCCC)c(-c4ccc(-c5ccc(C)s5)s4)s3)c3nsnc23)sc1C,CCCCCCc1cc(C2(c3ccc(CCCCCC)s3)c3cc4c(cc3-c3sc5cc(/C=C6\C(=O)c7ccccc7C6=C(C#N)C#N)sc5c32)C(c2ccc(CCCCCC)s2)(c2ccc(CCCCCC)s2)c2c-4sc3cc(/C=C4\C(=O)c5ccccc5C4=C(C#N)C#N)sc23)cs1,0.85,13.32,0.569,6.6,-5.66,-3.93,1.73,1.73,-5.24,-3.59,1.65,1.65
YES,10.1021/acs.chemmater.9b03327,,,CCCCCCCCCCCCC(CCCCCCCCCC)COC(=O)c1cc(-c2c(F)c(F)c(-c3cc(C(=O)OCC(CCCCCCCCCC)CCCCCCCCCCCC)c(-c4ccc(-c5ccc(C)s5)s4)s3)c3nsnc23)sc1C,CCCCCCc1ccc(C2(c3ccc(CCCCCC)cc3)c3cc4c(cc3-c3sc5cc(/C=C6\C(=O)c7cc(F)c(F)cc7C6=C(C#N)C#N)sc5c32)C(c2ccc(CCCCCC)cc2)(c2ccc(CCCCCC)cc2)c2c-4sc3cc(/C=C4\C(=O)c5cc(F)c(F)cc5C4=C(C#N)C#N)sc23)cc1,0.86,11.1,0.7,6.69,-5.96,-4.42,1.54,1.54,-5.76,-3.59,2.17,2.17
YES,10.1021/acs.chemmater.9b03327,,,CCCCCCCCCCCCC(CCCCCCCCCC)COC(=O)c1cc(-c2c(F)c(F)c(-c3cc(C(=O)OCC(CCCCCCCCCC)CCCCCCCCCCCC)c(-c4ccc(-c5ccc(C)s5)s4)s3)c3nsnc23)sc1C,CCCCCCc1ccc(C2(c3ccc(CCCCCC)cc3)c3cc4c(cc3-c3sc5cc(/C=C6\C(=O)c7ccccc7C6=C(C#N)C#N)sc5c32)C(c2ccc(CCCCCC)cc2)(c2ccc(CCCCCC)cc2)c2c-4sc3cc(/C=C4\C(=O)c5ccccc5C4=C(C#N)C#N)sc23)cc1,1,4.4,0.55,2.3,-5.89,-4.29,1.6,1.6,-5.76,-3.59,2.17,2.17
YES,10.1021/acs.chemmater.9b03327,,,CCCCCCCCCCCCC(CCCCCCCCCC)COC(=O)c1cc(-c2c(F)c(F)c(-c3cc(C(=O)OCC(CCCCCCCCCC)CCCCCCCCCCCC)c(-c4ccc(-c5ccc(C)s5)s4)s3)c3nsnc23)sc1C,CCCCCCCCC1(CCCCCCCC)c2cc3c(cc2-c2sc(-c4ccc(/C=C5\SC(=S)N(CC)C5=O)c5nsnc45)cc21)C(CCCCCCCC)(CCCCCCCC)c1cc(-c2ccc(/C=C4\SC(=S)N(CC)C4=O)c4nsnc24)sc1-3,1.04,0.6,0.51,0.31,-5.73,-3.92,1.81,1.81,-5.76,-3.59,2.17,2.17
YES,10.1021/jacs.8b02695,P2_PDTB-EF-T,IT-4F,CCCCCCCCCCOC(=O)c1cc(-c2cc3c(-c4cc(F)c(SCC(CC)CCCC)s4)c4sc(-c5cc(C(=O)OCCCCCCCCCC)c(-c6ccc(C)s6)s5)cc4c(-c4cc(F)c(SCC(CC)CCCC)s4)c3s2)sc1C,CCCCCCc1ccc(C2(c3ccc(CCCCCC)cc3)c3cc4c(cc3-c3sc5cc(/C=C6\C(=O)c7cc(F)c(F)cc7C6=C(C#N)C#N)sc5c32)C(c2ccc(CCCCCC)cc2)(c2ccc(CCCCCC)cc2)c2c-4sc3cc(/C=C4\C(=O)c5cc(F)c(F)cc5C4=C(C#N)C#N)sc23)cc1,0.9,20.74,0.76,14.2,-5.677,-4.105,1.57,1.522,-5.5,-3.59,1.91,1.93
YES,10.1021/jacs.8b02695,,,CCCCCCCCCCOC(=O)c1cc(-c2cc3c(-c4ccc(SCC(CC)CCCC)s4)c4sc(-c5cc(C(=O)OCCCCCCCCCC)c(-c6ccc(C)s6)s5)cc4c(-c4ccc(SCC(CC)CCCC)s4)c3s2)sc1C,CCCCCCc1ccc(C2(c3ccc(CCCCCC)cc3)c3cc4c(cc3-c3sc5cc(/C=C6\C(=O)c7cc(F)c(F)cc7C6=C(C#N)C#N)sc5c32)C(c2ccc(CCCCCC)cc2)(c2ccc(CCCCCC)cc2)c2c-4sc3cc(/C=C4\C(=O)c5cc(F)c(F)cc5C4=C(C#N)C#N)sc23)cc1,0.9,20.73,0.76,14.2,-5.66,-4.14,1.52,1.52,-5.5,-3.59,1.91,1.91
YES,10.1021/jacs.8b02695,P1_PDTB-EF-T,IT-4F,CCCCCCCCOC(=O)c1cc(-c2cc3c(-c4cc(F)c(SCC(CC)CCCC)s4)c4sc(-c5cc(C(=O)OCCCCCCCC)c(-c6ccc(C)s6)s5)cc4c(-c4cc(F)c(SCC(CC)CCCC)s4)c3s2)sc1C,CCCCCCc1ccc(C2(c3ccc(CCCCCC)cc3)c3cc4c(cc3-c3sc5cc(/C=C6\C(=O)c7cc(F)c(F)cc7C6=C(C#N)C#N)sc5c32)C(c2ccc(CCCCCC)cc2)(c2ccc(CCCCCC)cc2)c2c-4sc3cc(/C=C4\C(=O)c5cc(F)c(F)cc5C4=C(C#N)C#N)sc23)cc1,0.896,20.05,0.64,11.5,-5.677,-4.105,1.57,1.522,-5.51,-3.59,1.92,1.93
YES,10.1021/jacs.8b02695,,,CCCCCCCCOC(=O)c1cc(-c2cc3c(-c4ccc(SCC(CC)CCCC)s4)c4sc(-c5cc(C(=O)OCCCCCCCC)c(-c6ccc(C)s6)s5)cc4c(-c4ccc(SCC(CC)CCCC)s4)c3s2)sc1C,CCCCCCc1ccc(C2(c3ccc(CCCCCC)cc3)c3cc4c(cc3-c3sc5cc(/C=C6\C(=O)c7cc(F)c(F)cc7C6=C(C#N)C#N)sc5c32)C(c2ccc(CCCCCC)cc2)(c2ccc(CCCCCC)cc2)c2c-4sc3cc(/C=C4\C(=O)c5cc(F)c(F)cc5C4=C(C#N)C#N)sc23)cc1,0.896,20.05,0.64,11.5,-5.66,-4.14,1.52,1.52,-5.51,-3.59,1.92,1.92
YES,10.1002/adfm.202170168,,,CCCCC(CC)Cc1cc(-c2nc3sc(-c4cc(CC(CC)CCCC)c(-c5cc6c(-c7cc(Cl)c(CC(CC)CCCC)s7)c7sc(C)cc7c(-c7cc(Cl)c(CC(CC)CCCC)s7)c6s5)s4)nc3s2)sc1C,CCCCCCc1ccc(C2(c3ccc(CCCCCC)cc3)c3cc4c(cc3-c3sc5cc(/C=C6\C(=O)c7cc(F)c(F)cc7C6=C(C#N)C#N)sc5c32)C(c2ccc(CCCCCC)cc2)(c2ccc(CCCCCC)cc2)c2c-4sc3cc(/C=C4\C(=O)c5cc(F)c(F)cc5C4=C(C#N)C#N)sc23)cc1,0.93,16.26,0.65,10.1,-5.66,-4.14,1.52,1.52,-5.45,-3.58,1.87,1.87
YES,10.1002/cphc.201900309,,,CCCCC(CC)Cc1sc(-c2c3cc(-c4ccc(-c5sc(-c6ccc(C)s6)c6c5C(=O)c5c(CC(CC)CCCC)sc(CC(CC)CCCC)c5C6=O)s4)sc3c(-c3cc(Cl)c(CC(CC)CCCC)s3)c3cc(C)sc23)cc1Cl,CCCCCC(CCCCC)n1c(=O)c2ccc3c4ccc5c(=O)n(C(CCCCC)CCCCC)c(=O)c6cc7c8c(sc9c(-c%10cc(Cl)c(CC(CC)CCCC)s%10)c%10c(sc%11c%12cc%13c(=O)n(C(CCCCC)CCCCC)c(=O)c%14ccc%15c%16ccc%17c(=O)n(C(CCCCC)CCCCC)c(=O)c%18cc(c%11%10)c(c%16c%17%18)c%12c%15c%14%13)c(-c%10cc(Cl)c(CC(CC)CCC)s%10)c98)c8cc(c1=O)c2c3c8c7c4c56,1.14,9.89,0.59,6.63,-6.07,-3.69,2.38,2.38,-5.76,-3.58,2.18,2.18
YES,10.1039/c8ta00368h,,,CCCCCCC(CCCC)Cc1ccc(-c2c3cc(-c4ccc(-c5sc(-c6ccc(C)s6)c6c5C(=O)c5c(CC(CC)CCCC)sc(CC(CC)CCCC)c5C6=O)s4)sc3c(-c3ccc(CC(CCCC)CCCCCC)s3)c3cc(C)sc23)s1,CCCCCCc1ccc(C2(c3ccc(CCCCCC)cc3)c3cc4c(cc3-c3sc5cc(/C=C6\C(=O)c7ccc(C)cc7C6=C(C#N)C#N)sc5c32)C(c2ccc(CCCCCC)cc2)(c2ccc(CCCCCC)cc2)c2c-4sc3cc(/C=C4\C(=O)c5ccc(C)cc5C4=C(C#N)C#N)sc23)cc1,0.97,15.68,0.7,10.78,-5.58,-3.96,1.62,1.62,-5.38,-3.58,1.8,1.8
YES,10.1002/adfm.201706517,PBDT-S-2TC,ITIC,CCCCCCC(CCCC)COC(=O)c1cc(-c2cc3c(-c4ccc(SCC(CC)CCCC)s4)c4sc(C)cc4c(-c4ccc(SCC(CC)CCCC)s4)c3s2)sc1-c1ccc(C)s1,CCCCCCc1ccc(C2(c3ccc(CCCCCC)cc3)c3cc4c(cc3-c3sc5cc(/C=C6\C(=O)c7ccccc7C6=C(C#N)C#N)sc5c32)C(c2ccc(CCCCCC)cc2)(c2ccc(CCCCCC)cc2)c2c-4sc3cc(/C=C4\C(=O)c5ccccc5C4=C(C#N)C#N)sc23)cc1,0.96,16.4,0.643,10.12,-5.49,-3.83,1.66,1.59,-5.47,-3.58,1.89,
YES,10.1002/aenm.201701125,,,CCCCCCCCC(CCCCCC)Cn1c(=O)c2cc3c(cc2c2sc(-c4ccc(C)s4)cc21)c(=O)n(CC(CCCCCC)CCCCCCC)c1cc(C)sc31,CCCCCCc1cccc(C2(c3cccc(CCCCCC)c3)c3cc4c(cc3-c3sc5cc(/C=C6\C(=O)c7ccccc7C6=C(C#N)C#N)sc5c32)C(c2cccc(CCCCCC)c2)(c2cccc(CCCCCC)c2)c2c-4sc3cc(/C=C4\C(=O)c5ccccc5C4=C(C#N)C#N)sc23)c1,0.96,13.9,0.683,9.1,-5.5,-3.92,1.58,1.58,-5.43,-3.58,1.85,1.85
YES,10.1021/acsomega.8b02053,,,CCCCCCCCC(CCCCCC)Cn1nc2c(-c3ccc(-c4cc5c(-c6cc(F)c(CC(CC)CCCC)s6)c6sc(C)cc6c(-c6cc(F)c(CC(CC)CCCC)s6)c5s4)s3)c3cc(F)sc3c(-c3ccc(C)s3)c2n1,CCCCCCc1ccc(C2(c3ccc(CCCCCC)cc3)c3cc4c(cc3-c3sc5cc(/C=C6\C(=O)c7ccccc7C6=C(C#N)C#N)sc5c32)C(c2ccc(CCCCCC)cc2)(c2ccc(CCCCCC)cc2)c2c-4sc3cc(/C=C4\C(=O)c5ccccc5C4=C(C#N)C#N)sc23)cc1,0.77,13.94,0.618,6.59,-5.48,-3.83,1.65,1.65,-5.37,-3.58,1.79,1.79
YES,10.1021/acsaem.8b01447,,,CCCCCCCCC(CCCCCC)Cn1nc2c(-c3ccc(C)s3)c(F)c(F)c(-c3ccc(-c4cc5c(-c6cc(Cl)c(CC(CC)CCCC)s6)c6sc(C)cc6c(-c6cc(Cl)c(CC(CC)CCCC)s6)c5s4)s3)c2n1,CCCCCCc1ccc(C2(c3ccc(CCCCCC)cc3)c3cc4c(cc3-c3sc5cc(/C=C6\C(=O)c7cc(F)c(F)cc7C6=C(C#N)C#N)sc5c32)C(c2ccc(CCCCCC)cc2)(c2ccc(CCCCCC)cc2)c2c-4sc3cc(/C=C4\C(=O)c5cc(F)c(F)cc5C4=C(C#N)C#N)sc23)cc1,0.77,15.55,0.652,7.8,-5.66,-4.14,1.52,1.52,-5.47,-3.58,1.89,1.89
YES,10.1021/acsmacrolett.9b00704,,,CCCCCCCCC(CCCCCC)Cn1nc2c(-c3ccc(C)s3)c(F)c(F)c(-c3ccc(-c4cc5c(-c6ccc(CC(CC)CCCC)s6)c6sc(C)cc6c(-c6ccc(CC(CC)CCCC)s6)c5s4)s3)c2n1,CCCCCCCCCCCc1c(/C=C2\C(=O)c3cc(F)c(F)cc3C2=C(C#N)C#N)sc2c1sc1c3c4nsnc4c4c5sc6c(CCCCCCCCCCC)c(/C=C7\C(=O)c8cc(F)c(F)cc8C7=C(C#N)C#N)sc6c5n(CC(CC)CCCC)c4c3n(CC(CC)CCCC)c21,0.65,20.43,0.516,7.15,-5.65,-4.1,1.55,1.55,-5.12,-3.58,1.54,1.54
YES,10.1002/marc.201800906,PBDT-F-2TC,IT-4F,CCCCCCCCC(CCCCCC)COC(=O)c1cc(-c2cc3c(-c4cc(F)c(CC(CC)CCCC)s4)c4sc(C)cc4c(-c4cc(F)c(CC(CC)CCCC)s4)c3s2)sc1-c1ccc(C)s1,CCCCCCc1ccc(C2(c3ccc(CCCCCC)cc3)c3cc4c(cc3-c3sc5cc(/C=C6\C(=O)c7cc(F)c(F)cc7C6=C(C#N)C#N)sc5c32)C(c2ccc(CCCCCC)cc2)(c2ccc(CCCCCC)cc2)c2c-4sc3cc(/C=C4\C(=O)c5cc(F)c(F)cc5C4=C(C#N)C#N)sc23)cc1,0.91,18.9,0.625,10.75,-5.677,-4.105,1.57,1.522,-5.55,-3.58,1.97,1.97
YES,10.1002/solr.201800291,PB24-3TDC,ITIC-Th,CCCCCCCCC(CCCCCC)COC(=O)c1cc(C)sc1-c1ccc(-c2sc(-c3ccc(-c4c(F)c(F)c(-c5ccc(C)s5)c5nn(CC(CC)CCCC)nc45)s3)cc2C(=O)OCC(CCCCCC)CCCCCCCC)s1,CCCCCCc1ccc(C2(c3ccc(CCCCCC)s3)c3cc4c(cc3-c3sc5cc(/C=C6\C(=O)c7ccccc7C6=C(C#N)C#N)sc5c32)C(c2ccc(CCCCCC)s2)(c2ccc(CCCCCC)s2)c2c-4sc3cc(/C=C4\C(=O)c5ccccc5C4=C(C#N)C#N)sc23)s1,0.902,16.8,0.68,10.3,-5.673,-3.909,1.76,1.6,-5.36,-3.58,1.78,1.91
YES,10.1039/C8TC05318A,P_TBTT-BTT,ICz-Rd2,CCCCCCCCc1ccc(-c2sc(-c3ccc(CCCCCCCC)s3)c3c4cc(-c5ccc(-c6ccc(-c7ccc(C)s7)c7nsnc67)s5)sc4c4sc(C)cc4c23)s1,CCCCC(CC)Cn1c2cc(-c3ccc(/C=C4\SC(=S)N(CC)C4=O)c4nsnc34)ccc2c2cc3c(cc21)c1ccc(-c2ccc(/C=C4\SC(=S)N(CC)C4=O)c4nsnc24)cc1n3CC(CC)CCCC,1.04,14.04,0.54,7.88,-5.59,-3.88,1.71,1.71,-5.15,-3.58,1.57,1.57
YES,10.1039/C8TC05318A,P_TBTT-BTT,ICz-RdCN2,CCCCCCCCc1ccc(-c2sc(-c3ccc(CCCCCCCC)s3)c3c4cc(-c5ccc(-c6ccc(-c7ccc(C)s7)c7nsnc67)s5)sc4c4sc(C)cc4c23)s1,CCCCCCn1c(=C(C#N)C#N)s/c(=C\c2ccc(-c3ccc4c5cc6c(cc5n(CC(CC)CCCC)c4c3)c3ccc(-c4ccc(/C=c5\sc(=C(C#N)C#N)n(CCCCCC)c5=O)c5nsnc45)cc3n6CC(CC)CCCC)c3nsnc23)c1=O,1.01,15.58,0.62,9.76,-5.58,-3.98,1.6,1.61,-5.15,-3.58,1.57,1.57
YES,10.1021/acsami.8b16628,,,CCCCCCCCc1sc(CCCCCCCC)c2c1C(=O)c1c(-c3ccc(C)s3)sc(-c3ccc(-c4cc5c(-c6ccc(CC(CC)CCCC)s6)c6sc(C)cc6c(-c6ccc(CC(CC)CCCC)s6)c5s4)s3)c1C2=O,CCCCCCc1ccc(C2(c3ccc(CCCCCC)cc3)c3cc4c(cc3-c3sc5cc(/C=C6\C(=O)c7ccccc7C6=C(C#N)C#N)sc5c32)C(c2ccc(CCCCCC)cc2)(c2ccc(CCCCCC)cc2)c2c-4sc3cc(/C=C4\C(=O)c5ccccc5C4=C(C#N)C#N)sc23)cc1,0.84,16.33,0.64,9.01,-5.6,-4.05,1.55,1.55,-5.35,-3.58,1.77,1.77
YES,10.1002/adfm.201808828,,,CCCCCCCCCCC(CCCCCCCC)Cn1nc2c(-c3ccc(C)s3)c(F)c(F)c(-c3ccc(-c4cc5c(-c6cc(Cl)c(CC(CC)CCCC)s6)c6sc(C)cc6c(-c6cc(Cl)c(CC(CC)CCCC)s6)c5s4)s3)c2n1,CCCCCCc1ccc(C2(c3ccc(CCCCCC)cc3)c3cc4c(cc3-c3sc5cc(/C=C6\C(=O)c7cc(F)c(F)cc7C6=C(C#N)C#N)sc5c32)C(c2ccc(CCCCCC)cc2)(c2ccc(CCCCCC)cc2)c2c-4sc3cc(/C=C4\C(=O)c5cc(F)c(F)cc5C4=C(C#N)C#N)sc23)cc1,0.79,20.76,0.735,12.1,-5.7,-4.2,1.5,1.5,-5.57,-3.58,1.99,1.99
YES,10.1039/c8ta08769e,,,CCCCCCCCCCCCC(CCCCCCCCCC)Cc1ccc(-c2cc(-c3c(F)c(F)c(-c4cc(-c5ccc(CC(CCCCCCCCCC)CCCCCCCCCCCC)s5)c(-c5ccc(-c6c(F)c(F)c(-c7ccc(C)s7)c(F)c6F)s5)s4)c4nn(CCCCCCCC)nc34)sc2C)s1,CCCCCCC1(CCCCCC)c2cc3c(cc2-c2sc(/C=C4\C(=O)c5ccccc5C4=C(C#N)C#N)cc21)C(CCCCCC)(CCCCCC)c1cc(/C=C2\C(=O)c4ccccc4C2=C(C#N)C#N)sc1-3,0.96,16.24,0.67,10.6,-5.62,-4.04,1.58,1.58,-5.58,-3.58,2,2
YES,10.1002/adma.201604155,PTFBDT-BZS,IDIC,CCCCCCCCCCCCOc1c(OCCCCCCCCCCCC)c(-c2ccc(-c3cc4c(-c5cc(F)c(CC(CC)CCCC)c(F)c5)c5sc(C)cc5c(-c5cc(F)c(CC(CC)CCCC)c(F)c5)c4s3)s2)c2nsnc2c1-c1ccc(C)s1,CCCCCCC1(CCCCCC)c2cc3c(cc2-c2sc(/C=C4\C(=O)c5ccccc5C4=C(C#N)C#N)cc21)C(CCCCCC)(CCCCCC)c1cc(/C=C2\C(=O)c4ccccc4C2=C(C#N)C#N)sc1-3,0.905,17.3,0.708,11.03,-5.705,-3.997,1.71,1.64,-5.43,-3.58,1.85,1.81
YES,10.1021/acsami.8b05700.s001,,,CCCCCCCCN1C(=O)c2c(c(-c3ccc(-c4cc5c(-c6ccc(CC(CC)CCCC)cc6)c6sc(C)cc6c(-c6ccc(CC(CC)CCCC)cc6)c5s4)s3)c3nn(CCCCCCCC)nc3c2-c2ccc(C)s2)C1=O,CCCCCCc1ccc(C2(c3ccc(CCCCCC)cc3)c3cc4c(cc3-c3sc5cc(/C=C6\C(=O)c7ccccc7C6=C(C#N)C#N)sc5c32)C(c2ccc(CCCCCC)cc2)(c2ccc(CCCCCC)cc2)c2c-4sc3cc(/C=C4\C(=O)c5ccccc5C4=C(C#N)C#N)sc23)cc1,0.918,16.39,0.677,10.19,-5.61,-4.02,1.59,1.59,-5.43,-3.58,1.85,1.85
YES,10.1039/C8TA05207G,PBT-SF,IT-4F,CCCCCCCCOc1c(OCCCCCCCC)c(-c2ccc(-c3cc4c(-c5cc(F)c(SCC(CC)CCCC)s5)c5sc(C)cc5c(-c5cc(F)c(SCC(CC)CCCC)s5)c4s3)s2)c2nsnc2c1-c1ccc(C)s1,CCCCCCc1ccc(C2(c3ccc(CCCCCC)cc3)c3cc4c(cc3-c3sc5cc(/C=C6\C(=O)c7cc(F)c(F)cc7C6=C(C#N)C#N)sc5c32)C(c2ccc(CCCCCC)cc2)(c2ccc(CCCCCC)cc2)c2c-4sc3cc(/C=C4\C(=O)c5cc(F)c(F)cc5C4=C(C#N)C#N)sc23)cc1,0.8,21.53,0.606,10.51,-5.677,-4.105,1.57,1.522,-5.46,-3.58,1.88,1.76
YES,10.1021/acsami.7b05417,,,CCCCC(CC)Cc1ccc(-c2c3cc(-c4ccc(-c5sc(-c6ccc(C)s6)c6c5C(=O)c5c(CC(CC)CCCC)sc(CC(CC)CCCC)c5C6=O)s4)sc3c(-c3ccc(CC(CC)CCCC)s3)c3cc(C)sc23)s1,CCCCC(CC)CC1(CC(CC)CCCC)c2cc(-c3ccc(-c4ccc(/C=C5\C(=O)c6ccccc6C5=C(C#N)C#N)s4)s3)ccc2-c2sc(-c3ccc(/C=C4\C(=O)c5ccccc5C4=C(C#N)C#N)s3)cc21,0.94,13.94,0.598,8,-5.89,-4.18,1.71,1.71,-5.41,-3.57,1.84,1.84
YES,10.1021/acsami.7b05417,,,CCCCC(CC)Cc1ccc(-c2c3cc(-c4ccc(-c5sc(-c6ccc(C)s6)c6c5C(=O)c5c(CC(CC)CCCC)sc(CC(CC)CCCC)c5C6=O)s4)sc3c(-c3ccc(CC(CC)CCCC)s3)c3cc(C)sc23)s1,CCCCC(CC)CC1(CC(CC)CCCC)c2cc(-c3ccc(/C=C4\C(=O)c5ccccc5C4=C(C#N)C#N)s3)sc2-c2sc(-c3ccc(/C=C4\C(=O)c5ccccc5C4=C(C#N)C#N)s3)cc21,0.86,7.89,0.374,2.75,-5.75,-4.26,1.49,1.49,-5.41,-3.57,1.84,1.84
YES,10.1021/acsami.7b16406,,,CCCCC(CC)Cc1ccc(-c2c3cc(-c4ccc(-c5sc(-c6ccc(C)s6)c6c5C(=O)c5c(CC(CC)CCCC)sc(CC(CC)CCCC)c5C6=O)s4)sc3c(-c3ccc(CC(CC)CCCC)s3)c3cc(C)sc23)s1,CCCCCC(CCCCC)N1C(=O)c2ccc3c4c5c(c6ccc(c2c36)C1=O)=C(C1=CC2C(C=C1)c1ccc(-c3cc6c7c(ccc8c9c%10c(c3c87)=CC=C3C(=O)N(C(CCCCC)CCCCC)C(=O)C(C=C9)C3%10)C(=O)N(C(CCCCC)CCCCC)C6=O)cc1C21c2cc(C3=c6c7c(c8ccc9c%10c(ccc6c8%10)C(=O)N(C(CCCCC)CCCCC)C9=O)C=CC6C(=O)N(C(CCCCC)CCCCC)C(=O)C(=C3)C76)ccc2C2C=C(c3cc6c7c(ccc8c9c%10c(c3c78)C=CC3C(=O)N(C(CCCCC)CCCCC)C(=O)C(=CC=9)C%103)C(=O)N(C(CCCCC)CCCCC)C6=O)C=CC21)C=C1C(=O)N(C(CCCCC)CCCCC)C(=O)C(C=C4)C15,0.93,10.4,0.561,5.4,-5.8,-3.75,2.05,2.05,-5.41,-3.57,1.84,1.84
YES,10.1021/acsami.7b16406,,,CCCCC(CC)Cc1ccc(-c2c3cc(-c4ccc(-c5sc(-c6ccc(C)s6)c6c5C(=O)c5c(CC(CC)CCCC)sc(CC(CC)CCCC)c5C6=O)s4)sc3c(-c3ccc(CC(CC)CCCC)s3)c3cc(C)sc23)s1,CCCCCC(CCCCC)N1C(=O)c2ccc3c4c5c(c6ccc(c2c36)C1=O)=C(c1cc(-c2cc(-c3cc6c7c(ccc8c9c%10c(c3c87)=CC=C3C(=O)N(C(CCCCC)CCCCC)C(=O)C(C=C9)C3%10)C(=O)N(C(CCCCC)CCCCC)C6=O)cc(-c3cc6c7c(ccc8c9c%10c(c3c87)=CC=C3C(=O)N(C(CCCCC)CCCCC)C(=O)C(C=C9)C3%10)C(=O)N(C(CCCCC)CCCCC)C6=O)c2)cc(-c2cc3c6c(ccc7c8c9c(c2c67)C=CC2C(=O)N(C(CCCCC)CCCCC)C(=O)C(=CC=8)C92)C(=O)N(C(CCCCC)CCCCC)C3=O)c1)C=C1C(=O)N(C(CCCCC)CCCCC)C(=O)C(C=C4)C15,0.9,13.6,0.597,7.3,-5.84,-3.77,2.07,2.07,-5.41,-3.57,1.84,1.84
YES,10.1021/acsami.7b16406,,,CCCCC(CC)Cc1ccc(-c2c3cc(-c4ccc(-c5sc(-c6ccc(C)s6)c6c5C(=O)c5c(CC(CC)CCCC)sc(CC(CC)CCCC)c5C6=O)s4)sc3c(-c3ccc(CC(CC)CCCC)s3)c3cc(C)sc23)s1,CCCCCC(CCCCC)N1C(=O)c2ccc3c4c5c(c6ccc(c2c36)C1=O)=C(c1cc(-c2cc3c6c(ccc7c8c9c(c2c67)C=CC2C(=O)N(C(CCCCC)CCCCC)C(=O)C(=CC=8)C92)C(=O)N(C(CCCCC)CCCCC)C3=O)cc(-c2cc3c6c(ccc7c8c9c(c2c76)=CC=C2C(=O)N(C(CCCCC)CCCCC)C(=O)C(C=C8)C29)C(=O)N(C(CCCCC)CCCCC)C3=O)c1)C=C1C(=O)N(C(CCCCC)CCCCC)C(=O)C(C=C4)C15,0.87,12.4,0.622,6.7,-5.81,-3.84,1.97,1.97,-5.41,-3.57,1.84,1.84
YES,10.1021/acsami.7b06650,,,CCCCC(CC)Cc1ccc(-c2c3cc(-c4ccc(-c5sc(-c6ccc(C)s6)c6c5C(=O)c5c(CC(CC)CCCC)sc(CC(CC)CCCC)c5C6=O)s4)sc3c(-c3ccc(CC(CC)CCCC)s3)c3cc(C)sc23)s1,CCCCCCc1ccc(C2(c3ccc(CCCCCC)cc3)c3cc(/C=C4\C(=O)c5ccccc5C4=C(C#N)C#N)sc3-c3sc4cc5c6c(sc5cc4c32)-c2sc(/C=C3\C(=O)c4ccccc4C3=C(C#N)C#N)cc2C6(c2ccc(CCCCCC)cc2)c2ccc(CCCCCC)cc2)cc1,0.86,16.56,0.655,9.33,-5.41,-3.87,1.54,1.54,-5.41,-3.57,1.84,1.84
YES,10.1021/acs.nanolett.0c05045,,,CCCCC(CC)Cc1sc(-c2c3cc(-c4ccc(-c5sc(-c6ccc(C)s6)c6c5C(=O)c5c(CC(CC)CCCC)sc(CC(CC)CCCC)c5C6=O)s4)sc3c(-c3cc(Cl)c(CC(CC)CCCC)s3)c3cc(C)sc23)cc1Cl,CCCCC(CC)Cn1nc2c(n1)c1c3sc4cc(/C=C5\C(=O)c6cc(F)c(F)cc6C5=C(C#N)C#N)sc4c3n(CC(CC)CCCC)c1c1c2c2sc3cc(/C=C4\C(=O)c5cc(F)c(F)cc5C4=C(C#N)C#N)sc3c2n1CC(CC)CCCC,0.83,25.4,0.656,14,-5.56,-4.11,1.45,1.45,-5.52,-3.57,1.95,1.95
YES,10.1039/c9ee01030k,,,CCCCC(CC)Cc1sc(-c2c3cc(-c4ccc(-c5sc(-c6ccc(C)s6)c6c5C(=O)c5c(CC(CC)CCCC)sc(CC(CC)CCCC)c5C6=O)s4)sc3c(-c3cc(Cl)c(CC(CC)CCCC)s3)c3cc(C)sc23)cc1Cl,CCCCCCc1ccc(C2(c3ccc(CCCCCC)cc3)c3c(sc4cc(/C=C5\C(=O)c6cc(Cl)c(Cl)cc6C5=C(C#N)C#N)sc34)-c3sc4c5c(sc4c32)-c2sc3cc(/C=C4\C(=O)c6cc(Cl)c(Cl)cc6C4=C(C#N)C#N)sc3c2C5(c2ccc(CCCCCC)cc2)c2ccc(CCCCCC)cc2)cc1,0.795,21.19,0.699,12.01,-5.52,-4.13,1.39,1.39,-5.51,-3.57,1.94,1.94
YES,10.1039/c9ta03177d,,,CCCCC(CC)Cc1sc(-c2c3cc(-c4ccc(-c5sc(-c6ccc(C)s6)c6c5C(=O)c5c(CC(CC)CCCC)sc(CC(CC)CCCC)c5C6=O)s4)sc3c(-c3cc(Cl)c(CC(CC)CCCC)s3)c3cc(C)sc23)cc1Cl,CCCCCCc1ccc(C2(c3ccc(CCCCCC)cc3)c3cc(/C=C4\C(=O)c5cc(Cl)sc5C4=C(C#N)C#N)sc3-c3[se]c4cc5c6c([se]c5cc4c32)-c2sc(/C=C3\C(=O)c4cc(Cl)sc4C3=C(C#N)C#N)cc2C6(c2ccc(CCCCCC)cc2)c2ccc(CCCCCC)cc2)cc1,0.97,17.85,0.688,11.91,-5.58,-3.82,1.76,1.76,-5.52,-3.57,1.95,1.95
YES,10.1039/c9ta03177d,,,CCCCC(CC)Cc1sc(-c2c3cc(-c4ccc(-c5sc(-c6ccc(C)s6)c6c5C(=O)c5c(CC(CC)CCCC)sc(CC(CC)CCCC)c5C6=O)s4)sc3c(-c3cc(Cl)c(CC(CC)CCCC)s3)c3cc(C)sc23)cc1Cl,CCCCCCc1ccc(C2(c3ccc(CCCCCC)cc3)c3cc(/C=C4\C(=O)c5ccc(Cl)cc5C4=C(C#N)C#N)sc3-c3[se]c4cc5c6c([se]c5cc4c32)-c2sc(/C=C3\C(=O)c4ccc(Cl)cc4C3=C(C#N)C#N)cc2C6(c2ccc(CCCCCC)cc2)c2ccc(CCCCCC)cc2)cc1,0.92,20.35,0.731,13.68,-5.61,-3.96,1.65,1.65,-5.52,-3.57,1.95,1.95
YES,10.1021/acsami.8b15923,,,CCCCC(CC)Cc1sc(-c2c3cc(-c4ccc(-c5sc(-c6ccc(C)s6)c6c5C(=O)c5c(CC(CC)CCCC)sc(CC(CC)CCCC)c5C6=O)s4)sc3c(-c3cc(Cl)c(CC(CC)CCCC)s3)c3cc(C)sc23)cc1Cl,CCCCCCc1ccc(C2(c3ccc(CCCCCC)cc3)c3cc4c(cc3-c3sc(/C=C5\C(=O)c6cc(Cl)c(Cl)cc6C5=C(C#N)C#N)cc32)C(c2ccc(CCCCCC)cc2)(c2ccc(CCCCCC)cc2)c2cc(/C=C3\C(=O)c5cc(Cl)c(Cl)cc5C3=C(C#N)C#N)sc2-4)cc1,0.83,16.21,0.687,9.24,-5.78,-4.02,1.76,1.76,-5.51,-3.57,1.94,1.94
YES,10.1021/acsami.8b15923,,,CCCCC(CC)Cc1sc(-c2c3cc(-c4ccc(-c5sc(-c6ccc(C)s6)c6c5C(=O)c5c(CC(CC)CCCC)sc(CC(CC)CCCC)c5C6=O)s4)sc3c(-c3cc(Cl)c(CC(CC)CCCC)s3)c3cc(C)sc23)cc1Cl,CCCCCCc1ccc(C2(c3ccc(CCCCCC)cc3)c3cc4c(cc3-c3sc(/C=C5\C(=O)c6ccccc6C5=C(C#N)C#N)cc32)C(c2ccc(CCCCCC)cc2)(c2ccc(CCCCCC)cc2)c2cc(/C=C3\C(=O)c5ccccc5C3=C(C#N)C#N)sc2-4)cc1,0.98,10.32,0.453,4.57,-5.7,-3.87,1.83,1.83,-5.51,-3.57,1.94,1.94
YES,10.1039/c9ee01030k,,,CCCCC(CC)Cc1sc(-c2c3cc(-c4ccc(-c5sc(-c6ccc(C)s6)c6c5C(=O)c5c(CC(CC)CCCC)sc(CC(CC)CCCC)c5C6=O)s4)sc3c(-c3cc(Cl)c(CC(CC)CCCC)s3)c3cc(C)sc23)cc1Cl,CCCCCCc1ccc(C2(c3ccc(CCCCCC)cc3)c3cc4c(cc3-c3sc5cc(/C=C6\C(=O)c7c(csc7Cl)C6=C(C#N)C#N)sc5c32)C(c2ccc(CCCCCC)cc2)(c2ccc(CCCCCC)cc2)c2c-4sc3cc(/C=C4\C(=O)c5c(csc5Cl)C4=C(C#N)C#N)sc23)cc1,0.915,19.64,0.739,13.72,-5.58,-4.01,1.57,1.57,-5.51,-3.57,1.94,1.94
YES,10.1039/C8TA11004B,PDBT-F,IDIC,CCCCC(CC)Cc1sc(-c2c3sc4cc(-c5ccc(-c6sc(-c7ccc(C)s7)c7c6C(=O)c6c(CC(CC)CCCC)sc(CC(CC)CCCC)c6C7=O)s5)sc4c3c(-c3cc(F)c(CC(CC)CCCC)s3)c3sc4cc(C)sc4c23)cc1F,CCCCCCC1(CCCCCC)c2cc3c(cc2-c2sc(/C=C4\C(=O)c5ccccc5C4=C(C#N)C#N)cc21)C(CCCCCC)(CCCCCC)c1cc(/C=C2\C(=O)c4ccccc4C2=C(C#N)C#N)sc1-3,0.87,17.65,0.715,11.02,-5.705,-3.997,1.71,1.636,-5.39,-3.57,1.82,1.81
YES,10.1039/C9QM00212J,PDBT-F,IT-4F,CCCCC(CC)Cc1sc(-c2c3sc4cc(-c5ccc(-c6sc(-c7ccc(C)s7)c7c6C(=O)c6c(CC(CC)CCCC)sc(CC(CC)CCCC)c6C7=O)s5)sc4c3c(-c3cc(F)c(CC(CC)CCCC)s3)c3sc4cc(C)sc4c23)cc1F,CCCCCCc1ccc(C2(c3ccc(CCCCCC)cc3)c3cc4c(cc3-c3sc5cc(/C=C6\C(=O)c7cc(F)c(F)cc7C6=C(C#N)C#N)sc5c32)C(c2ccc(CCCCCC)cc2)(c2ccc(CCCCCC)cc2)c2c-4sc3cc(/C=C4\C(=O)c5cc(F)c(F)cc5C4=C(C#N)C#N)sc23)cc1,0.81,20.9,0.59,10,-5.66,-4.14,1.52,1.53,-5.39,-3.57,1.82,1.81
YES,10.1039/C8TA11004B,PDBT-F,IT-M,CCCCC(CC)Cc1sc(-c2c3sc4cc(-c5ccc(-c6sc(-c7ccc(C)s7)c7c6C(=O)c6c(CC(CC)CCCC)sc(CC(CC)CCCC)c6C7=O)s5)sc4c3c(-c3cc(F)c(CC(CC)CCCC)s3)c3sc4cc(C)sc4c23)cc1F,CCCCCCc1ccc(C2(c3ccc(CCCCCC)cc3)c3cc4c(cc3-c3sc5cc(/C=C6\C(=O)c7ccc(C)cc7C6=C(C#N)C#N)sc5c32)C(c2ccc(CCCCCC)cc2)(c2ccc(CCCCCC)cc2)c2c-4sc3cc(/C=C4\C(=O)c5ccc(C)cc5C4=C(C#N)C#N)sc23)cc1,0.97,17.02,0.637,10.52,-5.514,-3.808,1.71,1.604,-5.39,-3.57,1.82,1.81
