Repository: sunyrain/OPV2D

# OPV-DB device data browser

The website presents the published [OPV-DB v2.0.0 dataset](https://doi.org/10.5281/zenodo.23951239).

| Collection | Observations | Source DOIs |
|---|---:|---:|
| [Standard binary](https://sunyrain.github.io/OPV2D/) | 32,778 | 7,360 |
| [Standard ternary](https://sunyrain.github.io/OPV2D/ternary.html) | 2,588 | 461 |
| [Indoor photovoltaics](https://sunyrain.github.io/OPV2D/indoor.html) | 1,678 | 166 |

The primary binary collection has two nested subsets: 27,863 strict-performance
records and 19,299 strict-molecular records. Ternary and indoor collections have
partial literature coverage; records can overlap across topics.

File: Active_Database.csv (part 11 of 26)
Checked,DOI,Donor,Acceptor,Donor SMILES,Acceptor SMILES,Voc,Jsc,FF,PCE,HOMO_A,LUMO_A,Ehl_A,Eg_A,HOMO_D,LUMO_D,Ehl_D,Eg_D
YES,10.1039/C8TA07544A,PTBFSeh-BDD,ITIC,CCCCC(CC)CSc1ccc(-c2c3cc(-c4ccc(-c5sc(-c6ccc(C)s6)c6c5C(=O)c5c(CC(CC)CCCC)sc(CC(CC)CCCC)c5C6=O)s4)sc3c(-c3ccc(SCC(CC)CCCC)s3)c3cc(C)oc23)s1,CCCCCCc1ccc(C2(c3ccc(CCCCCC)cc3)c3cc4c(cc3-c3sc5cc(/C=C6\C(=O)c7ccccc7C6=C(C#N)C#N)sc5c32)C(c2ccc(CCCCCC)cc2)(c2ccc(CCCCCC)cc2)c2c-4sc3cc(/C=C4\C(=O)c5ccccc5C4=C(C#N)C#N)sc23)cc1,0.935,17.06,0.641,10.23,-5.576,-3.916,1.66,1.586,-5.32,-3.57,1.75,1.75
YES,10.1002/adfm.201706517,,,CCCCCCC(CCCC)COC(=O)c1cc(-c2cc3c(-c4ccc(CC(CC)CCCC)s4)c4sc(C)cc4c(-c4ccc(CC(CC)CCCC)s4)c3s2)sc1-c1ccc(C)s1,CCCCCCc1ccc(C2(c3ccc(CCCCCC)cc3)c3cc4c(cc3-c3sc5cc(/C=C6\C(=O)c7ccccc7C6=C(C#N)C#N)sc5c32)C(c2ccc(CCCCCC)cc2)(c2ccc(CCCCCC)cc2)c2c-4sc3cc(/C=C4\C(=O)c5ccccc5C4=C(C#N)C#N)sc23)cc1,0.93,15.3,0.657,9.35,-5.51,-3.84,1.67,1.67,-5.43,-3.57,1.86,1.86
YES,10.1039/C8TA11006A,POPB,IT-4F,CCCCCCC(CCCC)COc1ccc(-c2c3cc(-c4ccc(-c5sc(-c6ccc(C)s6)c6c5C(=O)c5c(CC(CC)CCCC)sc(CC(CC)CCCC)c5C6=O)s4)sc3c(-c3ccc(OCC(CCCC)CCCCCC)cc3)c3cc(C)sc23)cc1,CCCCCCc1ccc(C2(c3ccc(CCCCCC)cc3)c3cc4c(cc3-c3sc5cc(/C=C6\C(=O)c7cc(F)c(F)cc7C6=C(C#N)C#N)sc5c32)C(c2ccc(CCCCCC)cc2)(c2ccc(CCCCCC)cc2)c2c-4sc3cc(/C=C4\C(=O)c5cc(F)c(F)cc5C4=C(C#N)C#N)sc23)cc1,0.72,16.8,0.512,6.2,-5.66,-4.14,1.52,1.53,-5.38,-3.57,1.81,
YES,10.1021/acsaem.8b01447,,,CCCCCCCCC(CCCCCC)Cn1nc2c(-c3ccc(C)s3)c(F)c(F)c(-c3ccc(-c4cc5c(-c6ccc(CC(CC)CCCC)s6)c6sc(C)cc6c(-c6cc(Cl)c(CC(CC)CCCC)s6)c5s4)s3)c2n1,CCCCCCc1ccc(C2(c3ccc(CCCCCC)cc3)c3cc4c(cc3-c3sc5cc(/C=C6\C(=O)c7cc(F)c(F)cc7C6=C(C#N)C#N)sc5c32)C(c2ccc(CCCCCC)cc2)(c2ccc(CCCCCC)cc2)c2c-4sc3cc(/C=C4\C(=O)c5cc(F)c(F)cc5C4=C(C#N)C#N)sc23)cc1,0.71,16.85,0.635,7.6,-5.66,-4.14,1.52,1.52,-5.39,-3.57,1.82,1.82
YES,10.1021/acsaem.8b01447,,,CCCCCCCCC(CCCCCC)Cn1nc2c(-c3ccc(C)s3)c(F)c(F)c(-c3ccc(-c4cc5c(-c6sc(CC(CC)CCCC)c(Cl)c6Cl)c6sc(C)cc6c(-c6sc(CC(CC)CCCC)c(Cl)c6Cl)c5s4)s3)c2n1,CCCCCCc1ccc(C2(c3ccc(CCCCCC)cc3)c3cc4c(cc3-c3sc5cc(/C=C6\C(=O)c7cc(F)c(F)cc7C6=C(C#N)C#N)sc5c32)C(c2ccc(CCCCCC)cc2)(c2ccc(CCCCCC)cc2)c2c-4sc3cc(/C=C4\C(=O)c5cc(F)c(F)cc5C4=C(C#N)C#N)sc23)cc1,0.96,16.42,0.587,9.25,-5.66,-4.14,1.52,1.52,-5.64,-3.57,2.07,2.07
YES,10.1002/solr.201800291,PB68-3TDC,ITIC-Th,CCCCCCCCC(CCCCCC)COC(=O)c1cc(C)sc1-c1ccc(-c2sc(-c3ccc(-c4c(F)c(F)c(-c5ccc(C)s5)c5nn(CC(CCCCCC)CCCCCCCC)nc45)s3)cc2C(=O)OCC(CCCCCC)CCCCCCCC)s1,CCCCCCc1ccc(C2(c3ccc(CCCCCC)s3)c3cc4c(cc3-c3sc5cc(/C=C6\C(=O)c7ccccc7C6=C(C#N)C#N)sc5c32)C(c2ccc(CCCCCC)s2)(c2ccc(CCCCCC)s2)c2c-4sc3cc(/C=C4\C(=O)c5ccccc5C4=C(C#N)C#N)sc23)s1,0.994,12.2,0.65,7.88,-5.673,-3.909,1.76,1.6,-5.41,-3.57,1.84,1.92
YES,10.1021/acsami.8b16628,,,CCCCCCCCc1sc(CCCCCCCC)c2c1C(=O)c1c(C)sc(-c3cc4c(-c5ccc(CC(CC)CCCC)s5)c5sc(C)cc5c(-c5ccc(CC(CC)CCCC)s5)c4s3)c1C2=O,CCCCCCc1ccc(C2(c3ccc(CCCCCC)cc3)c3cc4c(cc3-c3sc5cc(/C=C6\C(=O)c7ccccc7C6=C(C#N)C#N)sc5c32)C(c2ccc(CCCCCC)cc2)(c2ccc(CCCCCC)cc2)c2c-4sc3cc(/C=C4\C(=O)c5ccccc5C4=C(C#N)C#N)sc23)cc1,0.95,5.78,0.39,2.13,-5.6,-4.05,1.55,1.55,-5.46,-3.57,1.89,1.89
YES,10.1021/acs.chemmater.0c03720,,,CCCCCCCCCCC(CCCCCCCC)COC(=O)Nc1cc(C)sc1-c1nc2sc(-c3sc(-c4cc5c(-c6ccc(CC(CC)CCCC)s6)c6sc(C)cc6c(-c6ccc(CC(CC)CCCC)s6)c5s4)cc3NC(=O)OCC(CCCCCCCC)CCCCCCCCCC)nc2s1,CCCCCCCCCCCc1c(/C=C2\C(=O)c3cc(F)c(F)cc3C2=C(C#N)C#N)sc2c1sc1c3c4nsnc4c4c5sc6c(CCCCCCCCCCC)c(/C=C7\C(=O)c8cc(F)c(F)cc8C7=C(C#N)C#N)sc6c5n(CC(CC)CCCC)c4c3n(CC(CC)CCCC)c21,0.85,21.7,0.691,12.9,-5.65,-4.1,1.55,1.55,-5.41,-3.57,1.84,1.84
YES,10.1002/adma.201902210,,,CCCCC(CC)Cc1sc(-c2c3cc(-c4ccc(-c5sc(-c6ccc(C)s6)c6c5C(=O)c5c(CC(CC)CCCC)sc(CC(CC)CCCC)c5C6=O)s4)sc3c(-c3cc(F)c(CC(CC)CCCC)s3)c3cc(C)sc23)cc1F,CCCCCCCCCCCc1c(/C=C2\C(=O)c3cc(F)c(F)cc3C2=C(C#N)C#N)sc2c1sc1c3c4nsnc4c4c5sc6c(CCCCCCCCCCC)c(/C=C7\C(=O)c8cc(F)c(F)cc8C7=C(C#N)C#N)sc6c5n(CC(CC)CCCC)c4c3n(CC(CC)CCCC)c21,0.845,24.89,0.744,15.75,-5.7,-4.1,1.6,1.6,-5.5,-3.56,1.94,1.94
YES,10.1002/marc.201700405,,,CCCCC(CC)COC(=O)c1sc2c(-c3cc4c(-c5ccc(CC(CC)CCCC)s5)c5sc(C)cc5c(-c5ccc(CC(CC)CCCC)s5)c4s3)sc(C)c2c1F,CCCCCC(CCCCC)N1C(=O)c2ccc3c4c(-c5cc6c(=O)n(C(CCCCC)CCCCC)c(=O)c7cc8[se]c9cc%10c(=O)n(C(CCCCC)CCCCC)c(=O)c%11ccc%12c5c(c67)c8c9c%12c%11%10)cc5c6c(cc(-c7cc8c(=O)n(C(CCCCC)CCCCC)c(=O)c9cc%10[se]c%11cc%12c(=O)n(C(CCCCC)CCCCC)c(=O)c%13ccc%14c7c(c89)c%10c%11c%14c%13%12)c(c7ccc(c2c37)C1=O)c64)C(=O)N(C(CCCCC)CCCCC)C5=O,0.77,17.15,0.668,8.82,-5.94,-3.86,2.08,2.08,-5.2,-3.56,1.64,1.64
YES,10.1002/marc.201700405,,,CCCCC(CC)COC(=O)c1sc2c(-c3cc4c(-c5ccc(CC(CC)CCCC)s5)c5sc(C)cc5c(-c5ccc(CC(CC)CCCC)s5)c4s3)sc(C)c2c1F,CCCCCC(CCCCC)N1C(=O)c2ccc3c4c(-c5cc6c(=O)n(C(CCCCC)CCCCC)c(=O)c7cc8sc9cc%10c(=O)n(C(CCCCC)CCCCC)c(=O)c%11ccc%12c5c(c67)c8c9c%12c%11%10)cc5c6c(cc(-c7cc8c(=O)n(C(CCCCC)CCCCC)c(=O)c9cc%10sc%11cc%12c(=O)n(C(CCCCC)CCCCC)c(=O)c%13ccc%14c7c(c89)c%10c%11c%14c%13%12)c(c7ccc(c2c37)C1=O)c64)C(=O)N(C(CCCCC)CCCCC)C5=O,0.74,16.71,0.636,7.86,-5.88,-3.84,2.04,2.04,-5.2,-3.56,1.64,1.64
YES,10.1002/aenm.201701674,,,CCCCC(CC)COC(=O)c1sc2c(-c3cc4c(-c5ccc(CC(CC)CCCC)s5)c5sc(C)cc5c(-c5ccc(CC(CC)CCCC)s5)c4s3)sc(C)c2c1F,CCCCCCc1cc(C2(c3ccc(CCCCCC)s3)c3cc4c(cc3-c3sc5cc(/C=C6\C(=O)c7ccccc7C6=C(C#N)C#N)sc5c32)C(c2ccc(CCCCCC)s2)(c2ccc(CCCCCC)s2)c2c-4sc3cc(/C=C4\C(=O)c5ccccc5C4=C(C#N)C#N)sc23)cs1,0.8,16.07,0.672,8.5,-5.66,-3.93,1.73,1.73,-5.2,-3.56,1.64,1.64
YES,10.1039/c7ta01143a,,,CCCCC(CC)COC(=O)c1sc2c(-c3cc4c(-c5ccc(CC(CC)CCCC)s5)c5sc(C)cc5c(-c5ccc(CC(CC)CCCC)s5)c4s3)sc(C)c2c1F,CCCCCCCCOc1ccc(C2(c3ccc(OCCCCCCCC)cc3)c3cc4c5cc6c(cc5n(CCCCCCCC)c4cc3-c3sc(/C=C4\C(=O)c5ccccc5C4=C(C#N)C#N)cc32)-c2sc(/C=C3\C(=O)c4ccccc4C3=C(C#N)C#N)cc2C6(c2ccc(OCCCCCCCC)cc2)c2cccc(OCCCCCCCC)c2)cc1,0.95,11.23,0.56,6,-5.5,-3.87,1.63,1.63,-5.2,-3.56,1.64,1.64
YES,10.1016/j.nanoen.2016.10.008,PffQx-T,ITIC,CCCCC(CC)COc1ccc(-c2nc3c(-c4ccc(C)s4)c(F)c(F)c(-c4ccc(-c5cc6c(-c7ccc(CC(CC)CCCC)s7)c7sc(C)cc7c(-c7ccc(CC(CC)CCCC)s7)c6s5)s4)c3nc2-c2ccc(OCC(CC)CCCC)c(F)c2)cc1F,CCCCCCc1ccc(C2(c3ccc(CCCCCC)cc3)c3cc4c(cc3-c3sc5cc(/C=C6\C(=O)c7ccccc7C6=C(C#N)C#N)sc5c32)C(c2ccc(CCCCCC)cc2)(c2ccc(CCCCCC)cc2)c2c-4sc3cc(/C=C4\C(=O)c5ccccc5C4=C(C#N)C#N)sc23)cc1,0.87,16.33,0.596,8.47,-5.576,-3.916,1.66,1.586,-5.36,-3.56,1.8,1.73
YES,10.1039/c8ta00368h,,,CCCCCCC(CCCC)Cc1ccc2sc(-c3c4cc(-c5ccc(-c6sc(-c7ccc(C)s7)c7c6C(=O)c6c(CC(CC)CCCC)sc(CC(CC)CCCC)c6C7=O)s5)sc4c(-c4cc5cc(CC(CCCC)CCCCCC)ccc5s4)c4cc(C)sc34)cc2c1,CCCCCCc1ccc(C2(c3ccc(CCCCCC)cc3)c3cc4c(cc3-c3sc5cc(/C=C6\C(=O)c7ccc(C)cc7C6=C(C#N)C#N)sc5c32)C(c2ccc(CCCCCC)cc2)(c2ccc(CCCCCC)cc2)c2c-4sc3cc(/C=C4\C(=O)c5ccc(C)cc5C4=C(C#N)C#N)sc23)cc1,0.96,17.63,0.69,12.1,-5.58,-3.96,1.62,1.62,-5.36,-3.56,1.8,1.8
YES,10.1002/adfm.201808828,,,CCCCCCCCC(CCCCCC)Cn1nc2c(-c3ccc(C)s3)c(F)c(F)c(-c3ccc(-c4cc5c(-c6cc(Cl)c(CC(CC)CCCC)s6)c6sc(C)cc6c(-c6cc(Cl)c(CC(CC)CCCC)s6)c5s4)s3)c2n1,CCCCCCc1ccc(C2(c3ccc(CCCCCC)cc3)c3cc4c(cc3-c3sc5cc(/C=C6\C(=O)c7cc(F)c(F)cc7C6=C(C#N)C#N)sc5c32)C(c2ccc(CCCCCC)cc2)(c2ccc(CCCCCC)cc2)c2c-4sc3cc(/C=C4\C(=O)c5cc(F)c(F)cc5C4=C(C#N)C#N)sc23)cc1,0.758,19.5,0.632,9.3,-5.7,-4.2,1.5,1.5,-5.51,-3.56,1.95,1.95
YES,10.1021/acsaem.8b00574,,,CCCCCCCCC(CCCCCC)Cn1nc2c(-c3ccc(C)s3)c(F)c(F)c(-c3ccc(-c4cc5c(-c6ccc(CC(CC)CCCC)s6)c6sc(C)cc6c(-c6ccc(CC(CC)CCCC)s6)c5o4)s3)c2n1,CCCCCCc1ccc(C2(c3ccc(CCCCCC)cc3)c3cc4c(cc3-c3sc5cc(/C=C6\C(=O)c7ccccc7C6=C(C#N)C#N)sc5c32)C(c2ccc(CCCCCC)cc2)(c2ccc(CCCCCC)cc2)c2c-4sc3cc(/C=C4\C(=O)c5ccccc5C4=C(C#N)C#N)sc23)cc1,0.79,15.28,0.69,8.33,-5.54,-3.84,1.7,1.7,-5.45,-3.56,1.89,1.89
YES,10.1021/acsaem.8b01447,,,CCCCCCCCC(CCCCCC)Cn1nc2c(-c3ccc(C)s3)c(F)c(F)c(-c3ccc(-c4cc5c(-c6ccc(CC(CC)CCCC)s6)c6sc(C)cc6c(-c6sc(CC(CC)CCCC)c(Cl)c6Cl)c5s4)s3)c2n1,CCCCCCc1ccc(C2(c3ccc(CCCCCC)cc3)c3cc4c(cc3-c3sc5cc(/C=C6\C(=O)c7cc(F)c(F)cc7C6=C(C#N)C#N)sc5c32)C(c2ccc(CCCCCC)cc2)(c2ccc(CCCCCC)cc2)c2c-4sc3cc(/C=C4\C(=O)c5cc(F)c(F)cc5C4=C(C#N)C#N)sc23)cc1,0.79,13.43,0.418,4.43,-5.66,-4.14,1.52,1.52,-5.48,-3.56,1.92,1.92
YES,10.1021/acsami.9b14981,,,CCCCCCCCC(CCCCCC)Cn1nc2c(-c3ccc(C)s3)c(F)c(F)c(-c3ccc(-c4cc5c(-c6ccc(SCC(CCCC)CCCCCC)s6)c6sc(C)cc6c(-c6ccc(SCC(CCCC)CCCCCC)s6)c5s4)s3)c2n1,CCCCCCc1ccc(C2(c3ccc(CCCCCC)cc3)c3cc(/C=C4/C(=O)c5cc6ccccc6cc5C4=C(C#N)C#N)sc3-c3sc4c(-c5ccc(SCC(CC)CCCC)cc5)c5c6c(sc5c(-c5ccc(SCC(CC)CCCC)cc5)c4c32)-c2sc(/C=C3/C(=O)c4cc5ccccc5cc4C3=C(C#N)C#N)cc2C6(c2ccc(CCCCCC)cc2)c2ccc(CCCCCC)cc2)cc1,0.888,17.66,0.626,10.14,-5.5,-3.8,1.7,1.7,-5.38,-3.56,1.82,1.82
YES,10.1021/acsami.9b14981,,,CCCCCCCCC(CCCCCC)Cn1nc2c(-c3ccc(C)s3)c(F)c(F)c(-c3ccc(-c4cc5c(-c6ccc(SCC(CCCC)CCCCCC)s6)c6sc(C)cc6c(-c6ccc(SCC(CCCC)CCCCCC)s6)c5s4)s3)c2n1,CCCCCCc1ccc(C2(c3ccc(CCCCCC)cc3)c3cc(/C=C4/C(=O)c5cc6ccccc6cc5C4=C(C#N)C#N)sc3-c3sc4c(sc5c(-c6ccc(SCC(CC)CCCC)cc6)c6c7c(sc6c(-c6ccc(SCC(CC)CCCC)cc6)c54)-c4sc(/C=C5/C(=O)c6cc8ccccc8cc6C5=C(C#N)C#N)cc4C7(c4ccc(CCCCCC)cc4)c4ccc(CCCCCC)cc4)c32)cc1,0.903,13.02,0.516,6.32,-5.45,-3.77,1.68,1.68,-5.38,-3.56,1.82,1.82
YES,10.1021/acsami.9b14981,,,CCCCCCCCC(CCCCCC)Cn1nc2c(-c3ccc(C)s3)c(F)c(F)c(-c3ccc(-c4cc5c(-c6ccc(SCC(CCCC)CCCCCC)s6)c6sc(C)cc6c(-c6ccc(SCC(CCCC)CCCCCC)s6)c5s4)s3)c2n1,CCCCCCc1ccc(C2(c3ccc(CCCCCC)cc3)c3cc(/C=C4/C(=O)c5ccccc5C4=C(C#N)C#N)sc3-c3sc4c(-c5ccc(SCC(CC)CCCC)cc5)c5c6c(sc5c(-c5ccc(SCC(CC)CCCC)cc5)c4c32)-c2sc(/C=C3/C(=O)c4ccccc4C3=C(C#N)C#N)cc2C6(c2ccc(CCCCCC)cc2)c2ccc(CCCCCC)cc2)cc1,0.918,17.52,0.645,10.59,-5.49,-3.76,1.73,1.73,-5.38,-3.56,1.82,1.82
YES,10.1021/acsami.9b14981,,,CCCCCCCCC(CCCCCC)Cn1nc2c(-c3ccc(C)s3)c(F)c(F)c(-c3ccc(-c4cc5c(-c6ccc(SCC(CCCC)CCCCCC)s6)c6sc(C)cc6c(-c6ccc(SCC(CCCC)CCCCCC)s6)c5s4)s3)c2n1,CCCCCCc1ccc(C2(c3ccc(CCCCCC)cc3)c3cc(/C=C4/C(=O)c5ccccc5C4=C(C#N)C#N)sc3-c3sc4c(sc5c(-c6ccc(SCC(CC)CCCC)cc6)c6c7c(sc6c(-c6ccc(SCC(CC)CCCC)cc6)c54)-c4sc(/C=C5/C(=O)c6ccccc6C5=C(C#N)C#N)cc4C7(c4ccc(CCCCCC)cc4)c4ccc(CCCCCC)cc4)c32)cc1,0.921,9.81,0.428,4.04,-5.44,-3.74,1.7,1.7,-5.38,-3.56,1.82,1.82
YES,10.1039/c8ta04935a,,,CCCCCCCCC(CCCCCC)COC(=O)c1cc(-c2sc(-c3c(F)c(F)c(-c4cc(CC(CCCCCC)CCCCCCCC)c(-c5cc(C(=O)OCC(CCCCCC)CCCCCCCC)c(-c6ccc(-c7c(F)c(F)c(-c8ccc(C)s8)c8nsnc78)s6)s5)s4)c4nsnc34)cc2CC(CCCCCC)CCCCCCCC)sc1C,CCCCCCC(CCCCCC)n1c(=O)c2ccc3c4ccc5c(=O)n(C(CCCCCC)CCCCCC)c(=O)c6cc7c8sc(-c9cc(-c%10cc%11c%12cc%13c(=O)n(C(CCCCCC)CCCCCC)c(=O)c%14ccc%15c%16ccc%17c(=O)n(C(CCCCCC)CCCCCC)c(=O)c%18cc(c%11s%10)c(c%16c%17%18)c%12c%15c%14%13)c(-c%10cc%11c%12cc%13c(=O)n(C(CCCCCC)CCCCCC)c(=O)c%14ccc%15c%16ccc%17c(=O)n(C(CCCCCC)CCCCCC)c(=O)c%18cc(c%11s%10)c(c%16c%17%18)c%12c%15c%14%13)cc9-c9cc%10c%11cc%12c(=O)n(C(CCCCCC)CCCCCC)c(=O)c%13ccc%14c%15ccc%16c(=O)n(C(CCCCCC)CCCCCC)c(=O)c%17cc(c%10s9)c(c%15c%16%17)c%11c%14c%13%12)cc8c8cc(c1=O)c2c3c8c7c4c56,1.2,10.47,0.65,8.1,-5.74,-3.58,2.16,2.16,-5.55,-3.56,1.99,1.99
YES,10.1039/c8ta04935a,,,CCCCCCCCC(CCCCCC)COC(=O)c1cc(-c2sc(-c3c(F)c(F)c(-c4cc(CC(CCCCCC)CCCCCCCC)c(-c5cc(C(=O)OCC(CCCCCC)CCCCCCCC)c(-c6ccc(-c7c(F)c(F)c(-c8ccc(C)s8)c8nsnc78)s6)s5)s4)c4nsnc34)cc2CC(CCCCCC)CCCCCCCC)sc1C,CCCCCCC(CCCCCC)N1C(=O)c2ccc3c4ccc5c6c(cc(-c7ccc8c(c7)C7(c9ccccc9-c9ccccc97)c7cc(-c9cc%10c%11c(ccc%12c%13ccc%14c%15c(ccc(c9c%11%12)c%15%13)C(=O)N(C(CCCCCC)CCCCCC)C%14=O)C(=O)N(C(CCCCCC)CCCCCC)C%10=O)ccc7-8)c(c7ccc(c2c37)C1=O)c64)C(=O)N(C(CCCCCC)CCCCCC)C5=O,1.19,10.98,0.55,7.12,-5.99,-3.62,2.37,2.37,-5.55,-3.56,1.99,1.99
YES,10.1039/c6cc04229e,,,CCCCCCCCC(CCCCCC)COc1cc(-c2ccc(-c3c(F)c(F)c(C)c4nsnc34)s2)c(OCC(CCCCCC)CCCCCCCC)cc1-c1ccc(C)s1,CCCCCC(CCCCC)N1C(=O)c2ccc3c4c5c(c6c(-c7ccc(C8(c9ccc(-c%10cc%11c%12c(ccc%13c%14c%15c(c%10c%13%12)=CC=C%10C(=O)N(C(CCCCC)CCCCC)C(=O)C(C=C%14)C%10%15)C(=O)N(C(CCCCC)CCCCC)C%11=O)cc9)CCCCC8)cc7)cc(c2c36)C1=O)=CC=C1C(=O)N(C(CCCCC)CCCCC)C(=O)C(C=C4)C15,0.89,6.04,0.398,2.14,-5.92,-3.85,2.07,2.07,-5.31,-3.56,1.75,1.75
YES,10.1039/c6cc04229e,,,CCCCCCCCC(CCCCCC)COc1cc(-c2ccc(-c3c(F)c(F)c(C)c4nsnc34)s2)c(OCC(CCCCCC)CCCCCCCC)cc1-c1ccc(C)s1,CCCCCC(CCCCC)N1C(=O)c2ccc3c4c5c(c6ccc(c2c36)C1=O)=CC=C1C(=O)N(C(CCCCC)CCCCC)C(=O)C(C=C4)C15,0.73,3.33,0.388,0.94,-5.87,-3.79,2.08,2.08,-5.31,-3.56,1.75,1.75
YES,10.1039/c6cc04229e,,,CCCCCCCCC(CCCCCC)COc1cc(-c2ccc(-c3c(F)c(F)c(C)c4nsnc34)s2)c(OCC(CCCCCC)CCCCCCCC)cc1-c1ccc(C)s1,CCCCCC(CCCCC)N1C(=O)c2ccc3c4c5c(c6ccc(c2c36)C1=O)=CC=C1C(=O)N(c2ccc(C3(c6ccc(N7C(=O)C8=CC=c9c%10c(c%11ccc%12c%13c(ccc9c%11%13)C(=O)N(C(CCCCC)CCCCC)C%12=O)C=CC(C7=O)C8%10)cc6)CCCCC3)cc2)C(=O)C(C=C4)C15,0.87,10.04,0.602,5.28,-6.16,-3.98,2.18,2.18,-5.31,-3.56,1.75,1.75
YES,10.1039/c9ta00343f,,,CCCCCCCCCC(CCCCCCCC)COC(=O)c1cc(-c2c(F)c(F)c(-c3cc(C(=O)OCC(CCCCCCCC)CCCCCCCCC)c(-c4cc(CC(CCCCCC)CCCCCCC)c(-c5ccc(-c6c(F)c(F)c(-c7ccc(C)s7)c7nsnc67)s5)s4)s3)c3nsnc23)sc1-c1cc(CC(CCCCCC)CCCCCCC)c(C)s1,CCCCCCC(CCCCCC)n1c(=O)c2ccc3c4ccc5c(=O)n(C(CCCCCC)CCCCCC)c(=O)c6cc7c8sc(-c9cc%10cc(-c%11cc%12c%13cc%14c(=O)n(C(CCCCCC)CCCCCC)c(=O)c%15ccc%16c%17ccc%18c(=O)n(C(CCCCCC)CCCCCC)c(=O)c%19cc(c%12s%11)c(c%17c%18%19)c%13c%16c%15%14)c(-c%11cc%12c%13cc%14c(=O)n(C(CCCCCC)CCCCCC)c(=O)c%15ccc%16c%17ccc%18c(=O)n(C(CCCCCC)CCCCCC)c(=O)c%19cc(c%12s%11)c(c%17c%18%19)c%13c%16c%15%14)cc%10cc9-c9cc%10c%11cc%12c(=O)n(C(CCCCCC)CCCCCC)c(=O)c%13ccc%14c%15ccc%16c(=O)n(C(CCCCCC)CCCCCC)c(=O)c%17cc(c%10s9)c(c%15c%16%17)c%11c%14c%13%12)cc8c8cc(c1=O)c2c3c8c7c4c56,1.15,12,0.61,8.6,-5.74,-3.64,2.1,2.1,-5.46,-3.56,1.9,1.9
YES,10.1039/c9ta00343f,,,CCCCCCCCCC(CCCCCCCC)COC(=O)c1cc(-c2c(F)c(F)c(-c3cc(C(=O)OCC(CCCCCCCC)CCCCCCCCC)c(-c4cc(CC(CCCCCC)CCCCCCC)c(-c5ccc(-c6c(F)c(F)c(-c7ccc(C)s7)c7nsnc67)s5)s4)s3)c3nsnc23)sc1-c1cc(CC(CCCCCC)CCCCCCC)c(C)s1,CCCCCCC(CCCCCC)n1c(=O)c2ccc3c4ccc5c(=O)n(C(CCCCCC)CCCCCC)c(=O)c6cc7c8sc(-c9ccc(-c%10cc%11c%12cc%13c(=O)n(C(CCCCCC)CCCCCC)c(=O)c%14ccc%15c%16ccc%17c(=O)n(C(CCCCCC)CCCCCC)c(=O)c%18cc(c%11s%10)c(c%16c%17%18)c%12c%15c%14%13)c%10c(-c%11cc%12c%13cc%14c(=O)n(C(CCCCCC)CCCCCC)c(=O)c%15ccc%16c%17ccc%18c(=O)n(C(CCCCCC)CCCCCC)c(=O)c%19cc(c%12s%11)c(c%17c%18%19)c%13c%16c%15%14)ccc(-c%11cc%12c%13cc%14c(=O)n(C(CCCCCC)CCCCCC)c(=O)c%15ccc%16c%17ccc%18c(=O)n(C(CCCCCC)CCCCCC)c(=O)c%19cc(c%12s%11)c(c%17c%18%19)c%13c%16c%15%14)c9%10)cc8c8cc(c1=O)c2c3c8c7c4c56,1.15,11.5,0.55,7.4,-5.83,-3.6,2.23,2.23,-5.46,-3.56,1.9,1.9
YES,10.1039/C8TA07544A,PTBFSdo-BDD,ITIC,CCCCCCCCCCCCSc1ccc(-c2c3cc(-c4ccc(-c5sc(-c6ccc(C)s6)c6c5C(=O)c5c(CC(CC)CCCC)sc(CC(CC)CCCC)c5C6=O)s4)sc3c(-c3ccc(SCCCCCCCCCCCC)s3)c3cc(C)oc23)s1,CCCCCCc1ccc(C2(c3ccc(CCCCCC)cc3)c3cc4c(cc3-c3sc5cc(/C=C6\C(=O)c7ccccc7C6=C(C#N)C#N)sc5c32)C(c2ccc(CCCCCC)cc2)(c2ccc(CCCCCC)cc2)c2c-4sc3cc(/C=C4\C(=O)c5ccccc5C4=C(C#N)C#N)sc23)cc1,0.928,17.24,0.661,10.57,-5.576,-3.916,1.66,1.586,-5.31,-3.56,1.75,1.75
YES,10.1016/j.orgel.2018.04.001,PBFTT,ITIC,CCCCCCCCOC(=O)c1sc2c(-c3cc4c(-c5cc(F)c(CC(CC)CCCC)s5)c5sc(C)cc5c(-c5cc(F)c(CC(CC)CCCC)s5)c4s3)sc(C)c2c1F,CCCCCCc1ccc(C2(c3ccc(CCCCCC)cc3)c3cc4c(cc3-c3sc5cc(/C=C6\C(=O)c7ccccc7C6=C(C#N)C#N)sc5c32)C(c2ccc(CCCCCC)cc2)(c2ccc(CCCCCC)cc2)c2c-4sc3cc(/C=C4\C(=O)c5ccccc5C4=C(C#N)C#N)sc23)cc1,0.94,16,0.605,9.1,-5.576,-3.916,1.66,1.586,-5.47,-3.56,1.91,1.64
YES,10.1021/acs.macromol.9b01742,,,CCCCC(CC)Cc1ccc(-c2c3cc(-c4cc5c(-c6ccc(CC(CC)CCCC)s6)c6sc(-c7sc(C)c8c7C(=O)c7c(CC(CC)CCCC)sc(CC(CC)CCCC)c7C8=O)cc6c(-c6ccc(CC(CC)CCCC)s6)c5s4)sc3c(-c3ccc(CC(CC)CCCC)s3)c3cc(C)sc23)s1,CCCCCCc1ccc(C2(c3ccc(CCCCCC)cc3)c3cc4c(cc3-c3sc5cc(/C=C6\C(=O)c7cc(F)c(F)cc7C6=C(C#N)C#N)sc5c32)C(c2ccc(CCCCCC)cc2)(c2ccc(CCCCCC)cc2)c2c-4sc3cc(/C=C4\C(=O)c5cc(F)c(F)cc5C4=C(C#N)C#N)sc23)cc1,0.89,18.51,0.63,11.82,-5.66,-4.21,1.45,1.45,-5.52,-3.55,1.97,1.97
YES,10.1021/acs.jpcc.8b09336.s001,,,CCCCC(CC)Cc1ccc(-c2c3cc(-c4ccc(-c5sc(-c6ccc(C)s6)c6c5C(=O)c5c(CC(CC)CCCC)sc(CC(CC)CCCC)c5C6=O)s4)sc3c(-c3ccc(CC(CC)CCCC)s3)c3cc(C)sc23)s1,CCCCCCc1ccc(C2(c3ccc(CCCCCC)cc3)c3cc4c(cc3-c3sc(-c5cc(-c6ccc(/C=C7\C(=O)c8ccccc8C7=C(C#N)C#N)s6)c(-c6ccc(/C=C7\C(=O)c8ccccc8C7=C(C#N)C#N)s6)s5)cc32)C(c2ccc(CCCCCC)cc2)(c2ccc(CCCCCC)cc2)c2cc(-c3cc(-c5ccc(/C=C6\C(=O)c7ccccc7C6=C(C#N)C#N)s5)c(-c5ccc(/C=C6\C(=O)c7ccccc7C6=C(C#N)C#N)s5)s3)sc2-4)cc1,0.93,13.03,0.622,7.54,-5.43,-3.53,1.9,1.9,-5.31,-3.55,1.76,1.76
YES,10.1039/c9tc04798k,,,CCCCC(CC)Cc1sc(-c2c3cc(-c4ccc(-c5sc(-c6ccc(C)s6)c6c5C(=O)c5c(CC(CC)CCCC)sc(CC(CC)CCCC)c5C6=O)s4)sc3c(-c3cc(Cl)c(CC(CC)CCCC)s3)c3cc(C)sc23)cc1Cl,CCCCCCc1ccc(C2(c3ccc(CCCCCC)cc3)c3cc4c(cc3-c3sc5c(CCCCCC)c(/C=C6\C(=O)c7cc(F)c(F)cc7C6=C(C#N)C#N)sc5c32)C(c2ccc(CCCCCC)cc2)(c2ccc(CCCCCC)cc2)c2c-4sc3c(CCCCCC)c(/C=C4\C(=O)c5cc(F)c(F)cc5C4=C(C#N)C#N)sc23)cc1,0.898,21.87,0.729,14.47,-5.75,-4.17,1.58,1.58,-5.52,-3.55,1.97,1.97
YES,10.1039/c9tc04798k,,,CCCCC(CC)Cc1sc(-c2c3cc(-c4ccc(-c5sc(-c6ccc(C)s6)c6c5C(=O)c5c(CC(CC)CCCC)sc(CC(CC)CCCC)c5C6=O)s4)sc3c(-c3cc(Cl)c(CC(CC)CCCC)s3)c3cc(C)sc23)cc1Cl,CCCCCCc1ccc(C2(c3ccc(CCCCCC)cc3)c3cc4c(cc3-c3sc5c(CCCCCC)c(/C=C6\C(=O)c7ccccc7C6=C(C#N)C#N)sc5c32)C(c2ccc(CCCCCC)cc2)(c2ccc(CCCCCC)cc2)c2c-4sc3c(CCCCCC)c(/C=C4\C(=O)c5ccccc5C4=C(C#N)C#N)sc23)cc1,1.009,13.48,0.587,8.21,-5.73,-3.92,1.81,1.81,-5.52,-3.55,1.97,1.97
YES,10.1039/c9ta06929a,,,CCCCC(CC)Cc1sc(-c2c3cc(-c4ccc(-c5sc(-c6ccc(C)s6)c6c5C(=O)c5c(CC(CC)CCCC)sc(CC(CC)CCCC)c5C6=O)s4)sc3c(-c3cc(Cl)c(CC(CC)CCCC)s3)c3cc(C)sc23)cc1Cl,CCCCCCc1ccc(C2(c3ccc(CCCCCC)cc3)c3cc4c(cc3-c3sc5cc(/C=C6\C(=O)c7cc(F)c(F)cc7C6=C(C#N)C#N)sc5c32)C(c2ccc(CCCCCC)cc2)(c2ccc(CCCCCC)cc2)c2c-4sc3cc(/C=C4\C(=O)c5cc(F)c(F)cc5C4=C(C#N)C#N)sc23)cc1,0.852,20.5,0.768,13.4,-5.71,-4.15,1.56,1.56,-5.52,-3.55,1.97,1.97
YES,10.1039/c9tc04798k,,,CCCCC(CC)Cc1sc(-c2c3cc(-c4ccc(-c5sc(-c6ccc(C)s6)c6c5C(=O)c5c(CC(CC)CCCC)sc(CC(CC)CCCC)c5C6=O)s4)sc3c(-c3cc(Cl)c(CC(CC)CCCC)s3)c3cc(C)sc23)cc1Cl,CCCCCCc1ccc(C2(c3ccc(CCCCCC)cc3)c3cc4c(cc3-c3sc5cc(/C=C6\C(=O)c7cc(F)c(F)cc7C6=C(C#N)C#N)sc5c32)C(c2ccc(CCCCCC)cc2)(c2ccc(CCCCCC)cc2)c2c-4sc3cc(/C=C4\C(=O)c5cc(F)c(F)cc5C4=C(C#N)C#N)sc23)cc1,0.858,20.08,0.706,12.48,-5.77,-4.03,1.74,1.74,-5.52,-3.55,1.97,1.97
YES,10.1039/c9ta06929a,,,CCCCC(CC)Cc1sc(-c2c3cc(-c4ccc(-c5sc(-c6ccc(C)s6)c6c5C(=O)c5c(CC(CC)CCCC)sc(CC(CC)CCCC)c5C6=O)s4)sc3c(-c3cc(Cl)c(CC(CC)CCCC)s3)c3cc(C)sc23)cc1Cl,CCCCCCCCCCCc1c(/C=C2\C(=O)c3cc(F)c(F)cc3C2=C(C#N)C#N)sc2c1sc1c3c4nsnc4c4c5sc6c(CCCCCCCCCCC)c(/C=C7\C(=O)c8cc(F)c(F)cc8C7=C(C#N)C#N)sc6c5n(CC(CC)CCCC)c4c3n(CC(CC)CCCC)c21,0.875,24.2,0.728,15.4,-5.62,-4.11,1.51,1.51,-5.52,-3.55,1.97,1.97
YES,10.1021/acsenergylett.7b00551.s001,,,CCCCC(CC)COC(=O)c1sc2c(-c3cc4c(-c5ccc(CC(CC)CCCC)s5)c5sc(C)cc5c(-c5ccc(CC(CC)CCCC)s5)c4s3)sc(C)c2c1Cl,CCCCCCc1ccc(C2(c3ccc(CCCCCC)cc3)c3cc4c(cc3-c3sc5cc(/C=C6\C(=O)c7ccccc7C6=C(C#N)C#N)sc5c32)C(c2ccc(CCCCCC)cc2)(c2ccc(CCCCCC)cc2)c2c-4sc3cc(/C=C4\C(=O)c5ccccc5C4=C(C#N)C#N)sc23)cc1,0.91,14.53,0.58,7.57,-5.51,-3.78,1.73,1.73,-5.43,-3.55,1.88,1.88
YES,10.1002/adfm.201707493,,,CCCCC(CC)COC(=O)c1sc2c(-c3cc4c(-c5ccc(CC(CC)CCCC)s5)c5sc(C)cc5c(-c5ccc(CC(CC)CCCC)s5)c4s3)sc(C)c2c1F,CCCCC1(CCCC)c2cc(-c3ccc(/C=c4\sc(=C(C#N)C#N)n(CC)c4=O)c4nsnc34)ccc2-c2c1c1c(c3c2C(CCCC)(CCCC)c2cc(-c4ccc(/C=c5\sc(=C(C#N)C#N)n(CC)c5=O)c5nsnc45)ccc2-3)C(CCCC)(CCCC)c2cc(-c3ccc(/C=c4\sc(=C(C#N)C#N)n(CC)c4=O)c4nsnc34)ccc2-1,0.95,13.75,0.635,8.29,-5.98,-3.71,2.27,2.27,-5.27,-3.55,1.72,1.72
YES,10.1002/adfm.201707493,,,CCCCC(CC)COC(=O)c1sc2c(-c3cc4c(-c5ccc(CC(CC)CCCC)s5)c5sc(C)cc5c(-c5ccc(CC(CC)CCCC)s5)c4s3)sc(C)c2c1F,CCCCC1(CCCC)c2ccc(-c3ccc(/C=c4\sc(=C(C#N)C#N)n(CC)c4=O)c4nsnc34)cc2-c2c1c1c(c3c2C(CCCC)(CCCC)c2ccc(-c4ccc(/C=c5\sc(=C(C#N)C#N)n(CC)c5=O)c5nsnc45)cc2-3)C(CCCC)(CCCC)c2ccc(-c3ccc(/C=c4\sc(=C(C#N)C#N)n(CC)c4=O)c4nsnc34)cc2-1,0.94,16.75,0.645,10.15,-5.95,-3.73,2.22,2.22,-5.27,-3.55,1.72,1.72
YES,10.1002/chem.201705480,,,CCCCC(CC)COC(=O)c1sc2c(-c3cc4c(-c5ccc(CC(CC)CCCC)s5)c5sc(C)cc5c(-c5ccc(CC(CC)CCCC)s5)c4s3)sc(C)c2c1F,CCCCCCC(CCCCCC)N1C(=O)c2ccc3c4c5c(c6ccc(c2c36)C1=O)=C(C1=CC2c3cc(-c6cc7c8c(ccc9c%10c%11c(c6c98)=CC=C6C(=O)N(C(CCCCCC)CCCCCC)C(=O)C(C=C%10)C6%11)C(=O)N(C(CCCCCC)CCCCCC)C7=O)ccc3C3(c6cc(C7=c8c9c(c%10ccc%11c%12c(ccc8c%10%12)C(=O)N(C(CCCCCC)CCCCCC)C%11=O)C=CC8C(=O)N(C(CCCCCC)CCCCCC)C(=O)C(=C7)C98)ccc6C6C=CC(c7cc8c9c(ccc%10c%11c%12c(c7c%109)=CC=C7C(=O)N(C(CCCCCC)CCCCCC)C(=O)C(C=C%11)C7%12)C(=O)N(C(CCCCCC)CCCCCC)C8=O)=CC63)C2C=C1)C=C1C(=O)N(C(CCCCCC)CCCCCC)C(=O)C(C=C4)C15,0.82,12.32,0.587,5.83,-5.42,-3.78,1.64,1.64,-5.27,-3.55,1.72,1.72
YES,10.1002/chem.201705480,,,CCCCC(CC)COC(=O)c1sc2c(-c3cc4c(-c5ccc(CC(CC)CCCC)s5)c5sc(C)cc5c(-c5ccc(CC(CC)CCCC)s5)c4s3)sc(C)c2c1F,CCCCCCC(CCCCCC)N1C(=O)c2ccc3c4c5c(c6ccc(c2c36)C1=O)=C(c1ccc2c(c1)C1(c3cc(C6=c7c8c(c9ccc%10c%11c(ccc7c9%11)C(=O)N(C(CCCCCC)CCCCCC)C%10=O)C=CC7C(=O)N(C(CCCCCC)CCCCCC)C(=O)C(=C6)C87)ccc3C3C=CC(c6cc7c8c(ccc9c%10c%11c(c6c98)=CC=C6C(=O)N(C(CCCCCC)CCCCCC)C(=O)C(C=C%10)C6%11)C(=O)N(C(CCCCCC)CCCCCC)C7=O)=CC31)C1C=C(c3cc6c7c(ccc8c9c%10c(c3c87)=CC=C3C(=O)N(C(CCCCCC)CCCCCC)C(=O)C(C=C9)C3%10)C(=O)N(C(CCCCCC)CCCCCC)C6=O)C=CC21)C=C1C(=O)N(C(CCCCCC)CCCCCC)C(=O)C(C=C4)C15,0.87,10.38,0.467,4.19,-5.41,-3.72,1.69,1.69,-5.27,-3.55,1.72,1.72
YES,10.1002/adma.201704271,,,CCCCC(CC)COC(=O)c1sc2c(-c3cc4c(-c5ccc(CC(CC)CCCC)s5)c5sc(C)cc5c(-c5ccc(CC(CC)CCCC)s5)c4s3)sc(C)c2c1F,CCCCCCCCOc1ccc2c(c1)-c1cc(OCCCCCCCC)ccc1C21c2cc(-c3ccc(/C=c4\sc(=C(C#N)C#N)n(CC)c4=O)c4nsnc34)ccc2-c2ccc(-c3ccc(/C=c4\sc(=C(C#N)C#N)n(CC)c4=O)c4nsnc34)cc21,0.91,17.11,0.649,10.1,-5.93,-3.86,2.07,2.07,-5.27,-3.55,1.72,1.72
YES,10.1016/j.nanoen.2016.10.008,PffQx-PS,ITIC,CCCCC(CC)COc1ccc(-c2nc3c(-c4ccc(C)s4)c(F)c(F)c(-c4ccc(-c5cc6c(-c7ccc(SCC(CC)CCCC)cc7)c7sc(C)cc7c(-c7ccc(SCC(CC)CCCC)cc7)c6s5)s4)c3nc2-c2ccc(OCC(CC)CCCC)c(F)c2)cc1F,CCCCCCc1ccc(C2(c3ccc(CCCCCC)cc3)c3cc4c(cc3-c3sc5cc(/C=C6\C(=O)c7ccccc7C6=C(C#N)C#N)sc5c32)C(c2ccc(CCCCCC)cc2)(c2ccc(CCCCCC)cc2)c2c-4sc3cc(/C=C4\C(=O)c5ccccc5C4=C(C#N)C#N)sc23)cc1,0.97,14.96,0.629,9.12,-5.576,-3.916,1.66,1.586,-5.4,-3.55,1.85,1.81
YES,10.1002/adfm.202170168,,,CCCCCCC(CCCC)Cc1cc(-c2nc3sc(-c4cc(CC(CCCC)CCCCCC)c(-c5cc6c(-c7cc(Cl)c(CC(CC)CCCC)s7)c7sc(C)cc7c(-c7cc(Cl)c(CC(CC)CCCC)s7)c6s5)s4)nc3s2)sc1C,CCCCCCc1ccc(C2(c3ccc(CCCCCC)cc3)c3cc4c(cc3-c3sc5cc(/C=C6\C(=O)c7cc(F)c(F)cc7C6=C(C#N)C#N)sc5c32)C(c2ccc(CCCCCC)cc2)(c2ccc(CCCCCC)cc2)c2c-4sc3cc(/C=C4\C(=O)c5cc(F)c(F)cc5C4=C(C#N)C#N)sc23)cc1,0.95,7.81,0.51,3.97,-5.66,-4.14,1.52,1.52,-5.47,-3.55,1.92,1.92
YES,10.1016/j.orgel.2017.02.029,TBF-BT,ITIC,CCCCCCCCOc1c(OCCCCCCCC)c(-c2ccc(-c3cc4c(-c5ccc(OCC(CC)CCCC)cc5)c5oc(C)cc5c(-c5ccc(OCC(CC)CCCC)cc5)c4s3)s2)c2nsnc2c1-c1ccc(C)s1,CCCCCCc1ccc(C2(c3ccc(CCCCCC)cc3)c3cc4c(cc3-c3sc5cc(/C=C6\C(=O)c7ccccc7C6=C(C#N)C#N)sc5c32)C(c2ccc(CCCCCC)cc2)(c2ccc(CCCCCC)cc2)c2c-4sc3cc(/C=C4\C(=O)c5ccccc5C4=C(C#N)C#N)sc23)cc1,0.81,13.89,0.63,7.03,-5.576,-3.916,1.66,1.586,-5.4,-3.55,1.85,1.75
YES,10.1021/acsami.9b08462.s001,,,CCCCC(CC)Cc1ccc(-c2c3cc(-c4ccc(-c5sc(-c6ccc(C)s6)c6c5C(=O)c5c(CC(CC)CCCC)sc(CC(CC)CCCC)c5C6=O)s4)sc3c(-c3ccc(CC(CC)CCCC)s3)c3cc(C)sc23)s1,CCCCCCc1ccc(C2(c3ccc(CCCCCC)cc3)c3cc(/C=C4\C(=O)c5c(sc6ccccc56)C4=C(C#N)C#N)sc3-c3sc4cc5c6c(sc5cc4c32)-c2sc(/C=C3\C(=O)c4c(sc5ccccc45)C3=C(C#N)C#N)cc2C6(c2ccc(CCCCCC)cc2)c2ccc(CCCCCC)cc2)cc1,0.92,18.31,0.625,10.82,-5.4,-3.85,1.55,1.55,-5.36,-3.54,1.82,1.82
YES,10.1021/acsenergylett.8b00563.s001,,,CCCCC(CC)Cc1ccc(-c2c3cc(-c4ccc(-c5sc(-c6ccc(C)s6)c6c5C(=O)c5c(CC(CC)CCCC)sc(CC(CC)CCCC)c5C6=O)s4)sc3c(-c3ccc(CC(CC)CCCC)s3)c3cc(C)sc23)s1,CCCCCCc1ccc(C2(c3ccc(CCCCCC)cc3)c3cc(/C=C4\C(=O)c5c(sc6ccsc56)C4=C(C#N)C#N)sc3-c3sc4cc5c6c(sc5cc4c32)-c2sc(/C=C3\C(=O)c4c(sc5ccsc45)C3=C(C#N)C#N)cc2C6(c2ccc(CCCCCC)cc2)c2ccc(CCCCCC)cc2)cc1,0.86,16.56,0.655,9.33,-5.41,-3.87,1.54,1.56,-5.36,-3.54,1.82,1.82
YES,10.1021/acsenergylett.8b00563.s001,,,CCCCC(CC)Cc1ccc(-c2c3cc(-c4ccc(-c5sc(-c6ccc(C)s6)c6c5C(=O)c5c(CC(CC)CCCC)sc(CC(CC)CCCC)c5C6=O)s4)sc3c(-c3ccc(CC(CC)CCCC)s3)c3cc(C)sc23)s1,CCCCCCc1ccc(C2(c3ccc(CCCCCC)cc3)c3cc(/C=C4\C(=O)c5cc(F)c(F)cc5C4=C(C#N)C#N)sc3-c3sc4cc5c6c(sc5cc4c32)-c2sc(/C=C3\C(=O)c4cc(F)c(F)cc4C3=C(C#N)C#N)cc2C6(c2ccc(CCCCCC)cc2)c2ccc(CCCCCC)cc2)cc1,0.7,19.12,0.607,8.12,-5.52,-4,1.52,1.52,-5.36,-3.54,1.82,1.82
YES,10.1021/acsenergylett.8b00563.s001,,,CCCCC(CC)Cc1ccc(-c2c3cc(-c4ccc(-c5sc(-c6ccc(C)s6)c6c5C(=O)c5c(CC(CC)CCCC)sc(CC(CC)CCCC)c5C6=O)s4)sc3c(-c3ccc(CC(CC)CCCC)s3)c3cc(C)sc23)s1,CCCCCCc1ccc(C2(c3ccc(CCCCCC)cc3)c3cc(/C=C4\C(=O)c5ccccc5C4=C(C#N)C#N)sc3-c3sc4cc5c6c(sc5cc4c32)-c2sc(/C=C3\C(=O)c4ccccc4C3=C(C#N)C#N)cc2C6(c2ccc(CCCCCC)cc2)c2ccc(CCCCCC)cc2)cc1,0.94,17.72,0.618,10.29,-5.38,-3.78,1.6,1.6,-5.36,-3.54,1.82,1.82
YES,10.1021/acsami.9b08462.s001,,,CCCCC(CC)Cc1ccc(-c2c3cc(-c4ccc(-c5sc(-c6ccc(C)s6)c6c5C(=O)c5c(CC(CC)CCCC)sc(CC(CC)CCCC)c5C6=O)s4)sc3c(-c3ccc(CC(CC)CCCC)s3)c3cc(C)sc23)s1,CCCCCCc1ccc(C2(c3ccc(CCCCCC)cc3)c3cc(/C=C4\C(=O)c5ccccc5C4=C(C#N)C#N)sc3-c3sc4cc5c6c(sc5cc4c32)-c2sc(/C=C3\C(=O)c4ccccc4C3=C(C#N)C#N)cc2C6(c2ccc(CCCCCC)cc2)c2ccc(CCCCCC)cc2)cc1,0.86,16.56,0.655,9.33,-5.41,-3.87,1.54,1.54,-5.36,-3.54,1.82,1.82
YES,10.1021/acsami.9b08462.s001,,,CCCCC(CC)Cc1ccc(-c2c3cc(-c4ccc(-c5sc(-c6ccc(C)s6)c6c5C(=O)c5c(CC(CC)CCCC)sc(CC(CC)CCCC)c5C6=O)s4)sc3c(-c3ccc(CC(CC)CCCC)s3)c3cc(C)sc23)s1,CCCCCCc1ccc(C2(c3ccc(CCCCCC)cc3)c3cc4c(cc3-c3sc5cc(/C=C6/C(=C(C#N)C#N)c7ccccc7S6(=O)=O)sc5c32)C(c2ccc(CCCCCC)cc2)(c2ccc(CCCCCC)cc2)c2c-4sc3cc(/C=C4/C(=C(C#N)C#N)c5ccccc5S4(=O)=O)sc23)cc1,0.94,19.61,0.635,12.07,-5.49,-3.9,1.59,1.59,-5.36,-3.54,1.82,1.82
YES,10.1021/acsami.9b08462.s001,,,CCCCC(CC)Cc1ccc(-c2c3cc(-c4ccc(-c5sc(-c6ccc(C)s6)c6c5C(=O)c5c(CC(CC)CCCC)sc(CC(CC)CCCC)c5C6=O)s4)sc3c(-c3ccc(CC(CC)CCCC)s3)c3cc(C)sc23)s1,CCCCCCc1ccc(C2(c3ccc(CCCCCC)cc3)c3cc4c(cc3-c3sc5cc(/C=C6\C(=O)c7c(sc8ccccc78)C6=C(C#N)C#N)sc5c32)C(c2ccc(CCCCCC)cc2)(c2ccc(CCCCCC)cc2)c2c-4sc3cc(/C=C4\C(=O)c5c(sc6ccccc56)C4=C(C#N)C#N)sc23)cc1,0.94,19.9,0.645,12.07,-5.49,-3.9,1.59,1.59,-5.36,-3.54,1.82,1.82
YES,10.1002/aenm.201602000,,,CCCCC(CC)Cc1ccc(-c2c3cc(-c4ccc(-c5sc(-c6ccc(C)s6)c6c5C(=O)c5c(CC(CC)CCCC)sc(CC(CC)CCCC)c5C6=O)s4)sc3c(-c3ccc(CC(CC)CCCC)s3)c3cc(C)sc23)s1,CCCCCCc1ccc(C2(c3ccc(CCCCCC)cc3)c3cc4c(cc3-c3sc5cc(/C=C6\C(=O)c7cc(C)c(C)cc7C6=C(C#N)C#N)sc5c32)C(c2ccc(CCCCCC)cc2)(c2ccc(CCCCCC)cc2)c2c-4sc3cc(/C=C4\C(=O)c5cc(C)c(C)cc5C4=C(C#N)C#N)sc23)cc1,0.96,16.29,0.688,11.25,-5.58,-3.98,1.6,1.6,-5.36,-3.54,1.82,1.82
YES,10.1002/aenm.201700183,,,CCCCC(CC)Cc1ccc(-c2c3cc(-c4ccc(-c5sc(-c6ccc(C)s6)c6c5C(=O)c5c(CC(CC)CCCC)sc(CC(CC)CCCC)c5C6=O)s4)sc3c(-c3ccc(CC(CC)CCCC)s3)c3cc(C)sc23)s1,CCCCCCc1ccc(C2(c3ccc(CCCCCC)cc3)c3cc4c(cc3-c3sc5cc(/C=C6\C(=O)c7cc(OC)ccc7C6=C(C#N)C#N)sc5c32)C(c2ccc(CCCCCC)cc2)(c2ccc(CCCCCC)cc2)c2c-4sc3cc(/C=C4\C(=O)c5cc(OC)ccc5C4=C(C#N)C#N)sc23)cc1,0.97,16.38,0.68,10.8,-5.52,-3.8,1.72,1.72,-5.36,-3.54,1.82,1.82
YES,10.1002/aenm.201602000,,,CCCCC(CC)Cc1ccc(-c2c3cc(-c4ccc(-c5sc(-c6ccc(C)s6)c6c5C(=O)c5c(CC(CC)CCCC)sc(CC(CC)CCCC)c5C6=O)s4)sc3c(-c3ccc(CC(CC)CCCC)s3)c3cc(C)sc23)s1,CCCCCCc1ccc(C2(c3ccc(CCCCCC)cc3)c3cc4c(cc3-c3sc5cc(/C=C6\C(=O)c7ccc(C)cc7C6=C(C#N)C#N)sc5c32)C(c2ccc(CCCCCC)cc2)(c2ccc(CCCCCC)cc2)c2c-4sc3cc(/C=C4\C(=O)c5ccc(C)cc5C4=C(C#N)C#N)sc23)cc1,0.94,17.31,0.707,12.05,-5.58,-3.98,1.6,1.6,-5.36,-3.54,1.82,1.82
YES,10.1002/aenm.201700183,,,CCCCC(CC)Cc1ccc(-c2c3cc(-c4ccc(-c5sc(-c6ccc(C)s6)c6c5C(=O)c5c(CC(CC)CCCC)sc(CC(CC)CCCC)c5C6=O)s4)sc3c(-c3ccc(CC(CC)CCCC)s3)c3cc(C)sc23)s1,CCCCCCc1ccc(C2(c3ccc(CCCCCC)cc3)c3cc4c(cc3-c3sc5cc(/C=C6\C(=O)c7ccc(OC)cc7C6=C(C#N)C#N)sc5c32)C(c2ccc(CCCCCC)cc2)(c2ccc(CCCCCC)cc2)c2c-4sc3cc(/C=C4\C(=O)c5ccc(OC)cc5C4=C(C#N)C#N)sc23)cc1,0.93,17.53,0.73,11.9,-5.49,-3.86,1.63,1.63,-5.36,-3.54,1.82,1.82
YES,10.1021/acsami.9b08462.s001,,,CCCCC(CC)Cc1ccc(-c2c3cc(-c4ccc(-c5sc(-c6ccc(C)s6)c6c5C(=O)c5c(CC(CC)CCCC)sc(CC(CC)CCCC)c5C6=O)s4)sc3c(-c3ccc(CC(CC)CCCC)s3)c3cc(C)sc23)s1,CCCCCCc1ccc(C2(c3ccc(CCCCCC)cc3)c3cc4c(cc3-c3sc5cc(/C=C6\C(=O)c7ccccc7C6=C(C#N)C#N)sc5c32)C(c2ccc(CCCCCC)cc2)(c2ccc(CCCCCC)cc2)c2c-4sc3cc(/C=C4\C(=O)c5ccccc5C4=C(C#N)C#N)sc23)cc1,0.92,16.75,0.652,10.05,-5.61,-4.01,1.6,1.6,-5.36,-3.54,1.82,1.82
YES,10.1021/acsami.9b08462.s001,,,CCCCC(CC)Cc1ccc(-c2c3cc(-c4ccc(-c5sc(-c6ccc(C)s6)c6c5C(=O)c5c(CC(CC)CCCC)sc(CC(CC)CCCC)c5C6=O)s4)sc3c(-c3ccc(CC(CC)CCCC)s3)c3cc(C)sc23)s1,CCCCCCc1ccc(C2(c3ccc(CCCCCC)cc3)c3cc4c5cc6c(cc5n(C(CCCCCC)CCCCCC)c4cc3-c3sc(/C=C4\C(=O)c5c(sc7ccccc57)C4=C(C#N)C#N)cc32)-c2sc(/C=C3\C(=O)c4c(sc5ccccc45)C3=C(C#N)C#N)cc2C6(c2ccc(CCCCCC)cc2)c2ccc(CCCCCC)cc2)cc1,0.98,17.22,0.636,10.74,-5.46,-3.81,1.65,1.65,-5.36,-3.54,1.82,1.82
YES,10.1021/acsami.9b08462.s001,,,CCCCC(CC)Cc1ccc(-c2c3cc(-c4ccc(-c5sc(-c6ccc(C)s6)c6c5C(=O)c5c(CC(CC)CCCC)sc(CC(CC)CCCC)c5C6=O)s4)sc3c(-c3ccc(CC(CC)CCCC)s3)c3cc(C)sc23)s1,CCCCCCc1ccc(C2(c3ccc(CCCCCC)cc3)c3cc4c5cc6c(cc5n(C(CCCCCC)CCCCCC)c4cc3-c3sc(/C=C4\C(=O)c5ccccc5C4=C(C#N)C#N)cc32)-c2sc(/C=C3\C(=O)c4ccccc4C3=C(C#N)C#N)cc2C6(c2ccc(CCCCCC)cc2)c2ccc(CCCCCC)cc2)cc1,0.97,14.26,0.641,9.25,-5.47,-3.83,1.64,1.64,-5.36,-3.54,1.82,1.82
YES,10.1002/cssc.201800048,,,CCCCC(CC)Cc1ccc(-c2c3cc(-c4ccc(-c5sc(-c6ccc(C)s6)c6c5C(=O)c5c(CC(CC)CCCC)sc(CC(CC)CCCC)c5C6=O)s4)sc3c(-c3ccc(CC(CC)CCCC)s3)c3cc(C)sc23)s1,CCCCCCc1ccc(C2(c3ccc(CCCCCC)cc3)Oc3cc4c(cc3-c3sc(/C=C5\C(=O)c6ccccc6C5=C(C#N)C#N)cc32)OC(c2ccc(CCCCCC)cc2)(c2ccc(CCCCCC)cc2)c2cc(/C=C3\C(=O)c5ccccc5C3=C(C#N)C#N)sc2-4)cc1,0.84,14.2,0.64,7.66,-5.67,-3.85,1.82,1.82,-5.36,-3.54,1.82,1.82
YES,10.1039/c9ta05116c,,,CCCCC(CC)Cc1ccc(-c2c3cc(-c4ccc(-c5sc(-c6ccc(C)s6)c6c5C(=O)c5c(CC(CC)CCCC)sc(CC(CC)CCCC)c5C6=O)s4)sc3c(-c3ccc(CC(CC)CCCC)s3)c3cc(C)sc23)s1,CCCCCCCCC1(CCCCCCCC)c2cc3c4c(sc3cc2-c2cc3sc5c(c3cc21)C(c1ccc(CCCCCC)cc1)(c1ccc(CCCCCC)cc1)c1cc(/C=C2\C(=O)c3cc(F)c(F)cc3C2=C(C#N)C#N)sc1-5)-c1sc(/C=C2\C(=O)c3cc(F)c(F)cc3C2=C(C#N)C#N)cc1C4(c1ccc(CCCCCC)cc1)c1ccc(CCCCCC)cc1,0.86,19.01,0.586,9.58,-5.49,-4.01,1.48,1.48,-5.36,-3.54,1.82,1.82
YES,10.1039/c9ta05116c,,,CCCCC(CC)Cc1ccc(-c2c3cc(-c4ccc(-c5sc(-c6ccc(C)s6)c6c5C(=O)c5c(CC(CC)CCCC)sc(CC(CC)CCCC)c5C6=O)s4)sc3c(-c3ccc(CC(CC)CCCC)s3)c3cc(C)sc23)s1,CCCCCCCCC1(CCCCCCCC)c2cc3cc(-c4sc(/C=C5\C(=O)c6cc(F)c(F)cc6C5=C(C#N)C#N)cc4CC(CC)CCCC)sc3cc2-c2cc3sc(-c4sc(/C=C5\C(=O)c6cc(F)c(F)cc6C5=C(C#N)C#N)cc4CC(CC)CCCC)cc3cc21,0.9,11.64,0.52,5.45,-5.52,-3.87,1.65,1.65,-5.36,-3.54,1.82,1.82
YES,10.1021/acsami.9b08462.s001,,,CCCCC(CC)Cc1ccc(-c2c3cc(-c4ccc(-c5sc(-c6ccc(C)s6)c6c5C(=O)c5c(CC(CC)CCCC)sc(CC(CC)CCCC)c5C6=O)s4)sc3c(-c3ccc(CC(CC)CCCC)s3)c3cc(C)sc23)s1,CCCCCCCCc1ccc(C2(c3ccc(CCCCCCCC)cc3)c3cc4c5cc6c(cc5n(C(CCCCCCCC)CCCCCCCC)c4cc3-c3sc(/C=C4\C(=O)c5c(sc7ccccc57)C4=C(C#N)C#N)cc32)-c2sc(/C=C3\C(=O)c4c(sc5ccccc45)C3=C(C#N)C#N)cc2C6(c2ccc(CCCCCCCC)cc2)c2cccc(CCCCCCCC)c2)cc1,0.97,14.26,0.641,9.25,-5.46,-3.81,1.65,1.65,-5.36,-3.54,1.82,1.82
YES,10.1021/acsami.9b08462.s001,,,CCCCC(CC)Cc1ccc(-c2c3cc(-c4ccc(-c5sc(-c6ccc(C)s6)c6c5C(=O)c5c(CC(CC)CCCC)sc(CC(CC)CCCC)c5C6=O)s4)sc3c(-c3ccc(CC(CC)CCCC)s3)c3cc(C)sc23)s1,CCCCCCCCc1ccc(C2(c3ccc(CCCCCCCC)cc3)c3cc4c5cc6c(cc5n(C(CCCCCCCC)CCCCCCCC)c4cc3-c3sc(/C=C4\C(=O)c5ccccc5C4=C(C#N)C#N)cc32)-c2sc(/C=C3\C(=O)c4ccccc4C3=C(C#N)C#N)cc2C6(c2ccc(CCCCCCCC)cc2)c2cccc(CCCCCCCC)c2)cc1,0.98,17.16,0.615,10.74,-5.47,-3.83,1.64,1.64,-5.36,-3.54,1.82,1.82
YES,10.1021/acs.chemmater.8b01089.s001,,,CCCCC(CC)Cc1ccc(-c2c3cc(-c4ccc(-c5sc(-c6ccc(C)s6)c6c5C(=O)c5c(CC(CC)CCCC)sc(CC(CC)CCCC)c5C6=O)s4)sc3c(-c3ccc(CC(CC)CCCC)s3)c3cc(C)sc23)s1,CCCCCCCCCCCCc1cc2c3c(sc2c2c(CCCCCCCCCCCC)cc4c5c(sc4c12)-c1sc(/C=C2\C(=O)c4cc(F)c(F)cc4C2=C(C#N)C#N)cc1C5(c1ccc(CCCCCC)cc1)c1ccc(CCCCCC)cc1)-c1sc(/C=C2\C(=O)c4cc(F)c(F)cc4C2=C(C#N)C#N)cc1C3(c1ccc(CCCCCC)cc1)c1ccc(CCCCCC)cc1,0.88,15.19,0.563,7.52,-5.43,-3.94,1.49,1.49,-5.36,-3.54,1.82,1.82
YES,10.1021/acs.chemmater.8b01089.s001,,,CCCCC(CC)Cc1ccc(-c2c3cc(-c4ccc(-c5sc(-c6ccc(C)s6)c6c5C(=O)c5c(CC(CC)CCCC)sc(CC(CC)CCCC)c5C6=O)s4)sc3c(-c3ccc(CC(CC)CCCC)s3)c3cc(C)sc23)s1,CCCCCCCCCCCCc1cc2c3c(sc2c2c(CCCCCCCCCCCC)cc4c5c(sc4c12)-c1sc(/C=C2\C(=O)c4ccccc4C2=C(C#N)C#N)cc1C5(c1ccc(CCCCCC)cc1)c1ccc(CCCCCC)cc1)-c1sc(/C=C2\C(=O)c4ccccc4C2=C(C#N)C#N)cc1C3(c1ccc(CCCCCC)cc1)c1ccc(CCCCCC)cc1,1,12.69,0.576,7.31,-5.37,-3.73,1.64,1.64,-5.36,-3.54,1.82,1.82
YES,10.1021/acsenergylett.8b00928,,,CCCCC(CC)Cc1ccc(-c2c3cc(-c4ccc(-c5sc(-c6ccc(C)s6)c6c5C(=O)c5c(CC(CC)CCCC)sc(CC(CC)CCCC)c5C6=O)s4)sc3c(-c3ccc(CC(CC)CCCC)s3)c3cc(C)sc23)s1,CCCCCCOc1c(-c2ccc(/C=C3\C(=O)c4cc(F)c(F)cc4C3=C(C#N)C#N)s2)sc2c1C(c1ccc(CCCCCC)cc1)(c1ccc(CCCCCC)cc1)c1cc3c(cc1-2)C(c1ccc(CCCCCC)cc1)(c1ccc(CCCCCC)cc1)c1c-3sc(-c2ccc(/C=C3\C(=O)c4cc(F)c(F)cc4C3=C(C#N)C#N)s2)c1OCCCCCC,0.85,20.87,0.72,12.79,-5.54,-3.94,1.6,1.6,-5.36,-3.54,1.82,1.82
YES,10.1021/acs.chemmater.7b03770,PTB7-Th,DTNR,CCCCC(CC)COC(=O)c1sc2c(-c3cc4c(-c5ccc(CC(CC)CCCC)s5)c5sc(C)cc5c(-c5ccc(CC(CC)CCCC)s5)c4s3)sc(C)c2c1F,CCCCC(CC)CC1(CC(CC)CCCC)c2cc(-c3ccc(/C=C4\SC(=S)N(CC)C4=O)c4nsnc34)sc2-c2c1ccc1c3c(ccc21)C(CC(CC)CCCC)(CC(CC)CCCC)c1cc(-c2ccc(/C=C4\SC(=S)N(CC)C4=O)c4nsnc24)sc1-3,1.08,15.72,0.56,9.51,-5.22,-3.5,1.72,1.72,-5.21,-3.54,1.67,1.59
YES,10.1016/j.solener.2017.03.090,PTB7-Th,NDI-TR,CCCCC(CC)COC(=O)c1sc2c(-c3cc4c(-c5ccc(CC(CC)CCCC)s5)c5sc(C)cc5c(-c5ccc(CC(CC)CCCC)s5)c4s3)sc(C)c2c1F,CCCCC(CC)CN1C(=O)c2cc(-c3ccc(/C=C4\SC(=S)N(CC)C4=O)s3)c3c4c(cc(-c5ccc(/C=C6\SC(=S)N(CC)C6=O)s5)c(c24)C1=O)C(=O)N(CC(CC)CCCC)C3=O,0.64,7.01,0.69,3.07,-5.81,-3.95,1.86,1.87,-5.21,-3.54,1.67,1.59
YES,10.1002/aenm.201801212,PTB7-Th,SiOTIC-4F,CCCCC(CC)COC(=O)c1sc2c(-c3cc4c(-c5ccc(CC(CC)CCCC)s5)c5sc(C)cc5c(-c5ccc(CC(CC)CCCC)s5)c4s3)sc(C)c2c1F,CCCCC(CC)COc1cc(/C=C2\C(=O)c3cc(F)c(F)cc3C2=C(C#N)C#N)sc1-c1cc2c(s1)-c1sc(-c3sc(/C=C4\C(=O)c5cc(F)c(F)cc5C4=C(C#N)C#N)cc3OCC(CC)CCCC)cc1[Si]2(CC(CC)CCCC)CC(CC)CCCC,0.65,21.6,0.614,8.6,-5.28,-4.11,1.17,1.17,-5.21,-3.54,1.67,1.59
YES,10.1002/aenm.201801212,PTB7-Th,COTIC-4F,CCCCC(CC)COC(=O)c1sc2c(-c3cc4c(-c5ccc(CC(CC)CCCC)s5)c5sc(C)cc5c(-c5ccc(CC(CC)CCCC)s5)c4s3)sc(C)c2c1F,CCCCC(CC)COc1cc(/C=C2\C(=O)c3cc(F)c(F)cc3C2=C(C#N)C#N)sc1-c1cc2c(s1)-c1sc(-c3sc(/C=C4\C(=O)c5cc(F)c(F)cc5C4=C(C#N)C#N)cc3OCC(CC)CCCC)cc1C2(CC(CC)CCCC)CC(CC)CCCC,0.56,20.3,0.563,6.4,-5.26,-4.16,1.1,1.1,-5.21,-3.54,1.67,1.59
YES,10.1002/adma.201604155,PTB7-Th,IDIC,CCCCC(CC)COC(=O)c1sc2c(-c3cc4c(-c5ccc(CC(CC)CCCC)s5)c5sc(C)cc5c(-c5ccc(CC(CC)CCCC)s5)c4s3)sc(C)c2c1F,CCCCCCC1(CCCCCC)c2cc3c(cc2-c2sc(/C=C4\C(=O)c5ccccc5C4=C(C#N)C#N)cc21)C(CCCCCC)(CCCCCC)c1cc(/C=C2\C(=O)c4ccccc4C2=C(C#N)C#N)sc1-3,0.806,10.9,0.561,5.24,-5.705,-3.997,1.71,1.64,-5.21,-3.54,1.67,1.59
YES,10.1039/C7TA10391C,PTB7-Th,IDIC,CCCCC(CC)COC(=O)c1sc2c(-c3cc4c(-c5ccc(CC(CC)CCCC)s5)c5sc(C)cc5c(-c5ccc(CC(CC)CCCC)s5)c4s3)sc(C)c2c1F,CCCCCCC1(CCCCCC)c2cc3c(cc2-c2sc(/C=C4\C(=O)c5ccccc5C4=C(C#N)C#N)cc21)C(CCCCCC)(CCCCCC)c1cc(/C=C2\C(=O)c4ccccc4C2=C(C#N)C#N)sc1-3,0.81,10.9,0.56,5.24,-5.705,-3.997,1.71,1.636,-5.21,-3.54,1.67,1.59
YES,10.1002/adma.201706571,PTB7-Th,F10IC,CCCCC(CC)COC(=O)c1sc2c(-c3cc4c(-c5ccc(CC(CC)CCCC)s5)c5sc(C)cc5c(-c5ccc(CC(CC)CCCC)s5)c4s3)sc(C)c2c1F,CCCCCCc1ccc(C2(c3ccc(CCCCCC)cc3)c3c(sc4c5c(sc34)-c3sc4c(sc6cc(/C=C7\C(=O)c8cc(F)c(F)cc8C7=C(C#N)C#N)sc64)c3C5(c3ccc(CCCCCC)cc3)c3ccc(CCCCCC)cc3)-c3sc4c(sc5cc(/C=C6\C(=O)c7cc(F)c(F)cc7C6=C(C#N)C#N)sc54)c32)cc1,0.73,20.83,0.668,10.2,-5.26,-3.96,1.3,1.25,-5.21,-3.54,1.67,1.59
YES,10.1002/adma.201706571,PTB7-Th,6TIC-4F,CCCCC(CC)COC(=O)c1sc2c(-c3cc4c(-c5ccc(CC(CC)CCCC)s5)c5sc(C)cc5c(-c5ccc(CC(CC)CCCC)s5)c4s3)sc(C)c2c1F,CCCCCCc1ccc(C2(c3ccc(CCCCCC)cc3)c3c(sc4cc(/C=C5\C(=O)c6cc(F)c(F)cc6C5=C(C#N)C#N)sc34)-c3sc4c5c(sc4c32)-c2sc3cc(/C=C4\C(=O)c6cc(F)c(F)cc6C4=C(C#N)C#N)sc3c2C5(c2ccc(CCCCCC)cc2)c2ccc(CCCCCC)cc2)cc1,0.64,25.12,0.676,10.9,-5.44,-4.07,1.37,1.26,-5.21,-3.54,1.67,1.59
YES,10.1016/j.orgel.2018.10.042,PTB7-Th,BT-2F,CCCCC(CC)COC(=O)c1sc2c(-c3cc4c(-c5ccc(CC(CC)CCCC)s5)c5sc(C)cc5c(-c5ccc(CC(CC)CCCC)s5)c4s3)sc(C)c2c1F,CCCCCCc1ccc(C2(c3ccc(CCCCCC)cc3)c3cc(/C=C4\C(=O)c5cc(F)c(F)cc5C4=C(C#N)C#N)sc3-c3sc4c(OCC(CC)CCCC)c5c6c(sc5c(OCC(CC)CCCC)c4c32)-c2sc(/C=C3\C(=O)c4cc(F)c(F)cc4C3=C(C#N)C#N)cc2C6(c2ccc(CCCCCC)cc2)c2ccc(CCCCCC)cc2)cc1,0.73,21.28,0.65,10.1,-5.54,-4.05,1.49,1.4,-5.21,-3.54,1.67,1.59
YES,10.1002/adma.201706571,PTB7-Th,4TIC-4F,CCCCC(CC)COC(=O)c1sc2c(-c3cc4c(-c5ccc(CC(CC)CCCC)s5)c5sc(C)cc5c(-c5ccc(CC(CC)CCCC)s5)c4s3)sc(C)c2c1F,CCCCCCc1ccc(C2(c3ccc(CCCCCC)cc3)c3cc(/C=C4\C(=O)c5cc(F)c(F)cc5C4=C(C#N)C#N)sc3-c3sc4c5c(sc4c32)-c2sc(/C=C3\C(=O)c4cc(F)c(F)cc4C3=C(C#N)C#N)cc2C5(c2ccc(CCCCCC)cc2)c2ccc(CCCCCC)cc2)cc1,0.611,18.07,0.64,7.1,-5.63,-4.115,1.51,1.34,-5.21,-3.54,1.67,1.59
YES,10.1016/j.orgel.2018.10.042,PTB7-Th,BT-F,CCCCC(CC)COC(=O)c1sc2c(-c3cc4c(-c5ccc(CC(CC)CCCC)s5)c5sc(C)cc5c(-c5ccc(CC(CC)CCCC)s5)c4s3)sc(C)c2c1F,CCCCCCc1ccc(C2(c3ccc(CCCCCC)cc3)c3cc(/C=C4\C(=O)c5cc(F)ccc5C4=C(C#N)C#N)sc3-c3sc4c(OCC(CC)CCCC)c5c6c(sc5c(OCC(CC)CCCC)c4c32)-c2sc(/C=C3\C(=O)c4cc(F)ccc4C3=C(C#N)C#N)cc2C6(c2ccc(CCCCCC)cc2)c2ccc(CCCCCC)cc2)cc1,0.77,18.46,0.67,9.52,-5.515,-4.005,1.51,1.43,-5.21,-3.54,1.67,1.59
YES,10.1021/jacs.7b11278,PTB7-Th,BT-IC,CCCCC(CC)COC(=O)c1sc2c(-c3cc4c(-c5ccc(CC(CC)CCCC)s5)c5sc(C)cc5c(-c5ccc(CC(CC)CCCC)s5)c4s3)sc(C)c2c1F,CCCCCCc1ccc(C2(c3ccc(CCCCCC)cc3)c3cc(/C=C4\C(=O)c5ccccc5C4=C(C#N)C#N)sc3-c3sc4c(OCC(CC)CCCC)c5c6c(sc5c(OCC(CC)CCCC)c4c32)-c2sc(/C=C3\C(=O)c4ccccc4C3=C(C#N)C#N)cc2C6(c2ccc(CCCCCC)cc2)c2ccc(CCCCCC)cc2)cc1,0.81,17.5,0.596,8.3,-5.378,-3.858,1.52,1.43,-5.21,-3.54,1.67,1.59
YES,10.1021/acs.chemmater.7b02853,PTB7-Th,4TIC,CCCCC(CC)COC(=O)c1sc2c(-c3cc4c(-c5ccc(CC(CC)CCCC)s5)c5sc(C)cc5c(-c5ccc(CC(CC)CCCC)s5)c4s3)sc(C)c2c1F,CCCCCCc1ccc(C2(c3ccc(CCCCCC)cc3)c3cc(/C=C4\C(=O)c5ccccc5C4=C(C#N)C#N)sc3-c3sc4c5c(sc4c32)-c2sc(/C=C3\C(=O)c4ccccc4C3=C(C#N)C#N)cc2C5(c2ccc(CCCCCC)cc2)c2ccc(CCCCCC)cc2)cc1,0.78,18.8,0.72,10.43,-5.452,-3.99,1.46,1.39,-5.21,-3.54,1.67,1.59
YES,10.1016/j.dyepig.2017.12.054,PTB7-Th,TIM-IDT,CCCCC(CC)COC(=O)c1sc2c(-c3cc4c(-c5ccc(CC(CC)CCCC)s5)c5sc(C)cc5c(-c5ccc(CC(CC)CCCC)s5)c4s3)sc(C)c2c1F,CCCCCCc1ccc(C2(c3ccc(CCCCCC)cc3)c3cc4c(cc3-c3sc(-c5cc6c(s5)C(=C(C#N)C#N)C(=O)N6CC(CC)CCCC)cc32)C(c2ccc(CCCCCC)cc2)(c2ccc(CCCCCC)cc2)c2cc(-c3cc5c(s3)C(=C(C#N)C#N)C(=O)N5CC(CC)CCCC)sc2-4)cc1,0.6,5.26,0.455,1.63,-5.36,-4.01,1.35,1.43,-5.21,-3.54,1.67,1.59
YES,10.1016/j.orgel.2017.02.008,PTB7-Th,IDT-BT-R-CN,CCCCC(CC)COC(=O)c1sc2c(-c3cc4c(-c5ccc(CC(CC)CCCC)s5)c5sc(C)cc5c(-c5ccc(CC(CC)CCCC)s5)c4s3)sc(C)c2c1F,CCCCCCc1ccc(C2(c3ccc(CCCCCC)cc3)c3cc4c(cc3-c3sc(-c5ccc(/C=c6/sc(=C(C#N)C#N)n(CCCCCC)c6=O)c6nsnc56)cc32)C(c2ccc(CCCCCC)cc2)(c2ccc(CCCCCC)cc2)c2cc(-c3ccc(/C=c5/sc(=C(C#N)C#N)n(CCCCCC)c5=O)c5nsnc35)sc2-4)cc1,0.88,12.4,0.501,5.5,-5.38,-3.67,1.71,1.63,-5.21,-3.54,1.67,1.59
YES,10.1039/c7ta05774a,PTB7-Th,IDT-T,CCCCC(CC)COC(=O)c1sc2c(-c3cc4c(-c5ccc(CC(CC)CCCC)s5)c5sc(C)cc5c(-c5ccc(CC(CC)CCCC)s5)c4s3)sc(C)c2c1F,CCCCCCc1ccc(C2(c3ccc(CCCCCC)cc3)c3cc4c(cc3-c3sc(-c5ccc(/C=C6\C(=O)c7ccccc7C6=C(C#N)C#N)s5)cc32)C(c2ccc(CCCCCC)cc2)(c2ccc(CCCCCC)cc2)c2cc(-c3ccc(/C=C5\C(=O)c6ccccc6C5=C(C#N)C#N)s3)sc2-4)cc1,0.84,9.54,0.509,4.08,-5.463,-3.923,1.54,1.55,-5.21,-3.54,1.67,1.59
YES,10.1016/j.dyepig.2016.12.065,PTB7-Th,IDT-T,CCCCC(CC)COC(=O)c1sc2c(-c3cc4c(-c5ccc(CC(CC)CCCC)s5)c5sc(C)cc5c(-c5ccc(CC(CC)CCCC)s5)c4s3)sc(C)c2c1F,CCCCCCc1ccc(C2(c3ccc(CCCCCC)cc3)c3cc4c(cc3-c3sc(-c5ccc(/C=C6\C(=O)c7ccccc7C6=C(C#N)C#N)s5)cc32)C(c2ccc(CCCCCC)cc2)(c2ccc(CCCCCC)cc2)c2cc(-c3ccc(/C=C5\C(=O)c6ccccc6C5=C(C#N)C#N)s3)sc2-4)cc1,0.84,9.9,0.44,3.9,-5.463,-3.923,1.54,1.55,-5.21,-3.54,1.67,1.59
YES,10.1016/j.orgel.2018.10.005,PTB7-Th,IDT-BT-RF3,CCCCC(CC)COC(=O)c1sc2c(-c3cc4c(-c5ccc(CC(CC)CCCC)s5)c5sc(C)cc5c(-c5ccc(CC(CC)CCCC)s5)c4s3)sc(C)c2c1F,CCCCCCc1ccc(C2(c3ccc(CCCCCC)cc3)c3cc4c(cc3-c3sc(-c5ccc(/C=C6\SC(=S)N(CC(F)(F)F)C6=O)c6nsnc56)cc32)C(c2ccc(CCCCCC)cc2)(c2ccc(CCCCCC)cc2)c2cc(-c3ccc(/C=C5\SC(=S)N(CC(F)(F)F)C5=O)c5nsnc35)sc2-4)cc1,0.89,14.74,0.592,7.75,-5.35,-3.78,1.57,1.64,-5.21,-3.54,1.67,1.59
YES,10.1016/j.orgel.2018.10.005,PTB7-Th,IDT-BT-R,CCCCC(CC)COC(=O)c1sc2c(-c3cc4c(-c5ccc(CC(CC)CCCC)s5)c5sc(C)cc5c(-c5ccc(CC(CC)CCCC)s5)c4s3)sc(C)c2c1F,CCCCCCc1ccc(C2(c3ccc(CCCCCC)cc3)c3cc4c(cc3-c3sc(-c5ccc(/C=C6\SC(=S)N(CC)C6=O)c6nsnc56)cc32)C(c2ccc(CCCCCC)cc2)(c2ccc(CCCCCC)cc2)c2cc(-c3ccc(/C=C5\SC(=S)N(CC)C5=O)c5nsnc35)sc2-4)cc1,1.04,13.75,0.628,8.96,-5.413,-3.66,1.75,1.69,-5.21,-3.54,1.67,1.59
YES,10.1016/j.orgel.2017.02.008,PTB7-Th,IDT-BT-R,CCCCC(CC)COC(=O)c1sc2c(-c3cc4c(-c5ccc(CC(CC)CCCC)s5)c5sc(C)cc5c(-c5ccc(CC(CC)CCCC)s5)c4s3)sc(C)c2c1F,CCCCCCc1ccc(C2(c3ccc(CCCCCC)cc3)c3cc4c(cc3-c3sc(-c5ccc(/C=C6\SC(=S)N(CC)C6=O)c6nsnc56)cc32)C(c2ccc(CCCCCC)cc2)(c2ccc(CCCCCC)cc2)c2cc(-c3ccc(/C=C5\SC(=S)N(CC)C5=O)c5nsnc35)sc2-4)cc1,1.02,13.6,0.591,8.2,-5.413,-3.66,1.75,1.69,-5.21,-3.54,1.67,1.59
YES,10.1007/s11426-016-0336-6,PTB7-Th,IDT-BT-R,CCCCC(CC)COC(=O)c1sc2c(-c3cc4c(-c5ccc(CC(CC)CCCC)s5)c5sc(C)cc5c(-c5ccc(CC(CC)CCCC)s5)c4s3)sc(C)c2c1F,CCCCCCc1ccc(C2(c3ccc(CCCCCC)cc3)c3cc4c(cc3-c3sc(-c5ccc(/C=C6\SC(=S)N(CC)C6=O)c6nsnc56)cc32)C(c2ccc(CCCCCC)cc2)(c2ccc(CCCCCC)cc2)c2cc(-c3ccc(/C=C5\SC(=S)N(CC)C5=O)c5nsnc35)sc2-4)cc1,0.99,14,0.6,7.7,-5.413,-3.66,1.75,1.69,-5.21,-3.54,1.67,1.59
YES,10.1016/j.orgel.2018.10.005,PTB7-Th,IDT-BT-RO,CCCCC(CC)COC(=O)c1sc2c(-c3cc4c(-c5ccc(CC(CC)CCCC)s5)c5sc(C)cc5c(-c5ccc(CC(CC)CCCC)s5)c4s3)sc(C)c2c1F,CCCCCCc1ccc(C2(c3ccc(CCCCCC)cc3)c3cc4c(cc3-c3sc(-c5ccc(/C=C6\SC(=S)N(COC)C6=O)c6nsnc56)cc32)C(c2ccc(CCCCCC)cc2)(c2ccc(CCCCCC)cc2)c2cc(-c3ccc(/C=C5\SC(=S)N(COC)C5=O)c5nsnc35)sc2-4)cc1,1.02,13.75,0.608,8.57,-5.33,-3.74,1.59,1.66,-5.21,-3.54,1.67,1.59
