Repository: sunyrain/OPV2D

# OPV-DB device data browser

The website presents the published [OPV-DB v2.0.0 dataset](https://doi.org/10.5281/zenodo.23951239).

| Collection | Observations | Source DOIs |
|---|---:|---:|
| [Standard binary](https://sunyrain.github.io/OPV2D/) | 32,778 | 7,360 |
| [Standard ternary](https://sunyrain.github.io/OPV2D/ternary.html) | 2,588 | 461 |
| [Indoor photovoltaics](https://sunyrain.github.io/OPV2D/indoor.html) | 1,678 | 166 |

The primary binary collection has two nested subsets: 27,863 strict-performance
records and 19,299 strict-molecular records. Ternary and indoor collections have
partial literature coverage; records can overlap across topics.

File: Active_Database.csv (part 12 of 26)
Checked,DOI,Donor,Acceptor,Donor SMILES,Acceptor SMILES,Voc,Jsc,FF,PCE,HOMO_A,LUMO_A,Ehl_A,Eg_A,HOMO_D,LUMO_D,Ehl_D,Eg_D
YES,10.1016/j.orgel.2018.10.005,PTB7-Th,IDT-BT-RN,CCCCC(CC)COC(=O)c1sc2c(-c3cc4c(-c5ccc(CC(CC)CCCC)s5)c5sc(C)cc5c(-c5ccc(CC(CC)CCCC)s5)c4s3)sc(C)c2c1F,CCCCCCc1ccc(C2(c3ccc(CCCCCC)cc3)c3cc4c(cc3-c3sc(-c5ccc(/C=C6\SC(=S)N(N7CCCCC7)C6=O)c6nsnc56)cc32)C(c2ccc(CCCCCC)cc2)(c2ccc(CCCCCC)cc2)c2cc(-c3ccc(/C=C5\SC(=S)N(N6CCCCC6)C5=O)c5nsnc35)sc2-4)cc1,1.1,12.04,0.537,7.09,-5.26,-3.62,1.64,1.71,-5.21,-3.54,1.67,1.59
YES,10.1039/C7TC00706J,PTB7-Th,IDT-2BM,CCCCC(CC)COC(=O)c1sc2c(-c3cc4c(-c5ccc(CC(CC)CCCC)s5)c5sc(C)cc5c(-c5ccc(CC(CC)CCCC)s5)c4s3)sc(C)c2c1F,CCCCCCc1ccc(C2(c3ccc(CCCCCC)cc3)c3cc4c(cc3-c3sc(-c5ccc(C=C(C#N)C#N)c6nsnc56)cc32)C(c2ccc(CCCCCC)cc2)(c2ccc(CCCCCC)cc2)c2cc(-c3ccc(C=C(C#N)C#N)c5nsnc35)sc2-4)cc1,0.826,9.29,0.52,3.97,-5.587,-4.083,1.5,1.61,-5.21,-3.54,1.67,1.59
YES,10.1016/j.dyepig.2017.12.054,PTB7-Th,IM-IDT,CCCCC(CC)COC(=O)c1sc2c(-c3cc4c(-c5ccc(CC(CC)CCCC)s5)c5sc(C)cc5c(-c5ccc(CC(CC)CCCC)s5)c4s3)sc(C)c2c1F,CCCCCCc1ccc(C2(c3ccc(CCCCCC)cc3)c3cc4c(cc3-c3sc(-c5ccc6c(c5)N(CC(CC)CCCC)C(=O)C6=C(C#N)C#N)cc32)C(c2ccc(CCCCCC)cc2)(c2ccc(CCCCCC)cc2)c2cc(-c3ccc5c(c3)N(CC(CC)CCCC)C(=O)C5=C(C#N)C#N)sc2-4)cc1,0.58,4.96,0.492,1.6,-5.44,-4,1.44,1.48,-5.21,-3.54,1.67,1.59
YES,10.1117/12.2315945,PTB7-Th,IEICO-4F,CCCCC(CC)COC(=O)c1sc2c(-c3cc4c(-c5ccc(CC(CC)CCCC)s5)c5sc(C)cc5c(-c5ccc(CC(CC)CCCC)s5)c4s3)sc(C)c2c1F,CCCCCCc1ccc(C2(c3ccc(CCCCCC)cc3)c3cc4c(cc3-c3sc(-c5sc(/C=C6\C(=O)c7cc(F)c(F)cc7C6=C(C#N)C#N)cc5OCC(CC)CCCC)cc32)C(c2ccc(CCCCCC)cc2)(c2ccc(CCCCCC)cc2)c2cc(-c3sc(/C=C5\C(=O)c6cc(F)c(F)cc6C5=C(C#N)C#N)cc3OCC(CC)CCCC)sc2-4)cc1,0.707,26.6,0.66,12.4,-5.31,-3.851,1.46,1.253,-5.21,-3.54,1.67,1.59
YES,10.1016/j.dyepig.2018.11.056,PTB7-Th,IEICO-4F,CCCCC(CC)COC(=O)c1sc2c(-c3cc4c(-c5ccc(CC(CC)CCCC)s5)c5sc(C)cc5c(-c5ccc(CC(CC)CCCC)s5)c4s3)sc(C)c2c1F,CCCCCCc1ccc(C2(c3ccc(CCCCCC)cc3)c3cc4c(cc3-c3sc(-c5sc(/C=C6\C(=O)c7cc(F)c(F)cc7C6=C(C#N)C#N)cc5OCC(CC)CCCC)cc32)C(c2ccc(CCCCCC)cc2)(c2ccc(CCCCCC)cc2)c2cc(-c3sc(/C=C5\C(=O)c6cc(F)c(F)cc6C5=C(C#N)C#N)cc3OCC(CC)CCCC)sc2-4)cc1,0.72,23.21,0.694,11.6,-5.31,-3.851,1.46,1.253,-5.21,-3.54,1.67,1.59
YES,10.1039/C8TA07954D,PTB7-Th,IEICO-4F,CCCCC(CC)COC(=O)c1sc2c(-c3cc4c(-c5ccc(CC(CC)CCCC)s5)c5sc(C)cc5c(-c5ccc(CC(CC)CCCC)s5)c4s3)sc(C)c2c1F,CCCCCCc1ccc(C2(c3ccc(CCCCCC)cc3)c3cc4c(cc3-c3sc(-c5sc(/C=C6\C(=O)c7cc(F)c(F)cc7C6=C(C#N)C#N)cc5OCC(CC)CCCC)cc32)C(c2ccc(CCCCCC)cc2)(c2ccc(CCCCCC)cc2)c2cc(-c3sc(/C=C5\C(=O)c6cc(F)c(F)cc6C5=C(C#N)C#N)cc3OCC(CC)CCCC)sc2-4)cc1,0.72,25.16,0.615,11.13,-5.31,-3.851,1.46,1.253,-5.21,-3.54,1.67,1.59
YES,10.1039/C7TA10391C,PTB7-Th,IEICO-4F,CCCCC(CC)COC(=O)c1sc2c(-c3cc4c(-c5ccc(CC(CC)CCCC)s5)c5sc(C)cc5c(-c5ccc(CC(CC)CCCC)s5)c4s3)sc(C)c2c1F,CCCCCCc1ccc(C2(c3ccc(CCCCCC)cc3)c3cc4c(cc3-c3sc(-c5sc(/C=C6\C(=O)c7cc(F)c(F)cc7C6=C(C#N)C#N)cc5OCC(CC)CCCC)cc32)C(c2ccc(CCCCCC)cc2)(c2ccc(CCCCCC)cc2)c2cc(-c3sc(/C=C5\C(=O)c6cc(F)c(F)cc6C5=C(C#N)C#N)cc3OCC(CC)CCCC)sc2-4)cc1,0.74,22.8,0.59,10,-5.31,-3.851,1.46,1.253,-5.21,-3.54,1.67,1.59
YES,10.1002/anie.201610944,PTB7-Th,IEICO-4F,CCCCC(CC)COC(=O)c1sc2c(-c3cc4c(-c5ccc(CC(CC)CCCC)s5)c5sc(C)cc5c(-c5ccc(CC(CC)CCCC)s5)c4s3)sc(C)c2c1F,CCCCCCc1ccc(C2(c3ccc(CCCCCC)cc3)c3cc4c(cc3-c3sc(-c5sc(/C=C6\C(=O)c7cc(F)c(F)cc7C6=C(C#N)C#N)cc5OCC(CC)CCCC)cc32)C(c2ccc(CCCCCC)cc2)(c2ccc(CCCCCC)cc2)c2cc(-c3sc(/C=C5\C(=O)c6cc(F)c(F)cc6C5=C(C#N)C#N)cc3OCC(CC)CCCC)sc2-4)cc1,0.739,22.8,0.594,10,-5.31,-3.851,1.46,1.253,-5.21,-3.54,1.67,1.59
YES,10.1039/C7TA06631G,PTB7-Th,IDT-T-N,CCCCC(CC)COC(=O)c1sc2c(-c3cc4c(-c5ccc(CC(CC)CCCC)s5)c5sc(C)cc5c(-c5ccc(CC(CC)CCCC)s5)c4s3)sc(C)c2c1F,CCCCCCc1ccc(C2(c3ccc(CCCCCC)cc3)c3cc4c(cc3-c3sc(-c5sc(/C=C6\C(=O)c7cc8ccccc8cc7C6=C(C#N)C#N)cc5CC(CC)CCCC)cc32)C(c2ccc(CCCCCC)cc2)(c2ccc(CCCCCC)cc2)c2cc(-c3sc(/C=C5\C(=O)c6cc7ccccc7cc6C5=C(C#N)C#N)cc3CC(CC)CCCC)sc2-4)cc1,0.87,14.67,0.514,6.6,-5.58,-4.06,1.52,1.52,-5.21,-3.54,1.67,1.59
YES,10.1002/adma.201803769,PTB7-Th,IFIC-i-2F,CCCCC(CC)COC(=O)c1sc2c(-c3cc4c(-c5ccc(CC(CC)CCCC)s5)c5sc(C)cc5c(-c5ccc(CC(CC)CCCC)s5)c4s3)sc(C)c2c1F,CCCCCCc1ccc(C2(c3ccc(CCCCCC)cc3)c3cc4c(cc3-c3sc(-c5sc(/C=C6\C(=O)c7ccccc7C6=C(C#N)C#N)c6sc(C(=O)OCC(CC)CCCC)c(F)c56)cc32)C(c2ccc(CCCCCC)cc2)(c2ccc(CCCCCC)cc2)c2cc(-c3sc(/C=C5\C(=O)c6ccccc6C5=C(C#N)C#N)c5sc(C(=O)OCC(CC)CCCC)c(F)c35)sc2-4)cc1,0.72,20.95,0.65,9.82,-5.42,-3.91,1.51,1.34,-5.21,-3.54,1.67,1.59
YES,10.1016/j.dyepig.2016.12.065,PTB7-Th,IEIC,CCCCC(CC)COC(=O)c1sc2c(-c3cc4c(-c5ccc(CC(CC)CCCC)s5)c5sc(C)cc5c(-c5ccc(CC(CC)CCCC)s5)c4s3)sc(C)c2c1F,CCCCCCc1ccc(C2(c3ccc(CCCCCC)cc3)c3cc4c(cc3-c3sc(-c5sc(/C=C6\C(=O)c7ccccc7C6=C(C#N)C#N)cc5CC(CC)CCCC)cc32)C(c2ccc(CCCCCC)cc2)(c2ccc(CCCCCC)cc2)c2cc(-c3sc(/C=C5\C(=O)c6ccccc6C5=C(C#N)C#N)cc3CC(CC)CCCC)sc2-4)cc1,0.95,12.3,0.49,6,-5.455,-3.863,1.59,1.563,-5.21,-3.54,1.67,1.59
YES,10.1016/j.dyepig.2016.12.065,PTB7-Th,IEIC2,CCCCC(CC)COC(=O)c1sc2c(-c3cc4c(-c5ccc(CC(CC)CCCC)s5)c5sc(C)cc5c(-c5ccc(CC(CC)CCCC)s5)c4s3)sc(C)c2c1F,CCCCCCc1ccc(C2(c3ccc(CCCCCC)cc3)c3cc4c(cc3-c3sc(-c5sc(/C=C6\C(=O)c7ccccc7C6=C(C#N)C#N)cc5CCCC)cc32)C(c2ccc(CCCCCC)cc2)(c2ccc(CCCCCC)cc2)c2cc(-c3sc(/C=C5\C(=O)c6ccccc6C5=C(C#N)C#N)cc3CCCC)sc2-4)cc1,0.91,11.1,0.5,5.4,-5.45,-3.87,1.58,1.6,-5.21,-3.54,1.67,1.59
YES,10.1016/j.dyepig.2016.12.065,PTB7-Th,IEIC3,CCCCC(CC)COC(=O)c1sc2c(-c3cc4c(-c5ccc(CC(CC)CCCC)s5)c5sc(C)cc5c(-c5ccc(CC(CC)CCCC)s5)c4s3)sc(C)c2c1F,CCCCCCc1ccc(C2(c3ccc(CCCCCC)cc3)c3cc4c(cc3-c3sc(-c5sc(/C=C6\C(=O)c7ccccc7C6=C(C#N)C#N)cc5CCCCCC)cc32)C(c2ccc(CCCCCC)cc2)(c2ccc(CCCCCC)cc2)c2cc(-c3sc(/C=C5\C(=O)c6ccccc6C5=C(C#N)C#N)cc3CCCCCC)sc2-4)cc1,0.93,12.8,0.58,7.4,-5.46,-3.86,1.6,1.6,-5.21,-3.54,1.67,1.59
YES,10.1117/12.2315945,PTB7-Th,IEICO,CCCCC(CC)COC(=O)c1sc2c(-c3cc4c(-c5ccc(CC(CC)CCCC)s5)c5sc(C)cc5c(-c5ccc(CC(CC)CCCC)s5)c4s3)sc(C)c2c1F,CCCCCCc1ccc(C2(c3ccc(CCCCCC)cc3)c3cc4c(cc3-c3sc(-c5sc(/C=C6\C(=O)c7ccccc7C6=C(C#N)C#N)cc5OCC(CC)CCCC)cc32)C(c2ccc(CCCCCC)cc2)(c2ccc(CCCCCC)cc2)c2cc(-c3sc(/C=C5\C(=O)c6ccccc6C5=C(C#N)C#N)cc3OCC(CC)CCCC)sc2-4)cc1,0.883,14.8,0.612,7.95,-5.32,-3.95,1.37,1.34,-5.21,-3.54,1.67,1.59
YES,10.1016/j.orgel.2018.10.026,PTB7-Th,IEICO,CCCCC(CC)COC(=O)c1sc2c(-c3cc4c(-c5ccc(CC(CC)CCCC)s5)c5sc(C)cc5c(-c5ccc(CC(CC)CCCC)s5)c4s3)sc(C)c2c1F,CCCCCCc1ccc(C2(c3ccc(CCCCCC)cc3)c3cc4c(cc3-c3sc(-c5sc(/C=C6\C(=O)c7ccccc7C6=C(C#N)C#N)cc5OCC(CC)CCCC)cc32)C(c2ccc(CCCCCC)cc2)(c2ccc(CCCCCC)cc2)c2cc(-c3sc(/C=C5\C(=O)c6ccccc6C5=C(C#N)C#N)cc3OCC(CC)CCCC)sc2-4)cc1,0.91,13.3,0.605,7.3,-5.32,-3.95,1.37,1.34,-5.21,-3.54,1.67,1.59
YES,10.1039/C8TA11972D,PTB7-Th,p-IDTIDT-IC,CCCCC(CC)COC(=O)c1sc2c(-c3cc4c(-c5ccc(CC(CC)CCCC)s5)c5sc(C)cc5c(-c5ccc(CC(CC)CCCC)s5)c4s3)sc(C)c2c1F,CCCCCCc1ccc(C2(c3ccc(CCCCCC)cc3)c3cc4c(cc3-c3sc(/C=C5\C(=O)c6ccccc6C5=C(C#N)C#N)cc32)C(c2ccc(CCCCCC)cc2)(c2ccc(CCCCCC)cc2)c2c-4sc3c4c(sc23)-c2cc3c(cc2C4(c2ccc(CCCCCC)cc2)c2ccc(CCCCCC)cc2)-c2sc(/C=C4\C(=O)c5ccccc5C4=C(C#N)C#N)cc2C3(c2ccc(CCCCCC)cc2)c2ccc(CCCCCC)cc2)cc1,0.94,14.49,0.475,6.48,-5.42,-3.82,1.6,1.53,-5.21,-3.54,1.67,1.59
YES,10.1039/c6ta00612d,PTB7-Th,IDT-IC,CCCCC(CC)COC(=O)c1sc2c(-c3cc4c(-c5ccc(CC(CC)CCCC)s5)c5sc(C)cc5c(-c5ccc(CC(CC)CCCC)s5)c4s3)sc(C)c2c1F,CCCCCCc1ccc(C2(c3ccc(CCCCCC)cc3)c3cc4c(cc3-c3sc(/C=C5\C(=O)c6ccccc6C5=C(C#N)C#N)cc32)C(c2ccc(CCCCCC)cc2)(c2ccc(CCCCCC)cc2)c2cc(/C=C3\C(=O)c5ccccc5C3=C(C#N)C#N)sc2-4)cc1,0.83,9.53,0.4,3.16,-5.658,-3.856,1.8,1.7,-5.21,-3.54,1.67,1.59
YES,10.1021/acsenergylett.8b00366,PTB7-Th,ITIC,CCCCC(CC)COC(=O)c1sc2c(-c3cc4c(-c5ccc(CC(CC)CCCC)s5)c5sc(C)cc5c(-c5ccc(CC(CC)CCCC)s5)c4s3)sc(C)c2c1F,CCCCCCc1ccc(C2(c3ccc(CCCCCC)cc3)c3cc4c(cc3-c3sc5cc(/C=C6\C(=O)c7ccccc7C6=C(C#N)C#N)sc5c32)C(c2ccc(CCCCCC)cc2)(c2ccc(CCCCCC)cc2)c2c-4sc3cc(/C=C4\C(=O)c5ccccc5C4=C(C#N)C#N)sc23)cc1,0.825,14.4,0.66,7.8,-5.576,-3.916,1.66,1.586,-5.21,-3.54,1.67,1.59
YES,10.1002/aelm.201700358,PTB7-Th,ITIC,CCCCC(CC)COC(=O)c1sc2c(-c3cc4c(-c5ccc(CC(CC)CCCC)s5)c5sc(C)cc5c(-c5ccc(CC(CC)CCCC)s5)c4s3)sc(C)c2c1F,CCCCCCc1ccc(C2(c3ccc(CCCCCC)cc3)c3cc4c(cc3-c3sc5cc(/C=C6\C(=O)c7ccccc7C6=C(C#N)C#N)sc5c32)C(c2ccc(CCCCCC)cc2)(c2ccc(CCCCCC)cc2)c2c-4sc3cc(/C=C4\C(=O)c5ccccc5C4=C(C#N)C#N)sc23)cc1,0.822,14,0.662,7.62,-5.576,-3.916,1.66,1.586,-5.21,-3.54,1.67,1.59
YES,10.1021/acs.chemmater.7b02853,PTB7-Th,ITIC,CCCCC(CC)COC(=O)c1sc2c(-c3cc4c(-c5ccc(CC(CC)CCCC)s5)c5sc(C)cc5c(-c5ccc(CC(CC)CCCC)s5)c4s3)sc(C)c2c1F,CCCCCCc1ccc(C2(c3ccc(CCCCCC)cc3)c3cc4c(cc3-c3sc5cc(/C=C6\C(=O)c7ccccc7C6=C(C#N)C#N)sc5c32)C(c2ccc(CCCCCC)cc2)(c2ccc(CCCCCC)cc2)c2c-4sc3cc(/C=C4\C(=O)c5ccccc5C4=C(C#N)C#N)sc23)cc1,0.83,15.18,0.57,7.28,-5.576,-3.916,1.66,1.586,-5.21,-3.54,1.67,1.59
YES,10.1039/C7TA09837E,PTB7-Th,ITIC,CCCCC(CC)COC(=O)c1sc2c(-c3cc4c(-c5ccc(CC(CC)CCCC)s5)c5sc(C)cc5c(-c5ccc(CC(CC)CCCC)s5)c4s3)sc(C)c2c1F,CCCCCCc1ccc(C2(c3ccc(CCCCCC)cc3)c3cc4c(cc3-c3sc5cc(/C=C6\C(=O)c7ccccc7C6=C(C#N)C#N)sc5c32)C(c2ccc(CCCCCC)cc2)(c2ccc(CCCCCC)cc2)c2c-4sc3cc(/C=C4\C(=O)c5ccccc5C4=C(C#N)C#N)sc23)cc1,0.82,14.76,0.571,6.91,-5.576,-3.916,1.66,1.586,-5.21,-3.54,1.67,1.59
YES,10.1039/C7TA10391C,PTB7-Th,ITCC,CCCCC(CC)COC(=O)c1sc2c(-c3cc4c(-c5ccc(CC(CC)CCCC)s5)c5sc(C)cc5c(-c5ccc(CC(CC)CCCC)s5)c4s3)sc(C)c2c1F,CCCCCCc1ccc(C2(c3ccc(CCCCCC)cc3)c3cc4c(cc3-c3sc5cc(/C=C6\C(=O)c7sccc7C6=C(C#N)C#N)sc5c32)C(c2ccc(CCCCCC)cc2)(c2ccc(CCCCCC)cc2)c2c-4sc3cc(/C=C4\C(=O)c5sccc5C4=C(C#N)C#N)sc23)cc1,0.95,15.13,0.72,10.42,-5.508,-3.8,1.71,1.67,-5.21,-3.54,1.67,1.59
YES,10.1002/adma.201705969,PTB7-Th,IT-F,CCCCC(CC)COC(=O)c1sc2c(-c3cc4c(-c5ccc(CC(CC)CCCC)s5)c5sc(C)cc5c(-c5ccc(CC(CC)CCCC)s5)c4s3)sc(C)c2c1F,CCCCCCc1ccc(C2(c3ccc(CCCCCC)cc3)c3cc4c(cc3-c3sc5cc(C=C6C(=O)c7cc(F)ccc7C6=C(C#N)C#N)sc5c32)C(c2ccc(CCCCCC)cc2)(c2ccc(CCCCCC)cc2)c2c-4sc3cc(C=C4C(=O)c5cc(F)ccc5C4=C(C#N)C#N)sc23)cc1,0.763,16.8,0.631,8.09,-5.62,-4.019,1.6,1.533,-5.21,-3.54,1.67,1.59
YES,10.1016/j.scib.2017.10.017,PTB7-Th,COi8DFIC,CCCCC(CC)COC(=O)c1sc2c(-c3cc4c(-c5ccc(CC(CC)CCCC)s5)c5sc(C)cc5c(-c5ccc(CC(CC)CCCC)s5)c4s3)sc(C)c2c1F,CCCCCCc1ccc(C2(c3ccc(CCCCCC)cc3)Oc3c(sc4c5c(sc34)-c3sc4cc(/C=C6\C(=O)c7cc(F)c(F)cc7C6=C(C#N)C#N)sc4c3C(c3ccc(CCCCCC)cc3)(c3ccc(CCCCCC)cc3)O5)-c3sc4cc(/C=C5\C(=O)c6cc(F)c(F)cc6C5=C(C#N)C#N)sc4c32)cc1,0.68,26.12,0.682,12.16,-5.5,-3.88,1.62,1.26,-5.21,-3.54,1.67,1.59
YES,10.1021/jacs.6b02004,PTB7-Th,ITIC-Th,CCCCC(CC)COC(=O)c1sc2c(-c3cc4c(-c5ccc(CC(CC)CCCC)s5)c5sc(C)cc5c(-c5ccc(CC(CC)CCCC)s5)c4s3)sc(C)c2c1F,CCCCCCc1ccc(C2(c3ccc(CCCCCC)s3)c3cc4c(cc3-c3sc5cc(/C=C6\C(=O)c7ccccc7C6=C(C#N)C#N)sc5c32)C(c2ccc(CCCCCC)s2)(c2ccc(CCCCCC)s2)c2c-4sc3cc(/C=C4\C(=O)c5ccccc5C4=C(C#N)C#N)sc23)s1,0.8,15.93,0.68,8.7,-5.673,-3.909,1.76,1.6,-5.21,-3.54,1.67,1.59
YES,10.1039/C7TA11339K,PTB7-Th,m-MeIC,CCCCC(CC)COC(=O)c1sc2c(-c3cc4c(-c5ccc(CC(CC)CCCC)s5)c5sc(C)cc5c(-c5ccc(CC(CC)CCCC)s5)c4s3)sc(C)c2c1F,CCCCCCc1cccc(C2(c3cccc(CCCCCC)c3)c3cc4c(cc3-c3sc5cc(/C=C6\C(=O)c7c(csc7C)C6=C(C#N)C#N)sc5c32)C(c2cccc(CCCCCC)c2)(c2cccc(CCCCCC)c2)c2c-4sc3cc(/C=C4\C(=O)c5c(csc5C)C4=C(C#N)C#N)sc23)c1,0.796,16.52,0.617,8.12,-5.54,-3.9,1.64,1.54,-5.21,-3.54,1.67,1.59
YES,10.1039/C7TA10957A,PTB7-Th,NFDTSB,CCCCC(CC)COC(=O)c1sc2c(-c3cc4c(-c5ccc(CC(CC)CCCC)s5)c5sc(C)cc5c(-c5ccc(CC(CC)CCCC)s5)c4s3)sc(C)c2c1F,CCCCCCCC[Si]1(CCCCCCCC)c2cc(/C=C3\C(=O)c4cc(F)c(F)cc4C3=C(C#N)C#N)sc2-c2sc3c(OCC(CC)CCCC)c4c5c(sc4c(OCC(CC)CCCC)c3c21)-c1sc(/C=C2\C(=O)c3cc(F)c(F)cc3C2=C(C#N)C#N)cc1[Si]5(CCCCCCCC)CCCCCCCC,0.75,20.14,0.636,9.6,-5.56,-3.85,1.71,1.4,-5.21,-3.54,1.67,1.59
YES,10.1039/C7TA10957A,PTB7-Th,NFDTS,CCCCC(CC)COC(=O)c1sc2c(-c3cc4c(-c5ccc(CC(CC)CCCC)s5)c5sc(C)cc5c(-c5ccc(CC(CC)CCCC)s5)c4s3)sc(C)c2c1F,CCCCCCCC[Si]1(CCCCCCCC)c2cc(/C=C3\C(=O)c4cc(F)c(F)cc4C3=C(C#N)C#N)sc2-c2sc3c4c(sc3c21)-c1sc(/C=C2\C(=O)c3cc(F)c(F)cc3C2=C(C#N)C#N)cc1[Si]4(CCCCCCCC)CCCCCCCC,0.67,18.77,0.489,6.15,-5.36,-3.92,1.44,1.41,-5.21,-3.54,1.67,1.59
YES,10.1020/jacs.7b13239,PTB7-Th,DTPC-DFIC,CCCCC(CC)COC(=O)c1sc2c(-c3cc4c(-c5ccc(CC(CC)CCCC)s5)c5sc(C)cc5c(-c5ccc(CC(CC)CCCC)s5)c4s3)sc(C)c2c1F,CCCCCCCCC(CCCCCC)Cn1c2cc3c4c(ccc5c6ccc7c8c(cc1c(c86)c2c45)-c1sc(/C=C2\C(=O)c4cc(F)c(F)cc4C2=C(C#N)C#N)cc1C7(c1ccc(CCCCCC)cc1)c1ccc(CCCCCC)cc1)C(c1ccc(CCCCCC)cc1)(c1ccc(CCCCCC)cc1)c1cc(/C=C2\C(=O)c4cc(F)c(F)cc4C2=C(C#N)C#N)sc1-3,0.76,21.92,0.613,10.21,-5.31,-4.1,1.21,1.21,-5.21,-3.54,1.67,1.59
YES,10.1020/jacs.7b13239,PTB7-Th,DTPC-IC,CCCCC(CC)COC(=O)c1sc2c(-c3cc4c(-c5ccc(CC(CC)CCCC)s5)c5sc(C)cc5c(-c5ccc(CC(CC)CCCC)s5)c4s3)sc(C)c2c1F,CCCCCCCCC(CCCCCC)Cn1c2cc3c4c(ccc5c6ccc7c8c(cc1c(c86)c2c45)-c1sc(/C=C2\C(=O)c4ccccc4C2=C(C#N)C#N)cc1C7(c1ccc(CCCCCC)cc1)c1ccc(CCCCCC)cc1)C(c1ccc(CCCCCC)cc1)(c1ccc(CCCCCC)cc1)c1cc(/C=C2\C(=O)c4ccccc4C2=C(C#N)C#N)sc1-3,0.863,8.53,0.424,3.12,-5.21,-3.97,1.24,1.24,-5.21,-3.54,1.67,1.59
YES,10.1007/s11426-017-9102-1,PTB7-Th,IFT-ECA,CCCCC(CC)COC(=O)c1sc2c(-c3cc4c(-c5ccc(CC(CC)CCCC)s5)c5sc(C)cc5c(-c5ccc(CC(CC)CCCC)s5)c4s3)sc(C)c2c1F,CCCCCCCCC1(CCCCCCCC)c2cc(-c3ccc(/C=C(\C#N)C(=O)OCC)s3)ccc2-c2cc3c(cc21)-c1ccc(-c2ccc(/C=C(\C#N)C(=O)OCC)s2)cc1C3(CCCCCCCC)CCCCCCCC,0.76,0.2,0.236,0.03,-5.62,-3.58,2.04,2.28,-5.21,-3.54,1.67,1.59
YES,10.1016/j.dyepig.2017.01.039,PTB7-Th,IFTIC,CCCCC(CC)COC(=O)c1sc2c(-c3cc4c(-c5ccc(CC(CC)CCCC)s5)c5sc(C)cc5c(-c5ccc(CC(CC)CCCC)s5)c4s3)sc(C)c2c1F,CCCCCCCCC1(CCCCCCCC)c2cc(-c3ccc(/C=C4\C(=O)c5ccccc5C4=C(C#N)C#N)s3)ccc2-c2cc3c(cc21)-c1ccc(-c2ccc(/C=C4\C(=O)c5ccccc5C4=C(C#N)C#N)s2)cc1C3(CCCCCCCC)CCCCCCCC,0.9,11.85,0.535,5.77,-5.53,-3.825,1.7,1.81,-5.21,-3.54,1.67,1.59
YES,10.1007/s11426-017-9102-1,PTB7-Th,IFT-IC,CCCCC(CC)COC(=O)c1sc2c(-c3cc4c(-c5ccc(CC(CC)CCCC)s5)c5sc(C)cc5c(-c5ccc(CC(CC)CCCC)s5)c4s3)sc(C)c2c1F,CCCCCCCCC1(CCCCCCCC)c2cc(-c3ccc(/C=C4\C(=O)c5ccccc5C4=C(C#N)C#N)s3)ccc2-c2cc3c(cc21)-c1ccc(-c2ccc(/C=C4\C(=O)c5ccccc5C4=C(C#N)C#N)s2)cc1C3(CCCCCCCC)CCCCCCCC,1.03,8,0.503,4.14,-5.7,-3.87,1.83,2.03,-5.21,-3.54,1.67,1.59
YES,10.1007/s11426-017-9102-1,PTB7-Th,IFT-M,CCCCC(CC)COC(=O)c1sc2c(-c3cc4c(-c5ccc(CC(CC)CCCC)s5)c5sc(C)cc5c(-c5ccc(CC(CC)CCCC)s5)c4s3)sc(C)c2c1F,CCCCCCCCC1(CCCCCCCC)c2cc(-c3ccc(C=C(C#N)C#N)s3)ccc2-c2cc3c(cc21)-c1ccc(-c2ccc(C=C(C#N)C#N)s2)cc1C3(CCCCCCCC)CCCCCCCC,0.76,0.8,0.249,0.15,-5.83,-3.65,2.18,2.15,-5.21,-3.54,1.67,1.59
YES,10.1007/s11426-017-9102-1,PTB7-Th,IFT-TH,CCCCC(CC)COC(=O)c1sc2c(-c3cc4c(-c5ccc(CC(CC)CCCC)s5)c5sc(C)cc5c(-c5ccc(CC(CC)CCCC)s5)c4s3)sc(C)c2c1F,CCCCCCCCC1(CCCCCCCC)c2cc(-c3ccc(C=C4C(=O)N(CC)C(=S)N(CC)C4=O)s3)ccc2-c2cc3c(cc21)-c1ccc(-c2ccc(C=C4C(=O)N(CC)C(=S)N(CC)C4=O)s2)cc1C3(CCCCCCCC)CCCCCCCC,0.9,13.2,0.602,7.16,-5.85,-3.67,2.18,1.84,-5.21,-3.54,1.67,1.59
YES,10.1007/s40843-016-5155-2,PTB7-Th,DCF-2HT,CCCCC(CC)COC(=O)c1sc2c(-c3cc4c(-c5ccc(CC(CC)CCCC)s5)c5sc(C)cc5c(-c5ccc(CC(CC)CCCC)s5)c4s3)sc(C)c2c1F,CCCCCCCCC1(CCCCCCCC)c2cc(-c3sc(/C=C4\C(=O)c5ccccc5C4=C(C#N)C#N)cc3CCCCCC)ccc2-c2ccc(-c3sc(/C=C4\C(=O)c5ccccc5C4=C(C#N)C#N)cc3CCCCCC)cc21,0.96,12.43,0.4,4.83,-5.67,-3.72,1.95,1.93,-5.21,-3.54,1.67,1.59
YES,10.1002/asia.201801669,PTB7-Th,BTTFIC,CCCCC(CC)COC(=O)c1sc2c(-c3cc4c(-c5ccc(CC(CC)CCCC)s5)c5sc(C)cc5c(-c5ccc(CC(CC)CCCC)s5)c4s3)sc(C)c2c1F,CCCCCCCCC1(CCCCCCCC)c2cc3c(cc2-c2cc4c(cc21)-c1sc2cc(/C=C5\C(=O)c6ccccc6C5=C(C#N)C#N)sc2c1C4(CCCCCCCC)CCCCCCCC)C(CCCCCCCC)(CCCCCCCC)c1c-3sc2cc(/C=C3\C(=O)c4ccccc4C3=C(C#N)C#N)sc12,0.871,17.67,0.55,8.47,-5.56,-3.95,1.61,1.58,-5.21,-3.54,1.67,1.59
YES,10.1117/12.2315945,PTB7-Th,O-IDTBR,CCCCC(CC)COC(=O)c1sc2c(-c3cc4c(-c5ccc(CC(CC)CCCC)s5)c5sc(C)cc5c(-c5ccc(CC(CC)CCCC)s5)c4s3)sc(C)c2c1F,CCCCCCCCC1(CCCCCCCC)c2cc3c(cc2-c2sc(-c4ccc(/C=C5\SC(=S)N(CC)C5=O)c5nsnc45)cc21)C(CCCCCCCC)(CCCCCCCC)c1cc(-c2ccc(/C=C4\SC(=S)N(CC)C4=O)c4nsnc24)sc1-3,0.992,17.7,0.573,10.1,-5.523,-3.793,1.73,1.62,-5.21,-3.54,1.67,1.59
YES,10.1021/acsaem.8b00012,PTB7-Th,DICTF-C10,CCCCC(CC)COC(=O)c1sc2c(-c3cc4c(-c5ccc(CC(CC)CCCC)s5)c5sc(C)cc5c(-c5ccc(CC(CC)CCCC)s5)c4s3)sc(C)c2c1F,CCCCCCCCCCC1(CCCCCCCCCC)c2cc(-c3ccc(/C=C4\C(=O)c5ccccc5C4=C(C#N)C#N)s3)ccc2-c2ccc(-c3ccc(/C=C4\C(=O)c5ccccc5C4=C(C#N)C#N)s3)cc21,0.865,19.255,0.5,6.93,-5.67,-3.89,1.78,1.76,-5.21,-3.54,1.67,1.59
YES,10.1016/j.dyepig.2017.07.014,PTB7-Th,CzC8,CCCCC(CC)COC(=O)c1sc2c(-c3cc4c(-c5ccc(CC(CC)CCCC)s5)c5sc(C)cc5c(-c5ccc(CC(CC)CCCC)s5)c4s3)sc(C)c2c1F,CCCCCCCCn1c2cc(-c3ccc(/C=C4\SC(=S)N(CC)C4=O)c4nsnc34)ccc2c2ccc(-c3ccc(/C=C4\SC(=S)N(CC)C4=O)c4nsnc34)cc21,0.98,11.24,0.45,4.91,-5.72,-3.74,1.98,1.98,-5.21,-3.54,1.67,1.59
YES,10.1016/j.scib.2017.08.027,PTB7-Th,BTA2,CCCCC(CC)COC(=O)c1sc2c(-c3cc4c(-c5ccc(CC(CC)CCCC)s5)c5sc(C)cc5c(-c5ccc(CC(CC)CCCC)s5)c4s3)sc(C)c2c1F,CCCCCCCCn1nc2c(/C=C3\SC(=O)N(CC)C3=O)ccc(-c3cc4c(s3)-c3cc5c(cc3C4(c3ccc(CCCCCC)cc3)c3ccc(CCCCCC)cc3)-c3sc(-c4ccc(/C=C6\SC(=O)N(CC)C6=O)c6nn(CCCCCCCC)nc46)cc3C5(c3ccc(CCCCCC)cc3)c3ccc(CCCCCC)cc3)c2n1,1.01,0.05,0.27,0.01,-5.43,-3.38,2.05,2,-5.21,-3.54,1.67,1.59
YES,10.1016/j.scib.2017.08.027,PTB7-Th,BTA1,CCCCC(CC)COC(=O)c1sc2c(-c3cc4c(-c5ccc(CC(CC)CCCC)s5)c5sc(C)cc5c(-c5ccc(CC(CC)CCCC)s5)c4s3)sc(C)c2c1F,CCCCCCCCn1nc2c(/C=C3\SC(=S)N(CC)C3=O)ccc(-c3cc4c(s3)-c3cc5c(cc3C4(c3ccc(CCCCCC)cc3)c3ccc(CCCCCC)cc3)-c3sc(-c4ccc(/C=C6\SC(=S)N(CC)C6=O)c6nn(CCCCCCCC)nc46)cc3C5(c3ccc(CCCCCC)cc3)c3ccc(CCCCCC)cc3)c2n1,0.93,0.2,0.29,0.06,-5.51,-3.55,1.96,1.85,-5.21,-3.54,1.67,1.59
YES,10.1016/j.scib.2017.08.027,PTB7-Th,BTA7,CCCCC(CC)COC(=O)c1sc2c(-c3cc4c(-c5ccc(CC(CC)CCCC)s5)c5sc(C)cc5c(-c5ccc(CC(CC)CCCC)s5)c4s3)sc(C)c2c1F,CCCCCCCCn1nc2c(C=C(C#N)C#N)ccc(-c3cc4c(s3)-c3cc5c(cc3C4(c3ccc(CCCCCC)cc3)c3ccc(CCCCCC)cc3)-c3sc(-c4ccc(C=C(C#N)C#N)c6nn(CCCCCCCC)nc46)cc3C5(c3ccc(CCCCCC)cc3)c3ccc(CCCCCC)cc3)c2n1,1.05,10.44,0.42,4.6,-5.56,-3.66,1.9,1.78,-5.21,-3.54,1.67,1.59
YES,10.1021/jacs.6b08523,PTB7-Th,ATT-1,CCCCC(CC)COC(=O)c1sc2c(-c3cc4c(-c5ccc(CC(CC)CCCC)s5)c5sc(C)cc5c(-c5ccc(CC(CC)CCCC)s5)c4s3)sc(C)c2c1F,CCCCCCCCOC(=O)c1cc2c(-c3cc4c(s3)-c3cc5c(cc3C4(c3ccc(CCCCCC)cc3)c3ccc(CCCCCC)cc3)-c3sc(-c4sc(/C=c6/sc(=C(C#N)C#N)n(CC)c6=O)c6sc(C(=O)OCCCCCCCC)cc46)cc3C5(c3ccc(CCCCCC)cc3)c3ccc(CCCCCC)cc3)sc(/C=c3/sc(=C(C#N)C#N)n(CC)c3=O)c2s1,0.87,16.48,0.7,10.07,-5.5,-3.63,1.87,1.54,-5.21,-3.54,1.67,1.59
YES,10.1002/aenm.201606574,PTB7-Th,ATT-2,CCCCC(CC)COC(=O)c1sc2c(-c3cc4c(-c5ccc(CC(CC)CCCC)s5)c5sc(C)cc5c(-c5ccc(CC(CC)CCCC)s5)c4s3)sc(C)c2c1F,CCCCCCCCOC(=O)c1cc2c(/C=C3\C(=O)c4ccccc4C3=C(C#N)C#N)sc(-c3cc4c(s3)-c3cc5c(cc3C4(c3ccc(CCCCCC)cc3)c3ccc(CCCCCC)cc3)-c3sc(-c4sc(/C=C6\C(=O)c7ccccc7C6=C(C#N)C#N)c6cc(C(=O)OCCCCCCCC)sc46)cc3C5(c3ccc(CCCCCC)cc3)c3ccc(CCCCCC)cc3)c2s1,0.73,20.75,0.63,9.58,-5.5,-3.9,1.6,1.32,-5.21,-3.54,1.67,1.59
YES,10.1039/C7TA01143A,PTB7-Th,DTCC-IC,CCCCC(CC)COC(=O)c1sc2c(-c3cc4c(-c5ccc(CC(CC)CCCC)s5)c5sc(C)cc5c(-c5ccc(CC(CC)CCCC)s5)c4s3)sc(C)c2c1F,CCCCCCCCOc1ccc(C2(c3ccc(OCCCCCCCC)cc3)c3cc4c5cc6c(cc5n(CCCCCCCC)c4cc3-c3sc(/C=C4\C(=O)c5ccccc5C4=C(C#N)C#N)cc32)-c2sc(/C=C3\C(=O)c4ccccc4C3=C(C#N)C#N)cc2C6(c2ccc(OCCCCCCCC)cc2)c2ccc(OCCCCCCCC)cc2)cc1,0.95,11.23,0.562,6,-5.5,-3.87,1.63,1.59,-5.21,-3.54,1.67,1.59
YES,10.1039/C7TA10391C,PTB7-Th,SFBRCN,CCCCC(CC)COC(=O)c1sc2c(-c3cc4c(-c5ccc(CC(CC)CCCC)s5)c5sc(C)cc5c(-c5ccc(CC(CC)CCCC)s5)c4s3)sc(C)c2c1F,CCCCCCCCOc1ccc2c(c1)-c1cc(OCCCCCCCC)ccc1C21c2cc(-c3ccc(/C=c4\sc(=C(C#N)C#N)n(CC)c4=O)c4nsnc34)ccc2-c2ccc(-c3ccc(/C=c4\sc(=C(C#N)C#N)n(CC)c4=O)c4nsnc34)cc21,0.9,17.25,0.65,10.12,-5.93,-3.86,2.07,2.05,-5.21,-3.54,1.67,1.59
YES,10.1002/adfm.202170168,,,CCCCCCCCC(CCCCCC)Cc1cc(-c2nc3sc(-c4cc(CC(CCCCCC)CCCCCCCC)c(-c5cc6c(-c7cc(Cl)c(CC(CC)CCCC)s7)c7sc(C)cc7c(-c7cc(Cl)c(CC(CC)CCCC)s7)c6s5)s4)nc3s2)sc1C,CCCCCCc1ccc(C2(c3ccc(CCCCCC)cc3)c3cc4c(cc3-c3sc5cc(/C=C6\C(=O)c7cc(F)c(F)cc7C6=C(C#N)C#N)sc5c32)C(c2ccc(CCCCCC)cc2)(c2ccc(CCCCCC)cc2)c2c-4sc3cc(/C=C4\C(=O)c5cc(F)c(F)cc5C4=C(C#N)C#N)sc23)cc1,0.97,5.8,0.38,2.34,-5.66,-4.14,1.52,1.52,-5.49,-3.54,1.95,1.95
YES,10.1021/acsami.8b16628,,,CCCCCCCCc1sc(CCCCCCCC)c2c1C(=O)c1c(-c3cc4sc(C)c(CCCCCC)c4s3)sc(-c3cc4sc(-c5cc6c(-c7ccc(CC(CC)CCCC)s7)c7sc(C)cc7c(-c7ccc(CC(CC)CCCC)s7)c6s5)c(CCCCCC)c4s3)c1C2=O,CCCCCCc1ccc(C2(c3ccc(CCCCCC)cc3)c3cc4c(cc3-c3sc5cc(/C=C6\C(=O)c7ccccc7C6=C(C#N)C#N)sc5c32)C(c2ccc(CCCCCC)cc2)(c2ccc(CCCCCC)cc2)c2c-4sc3cc(/C=C4\C(=O)c5ccccc5C4=C(C#N)C#N)sc23)cc1,0.88,15.52,0.68,9.22,-5.6,-4.05,1.55,1.55,-5.37,-3.54,1.83,1.83
YES,10.1002/adfm.201902079,,,CCCCCCCCCCC(CCCCCCCC)COC(=O)c1cc(-c2c(F)c(F)c(-c3cc(C(=O)OCC(CCCCCCCC)CCCCCCCCCC)c(-c4cc(CC(CCCCCC)CCCCCCCC)c(-c5ccc(-c6c(F)c(F)c(-c7ccc(C)s7)c7nsnc67)s5)s4)s3)c3nsnc23)sc1-c1cc(CC(CCCCCC)CCCCCCCC)c(C)s1,CCCCC(CCCC)n1c(=O)c2ccc3c4ccc5c(=O)n(C(CCCC)CCCC)c(=O)c6cc7c8c9cc%10c(=O)n(C(CCCC)CCCC)c(=O)c%11cc(-c%12ccc%13c%14c%12ccc[n+]%14[Al-3]%12%14(O%13)(Oc%13ccc(-c%15cc%16c(=O)n(C(CCCC)CCCC)c(=O)c%17cc%18c%19c%20cc%21c(=O)n(C(CCCC)CCCC)c(=O)c%22ccc%23c%24ccc%25c(=O)n(C(CCCC)CCCC)c(=O)c%26cc(c%19c%19cc%27c(=O)n(C(CCCC)CCCC)c(=O)c%28ccc%29c%15c(c%16%17)c%18c%19c%29c%28%27)c(c%24c%25%26)c%20c%23c%22%21)c%15ccc[n+]%12c%13%15)Oc%12ccc(-c%13cc%15c(=O)n(C(CCCC)CCCC)c(=O)c%16cc%17c%18c%19cc%20c(=O)n(C(CCCC)CCCC)c(=O)c%21ccc%22c%23ccc%24c(=O)n(C(CCCC)CCCC)c(=O)c%25cc(c%18c%18cc%26c(=O)n(C(CCCC)CCCC)c(=O)c%27ccc%28c%13c(c%15%16)c%17c%18c%28c%27%26)c(c%23c%24%25)c%19c%22c%21%20)c%13ccc[n+]%14c%12%13)c%12c%13ccc%14c(=O)n(C(CCCC)CCCC)c(=O)c%15cc(c8c8cc(c1=O)c2c3c8c7c4c56)c(c%13c%14%15)c9c%12c%11%10,0.85,15.74,0.713,9.54,-5.98,-3.88,2.1,2.1,-5.4,-3.54,1.86,1.86
YES,10.1002/adfm.201906587,,,CCCCCCCCCCC(CCCCCCCC)COC(=O)c1cc(-c2c(F)c(F)c(-c3cc(C(=O)OCC(CCCCCCCC)CCCCCCCCCC)c(-c4cc(CC(CCCCCC)CCCCCCCC)c(-c5ccc(-c6c(F)c(F)c(-c7ccc(C)s7)c7nsnc67)s5)s4)s3)c3nsnc23)sc1-c1cc(CC(CCCCCC)CCCCCCCC)c(C)s1,CCCCC(CCCC)N1C(=O)c2ccc3c4ccc5c6c(cc(-c7ccc(P(=O)(c8ccc(-c9cc%10c%11c(ccc%12c%13ccc%14c%15c(ccc(c9c%11%12)c%15%13)C(=O)N(C(CCCC)CCCC)C%14=O)C(=O)N(C(CCCC)CCCC)C%10=O)cc8)c8ccc(-c9cc%10c%11c(ccc%12c%13ccc%14c%15c(ccc(c9c%11%12)c%15%13)C(=O)N(C(CCCC)CCCC)C%14=O)C(=O)N(C(CCCC)CCCC)C%10=O)cc8)cc7)c(c7ccc(c2c37)C1=O)c64)C(=O)N(C(CCCC)CCCC)C5=O,0.98,14.71,0.741,11.01,-5.88,-3.7,2.18,2.18,-5.4,-3.54,1.86,1.86
YES,10.1002/adfm.201906587,,,CCCCCCCCCCC(CCCCCCCC)COC(=O)c1cc(-c2c(F)c(F)c(-c3cc(C(=O)OCC(CCCCCCCC)CCCCCCCCCC)c(-c4cc(CC(CCCCCC)CCCCCCCC)c(-c5ccc(-c6c(F)c(F)c(-c7ccc(C)s7)c7nsnc67)s5)s4)s3)c3nsnc23)sc1-c1cc(CC(CCCCCC)CCCCCCCC)c(C)s1,CCCCC(CCCC)N1C(=O)c2ccc3c4ccc5c6c(cc(-c7ccc(P(=S)(c8ccc(-c9cc%10c%11c(ccc%12c%13ccc%14c%15c(ccc(c9c%11%12)c%15%13)C(=O)N(C(CCCC)CCCC)C%14=O)C(=O)N(C(CCCC)CCCC)C%10=O)cc8)c8ccc(-c9cc%10c%11c(ccc%12c%13ccc%14c%15c(ccc(c9c%11%12)c%15%13)C(=O)N(C(CCCC)CCCC)C%14=O)C(=O)N(C(CCCC)CCCC)C%10=O)cc8)cc7)c(c7ccc(c2c37)C1=O)c64)C(=O)N(C(CCCC)CCCC)C5=O,0.96,13.98,0.694,9.67,-5.89,-3.74,2.15,2.15,-5.4,-3.54,1.86,1.86
YES,10.1002/adfm.201902079,,,CCCCCCCCCCC(CCCCCCCC)COC(=O)c1cc(-c2c(F)c(F)c(-c3cc(C(=O)OCC(CCCCCCCC)CCCCCCCCCC)c(-c4cc(CC(CCCCCC)CCCCCCCC)c(-c5ccc(-c6c(F)c(F)c(-c7ccc(C)s7)c7nsnc67)s5)s4)s3)c3nsnc23)sc1-c1cc(CC(CCCCCC)CCCCCCCC)c(C)s1,CCCCC(CCCC)N1C(=O)c2ccc3c4ccc5c6c(cc(-c7ccc8c9c7ccc[n+]9[Al-3]79(O8)(Oc8ccc(-c%10cc%11c%12c(ccc%13c%14ccc%15c%16c(ccc(c%10c%12%13)c%16%14)C(=O)N(C(CCCC)CCCC)C%15=O)C(=O)N(C(CCCC)CCCC)C%11=O)c%10ccc[n+]7c8%10)Oc7ccc(-c8cc%10c%11c(ccc%12c%13ccc%14c%15c(ccc(c8c%11%12)c%15%13)C(=O)N(C(CCCC)CCCC)C%14=O)C(=O)N(C(CCCC)CCCC)C%10=O)c8ccc[n+]9c78)c(c7ccc(c2c37)C1=O)c64)C(=O)N(C(CCCC)CCCC)C5=O,0.87,13.56,0.663,7.82,-5.9,-3.76,2.14,2.14,-5.4,-3.54,1.86,1.86
YES,10.1002/adfm.201906587,,,CCCCCCCCCCC(CCCCCCCC)COC(=O)c1cc(-c2c(F)c(F)c(-c3cc(C(=O)OCC(CCCCCCCC)CCCCCCCCCC)c(-c4cc(CC(CCCCCC)CCCCCCCC)c(-c5ccc(-c6c(F)c(F)c(-c7ccc(C)s7)c7nsnc67)s5)s4)s3)c3nsnc23)sc1-c1cc(CC(CCCCCC)CCCCCCCC)c(C)s1,CCCCCCCCC1(CCCCCCCC)c2cc3c(cc2-c2cc4c(cc21)-c1sc(/C=C2\C(=O)c5cc(Cl)c(Cl)cc5C2=C(C#N)C#N)cc1C4(CCCCCCCC)CCCCCCCC)C(CCCCCCCC)(CCCCCCCC)c1cc(/C=C2\C(=O)c4cc(Cl)c(Cl)cc4C2=C(C#N)C#N)sc1-3,1.01,11.99,0.484,6.19,-5.85,-3.64,2.21,2.21,-5.4,-3.54,1.86,1.86
YES,10.1021/acsami.8b05700.s001,,,CCCCCCCCN1C(=O)c2c(c(-c3ccc(-c4cc5c(-c6ccc(SCC(CC)CCCC)s6)c6sc(C)cc6c(-c6ccc(SCC(CC)CCCC)s6)c5s4)s3)c3nn(CCCCCCCC)nc3c2-c2ccc(C)s2)C1=O,CCCCCCc1ccc(C2(c3ccc(CCCCCC)cc3)c3cc4c(cc3-c3sc5cc(/C=C6\C(=O)c7ccccc7C6=C(C#N)C#N)sc5c32)C(c2ccc(CCCCCC)cc2)(c2ccc(CCCCCC)cc2)c2c-4sc3cc(/C=C4\C(=O)c5ccccc5C4=C(C#N)C#N)sc23)cc1,0.915,16.62,0.6,9.12,-5.61,-4.02,1.59,1.59,-5.38,-3.54,1.84,1.84
YES,10.1016/j.dyepig.2018.07.050,,,CCCCC(CC)Cc1ccc(-c2c3cc(-c4ccc(-c5sc(-c6ccc(C)s6)c6c5C(=O)c5c(CC(CC)CCCC)sc(CC(CC)CCCC)c5C6=O)s4)sc3c(-c3ccc(CC(CC)CCCC)s3)c3cc(C)sc23)s1,CC(C1=CC=C(O[B-]23[N+]4=C5N=C6N2C(C7=C6C=CC(C8=C(CCCCCCCC)C=C(/C=C9C(C%10=CC(F)=C(F)C=C%10C\9=C(C#N)\C#N)=O)S8)=C7)=NC%11=C%12C=C(C%13=C(CCCCCCCC)C=C(/C=C%14C(C%15=CC(F)=C(F)C=C%15C\%14=C(C#N)\C#N)=O)S%13)C=CC%12=C(N3%11)N=C4C%16=C5C=CC(C%17=C(CCCCCCCC)C=C(/C=C%18C(C%19=CC(F)=C(F)C=C%19C\%18=C(C#N)\C#N)=O)S%17)=C%16)C=C1)(C)C,0.77,10.51,0.47,3.8,-5.63,-4.06,1.57,1.57,-5.33,-3.53,1.8,1.8
YES,10.1016/j.dyepig.2018.07.050,,,CCCCC(CC)Cc1ccc(-c2c3cc(-c4ccc(-c5sc(-c6ccc(C)s6)c6c5C(=O)c5c(CC(CC)CCCC)sc(CC(CC)CCCC)c5C6=O)s4)sc3c(-c3ccc(CC(CC)CCCC)s3)c3cc(C)sc23)s1,CC(C1=CC=C(O[B-]23[N+]4=C5N=C6N2C(C7=C6C=CC(C8=C(CCCCCCCC)C=C(/C=C9C(C%10=CC=CC=C%10C\9=C(C#N)\C#N)=O)S8)=C7)=NC%11=C%12C=C(C%13=C(CCCCCCCC)C=C(/C=C%14C(C%15=CC=CC=C%15C\%14=C(C#N)\C#N)=O)S%13)C=CC%12=C(N3%11)N=C4C%16=C5C=CC(C%17=C(CCCCCCCC)C=C(/C=C%18C(C%19=CC=CC=C%19C\%18=C(C#N)\C#N)=O)S%17)=C%16)C=C1)(C)C,0.87,10.06,0.536,4.69,-5.6,-3.9,1.7,1.7,-5.33,-3.53,1.8,1.8
YES,10.1021/jacs.8b12126,,,CCCCC(CC)Cc1ccc(-c2c3cc(-c4ccc(-c5sc(-c6ccc(C)s6)c6c5C(=O)c5c(CC(CC)CCCC)sc(CC(CC)CCCC)c5C6=O)s4)sc3c(-c3ccc(CC(CC)CCCC)s3)c3cc(C)sc23)s1,CCCCC(CC)CC1(CC(CC)CCCC)c2cc(/C=C3\C(=O)c4cc(Cl)c(Cl)cc4C3=C(C#N)C#N)sc2-c2sc(-c3cc(F)c(-c4cc5c(s4)-c4sc(/C=C6\C(=O)c7cc(Cl)c(Cl)cc7C6=C(C#N)C#N)cc4C5(CC(CC)CCCC)CC(CC)CCCC)cc3F)cc21,0.73,17.53,0.691,9.03,-5.54,-3.87,1.67,1.67,-5.33,-3.53,1.8,1.8
YES,10.1002/advs.201800755,,,CCCCC(CC)Cc1ccc(-c2c3cc(-c4ccc(-c5sc(-c6ccc(C)s6)c6c5C(=O)c5c(CC(CC)CCCC)sc(CC(CC)CCCC)c5C6=O)s4)sc3c(-c3ccc(CC(CC)CCCC)s3)c3cc(C)sc23)s1,CCCCC(CC)CC1(CC(CC)CCCC)c2cc(/C=C3\C(=O)c4cc(F)c(F)cc4C3=C(C#N)C#N)sc2-c2sc(-c3cc(F)c(-c4cc5c(s4)-c4sc(/C=C6\C(=O)c7cc(F)c(F)cc7C6=C(C#N)C#N)cc4C5(CC(CC)CCCC)CC(CC)CCCC)cc3F)cc21,0.8,16.26,0.684,8.82,-5.53,-3.83,1.7,1.7,-5.33,-3.53,1.8,1.8
YES,10.1021/jacs.8b12126,,,CCCCC(CC)Cc1ccc(-c2c3cc(-c4ccc(-c5sc(-c6ccc(C)s6)c6c5C(=O)c5c(CC(CC)CCCC)sc(CC(CC)CCCC)c5C6=O)s4)sc3c(-c3ccc(CC(CC)CCCC)s3)c3cc(C)sc23)s1,CCCCC(CC)CC1(CC(CC)CCCC)c2cc(/C=C3\C(=O)c4cc(OC)c(F)cc4C3=C(C#N)C#N)sc2-c2sc(-c3cc(F)c(-c4cc5c(s4)-c4sc(/C=C6\C(=O)c7cc(F)c(OC)cc7C6=C(C#N)C#N)cc4C5(CC(CC)CCCC)CC(CC)CCCC)cc3F)cc21,0.9,15.02,0.611,8.32,-5.49,-3.75,1.74,1.74,-5.33,-3.53,1.8,1.8
YES,10.1039/c8qm00318a,,,CCCCC(CC)Cc1ccc(-c2c3cc(-c4ccc(-c5sc(-c6ccc(C)s6)c6c5C(=O)c5c(CC(CC)CCCC)sc(CC(CC)CCCC)c5C6=O)s4)sc3c(-c3ccc(CC(CC)CCCC)s3)c3cc(C)sc23)s1,CCCCC(CC)CC1(CC(CC)CCCC)c2cc(/C=C3\C(=O)c4cc5ccccc5cc4C3=C(C#N)C#N)sc2-c2sc(-c3cc(F)c(-c4cc5c(s4)-c4sc(/C=C6\C(=O)c7cc8ccccc8cc7C6=C(C#N)C#N)cc4C5(CC(CC)CCCC)CC(CC)CCCC)cc3F)cc21,0.86,18.16,0.726,11.63,-5.42,-3.81,1.61,1.61,-5.33,-3.53,1.8,1.8
YES,10.1021/jacs.8b12126,,,CCCCC(CC)Cc1ccc(-c2c3cc(-c4ccc(-c5sc(-c6ccc(C)s6)c6c5C(=O)c5c(CC(CC)CCCC)sc(CC(CC)CCCC)c5C6=O)s4)sc3c(-c3ccc(CC(CC)CCCC)s3)c3cc(C)sc23)s1,CCCCC(CC)CC1(CC(CC)CCCC)c2cc(/C=C3\C(=O)c4ccccc4C3=C(C#N)C#N)sc2-c2sc(-c3cc(F)c(-c4cc5c(s4)-c4sc(/C=C6\C(=O)c7ccccc7C6=C(C#N)C#N)cc4C5(CC(CC)CCCC)CC(CC)CCCC)cc3F)cc21,0.89,15.28,0.619,8.43,-5.49,-2.98,2.51,2.51,-5.33,-3.53,1.8,1.8
YES,10.1021/acsaem.9b00611,,,CCCCC(CC)Cc1ccc(-c2c3cc(-c4ccc(-c5sc(-c6ccc(C)s6)c6c5C(=O)c5c(CC(CC)CCCC)sc(CC(CC)CCCC)c5C6=O)s4)sc3c(-c3ccc(CC(CC)CCCC)s3)c3cc(C)sc23)s1,CCCCCC(CCCCC)N1C(=O)c2ccc3c4ccc5c6c(cc(C#Cc7cc(C#Cc8cc9c%10c(ccc%11c%12ccc%13c%14c(ccc(c8c%10%11)c%14%12)C(=O)N(C(CCCCC)CCCCC)C%13=O)C(=O)N(C(CCCCC)CCCCC)C9=O)c8ccc9c(C#Cc%10cc%11c%12c(ccc%13c%14ccc%15c%16c(ccc(c%10c%12%13)c%16%14)C(=O)N(C(CCCCC)CCCCC)C%15=O)C(=O)N(C(CCCCC)CCCCC)C%11=O)cc(C#Cc%10cc%11c%12c(ccc%13c%14ccc%15c%16c(ccc(c%10c%12%13)c%16%14)C(=O)N(C(CCCCC)CCCCC)C%15=O)C(=O)N(C(CCCCC)CCCCC)C%11=O)c%10ccc7c8c%109)c(c7ccc(c2c37)C1=O)c64)C(=O)N(C(CCCCC)CCCCC)C5=O,0.86,13.15,0.604,6.84,-5.84,-3.89,1.95,1.95,-5.33,-3.53,1.8,1.8
YES,10.1039/c9ta00597h,,,CCCCC(CC)Cc1ccc(-c2c3cc(-c4ccc(-c5sc(-c6ccc(C)s6)c6c5C(=O)c5c(CC(CC)CCCC)sc(CC(CC)CCCC)c5C6=O)s4)sc3c(-c3ccc(CC(CC)CCCC)s3)c3cc(C)sc23)s1,CCCCCCc1ccc(C2(c3ccc(CCCCCC)cc3)c3c(-c4ccc(CC(CC)CCCC)s4)c4c(c(-c5ccc(CC(CC)CCCC)s5)c3-c3sc5cc(/C=C6\C(=O)c7c(C)sc(C)c7C6=C(C#N)C#N)sc5c32)C(c2ccc(CCCCCC)cc2)(c2ccc(CCCCCC)cc2)c2c-4sc3cc(/C=C4\C(=O)c5c(C)sc(C)c5C4=C(C#N)C#N)sc23)cc1,0.968,15.67,0.637,9.6,-5.55,-3.79,1.76,1.76,-5.33,-3.53,1.8,1.8
YES,10.1039/c9ta00597h,,,CCCCC(CC)Cc1ccc(-c2c3cc(-c4ccc(-c5sc(-c6ccc(C)s6)c6c5C(=O)c5c(CC(CC)CCCC)sc(CC(CC)CCCC)c5C6=O)s4)sc3c(-c3ccc(CC(CC)CCCC)s3)c3cc(C)sc23)s1,CCCCCCc1ccc(C2(c3ccc(CCCCCC)cc3)c3c(-c4ccc(CC(CC)CCCC)s4)c4c(c(-c5ccc(CC(CC)CCCC)s5)c3-c3sc5cc(/C=C6\C(=O)c7c(csc7C)C6=C(C#N)C#N)sc5c32)C(c2ccc(CCCCCC)cc2)(c2ccc(CCCCCC)cc2)c2c-4sc3cc(/C=C4\C(=O)c5c(csc5C)C4=C(C#N)C#N)sc23)cc1,0.9,19.39,0.753,13.15,-5.6,-3.86,1.74,1.74,-5.33,-3.53,1.8,1.8
YES,10.1039/c9ta00597h,,,CCCCC(CC)Cc1ccc(-c2c3cc(-c4ccc(-c5sc(-c6ccc(C)s6)c6c5C(=O)c5c(CC(CC)CCCC)sc(CC(CC)CCCC)c5C6=O)s4)sc3c(-c3ccc(CC(CC)CCCC)s3)c3cc(C)sc23)s1,CCCCCCc1ccc(C2(c3ccc(CCCCCC)cc3)c3c(-c4ccc(CC(CC)CCCC)s4)c4c(c(-c5ccc(CC(CC)CCCC)s5)c3-c3sc5cc(/C=C6\C(=O)c7cscc7C6=C(C#N)C#N)sc5c32)C(c2ccc(CCCCCC)cc2)(c2ccc(CCCCCC)cc2)c2c-4sc3cc(/C=C4\C(=O)c5cscc5C4=C(C#N)C#N)sc23)cc1,0.86,18.95,0.729,11.87,-5.62,-3.89,1.73,1.73,-5.33,-3.53,1.8,1.8
YES,10.1039/c9tc01214a,,,CCCCC(CC)Cc1ccc(-c2c3cc(-c4ccc(-c5sc(-c6ccc(C)s6)c6c5C(=O)c5c(CC(CC)CCCC)sc(CC(CC)CCCC)c5C6=O)s4)sc3c(-c3ccc(CC(CC)CCCC)s3)c3cc(C)sc23)s1,CCCCCCc1ccc(C2(c3ccc(CCCCCC)cc3)c3cc(/C=C4/c5ccccc5-c5nc(C#N)c(C#N)nc54)sc3-c3sc4c(OCC(CC)CCCC)c5c6c(sc5c(OCC(CC)CCCC)c4c32)-c2sc(/C=C3/c4ccccc4-c4nc(C#N)c(C#N)nc43)cc2C6(c2ccc(CCCCCC)cc2)c2ccc(CCCCCC)cc2)cc1,0.88,14.83,0.695,9.31,-5.47,-4.02,1.45,1.45,-5.33,-3.53,1.8,1.8
YES,10.1039/c9tc01214a,,,CCCCC(CC)Cc1ccc(-c2c3cc(-c4ccc(-c5sc(-c6ccc(C)s6)c6c5C(=O)c5c(CC(CC)CCCC)sc(CC(CC)CCCC)c5C6=O)s4)sc3c(-c3ccc(CC(CC)CCCC)s3)c3cc(C)sc23)s1,CCCCCCc1ccc(C2(c3ccc(CCCCCC)cc3)c3cc(/C=C4\C(=O)c5ccccc5C4=C(C#N)C#N)sc3-c3sc4c(OCC(CC)CCCC)c5c6c(sc5c(OCC(CC)CCCC)c4c32)-c2sc(/C=C3\C(=O)c4ccccc4C3=C(C#N)C#N)cc2C6(c2ccc(CCCCCC)cc2)c2ccc(CCCCCC)cc2)cc1,0.85,17.72,0.701,10.76,-5.39,-3.96,1.43,1.43,-5.33,-3.53,1.8,1.8
YES,10.1002/adma.201704904,,,CCCCC(CC)Cc1ccc(-c2c3cc(-c4ccc(-c5sc(-c6ccc(C)s6)c6c5C(=O)c5c(CC(CC)CCCC)sc(CC(CC)CCCC)c5C6=O)s4)sc3c(-c3ccc(CC(CC)CCCC)s3)c3cc(C)sc23)s1,CCCCCCc1ccc(C2(c3ccc(CCCCCC)cc3)c3cc(/C=C4\C(=O)c5ccccc5C4=C(C#N)C#N)sc3-c3sc4cc5c6c(sc5cc4c32)-c2sc(/C=C3\C(=O)c4ccccc4C3=C(C#N)C#N)cc2C6(c2ccc(CCCCCC)cc2)c2ccc(CCCCCC)cc2)cc1,0.868,17.85,0.672,10.42,-5.4,-3.83,1.57,1.57,-5.33,-3.53,1.8,1.8
YES,10.1016/j.nanoen.2019.103934,,,CCCCC(CC)Cc1ccc(-c2c3cc(-c4ccc(-c5sc(-c6ccc(C)s6)c6c5C(=O)c5c(CC(CC)CCCC)sc(CC(CC)CCCC)c5C6=O)s4)sc3c(-c3ccc(CC(CC)CCCC)s3)c3cc(C)sc23)s1,CCCCCCc1ccc(C2(c3ccc(CCCCCC)cc3)c3cc4c(cc3-c3sc(-c5sc(/C=C6\C(=O)c7cc(F)c(F)cc7C6=C(C#N)C#N)c(OC)c5OC)cc32)C(c2ccc(CCCCCC)cc2)(c2ccc(CCCCCC)cc2)c2cc(-c3sc(/C=C5\C(=O)c6cc(F)c(F)cc6C5=C(C#N)C#N)c(OC)c3OC)sc2-4)cc1,0.87,21.98,0.662,13.01,-5.49,-3.85,1.64,1.64,-5.33,-3.53,1.8,1.8
YES,10.1021/acsami.9b12522,,,CCCCC(CC)Cc1ccc(-c2c3cc(-c4ccc(-c5sc(-c6ccc(C)s6)c6c5C(=O)c5c(CC(CC)CCCC)sc(CC(CC)CCCC)c5C6=O)s4)sc3c(-c3ccc(CC(CC)CCCC)s3)c3cc(C)sc23)s1,CCCCCCc1ccc(C2(c3ccc(CCCCCC)cc3)c3cc4c(cc3-c3sc(-c5sc(/C=C6\C(=O)c7cc(F)c(F)cc7C6=C(C#N)C#N)cc5OCC(CC)CCCC)cc32)C(c2ccc(CCCCCC)cc2)(c2ccc(CCCCCC)cc2)c2cc(-c3sc(/C=C5\C(=O)c6cc(F)c(F)cc6C5=C(C#N)C#N)cc3OCC(CC)CCCC)sc2-4)cc1,0.92,19.1,0.606,11,-5.44,-4.19,1.25,1.25,-5.33,-3.53,1.8,1.8
YES,10.1016/j.nanoen.2019.103934,,,CCCCC(CC)Cc1ccc(-c2c3cc(-c4ccc(-c5sc(-c6ccc(C)s6)c6c5C(=O)c5c(CC(CC)CCCC)sc(CC(CC)CCCC)c5C6=O)s4)sc3c(-c3ccc(CC(CC)CCCC)s3)c3cc(C)sc23)s1,CCCCCCc1ccc(C2(c3ccc(CCCCCC)cc3)c3cc4c(cc3-c3sc(-c5sc(/C=C6\C(=O)c7cc(F)c(F)cc7C6=C(C#N)C#N)cc5OCC(CC)CCCC)cc32)C(c2ccc(CCCCCC)cc2)(c2ccc(CCCCCC)cc2)c2cc(-c3sc(/C=C5\C(=O)c6cc(F)c(F)cc6C5=C(C#N)C#N)cc3OCC(CC)CCCC)sc2-4)cc1,0.74,22.87,0.573,9.98,-5.39,-3.93,1.46,1.46,-5.33,-3.53,1.8,1.8
YES,10.1002/advs.201800755,,,CCCCC(CC)Cc1ccc(-c2c3cc(-c4ccc(-c5sc(-c6ccc(C)s6)c6c5C(=O)c5c(CC(CC)CCCC)sc(CC(CC)CCCC)c5C6=O)s4)sc3c(-c3ccc(CC(CC)CCCC)s3)c3cc(C)sc23)s1,CCCCCCc1ccc(C2(c3ccc(CCCCCC)cc3)c3cc4c(cc3-c3sc(-c5sc(/C=C6\C(=O)c7cc(F)c(F)cc7C6=C(C#N)C#N)cc5OCC(CC)CCCC)cc32)C(c2ccc(CCCCCC)cc2)(c2ccc(CCCCCC)cc2)c2cc(-c3sc(/C=C5\C(=O)c6cc(F)c(F)cc6C5=C(C#N)C#N)cc3OCC(CC)CCCC)sc2-4)cc1,0.74,19.43,0.446,6.64,-5.44,-4.19,1.25,1.25,-5.33,-3.53,1.8,1.8
YES,10.1002/adma.201703080,,,CCCCC(CC)Cc1ccc(-c2c3cc(-c4ccc(-c5sc(-c6ccc(C)s6)c6c5C(=O)c5c(CC(CC)CCCC)sc(CC(CC)CCCC)c5C6=O)s4)sc3c(-c3ccc(CC(CC)CCCC)s3)c3cc(C)sc23)s1,CCCCCCc1ccc(C2(c3ccc(CCCCCC)cc3)c3cc4c(cc3-c3sc(-c5scc(C=C6C(=O)c7cc(Cl)c(Cl)cc7C6=C(C#N)C#N)c5OCC(CC)CCCC)cc32)C(c2ccc(CCCCCC)cc2)(c2ccc(CCCCCC)cc2)c2cc(-c3scc(/C=C5/C(=O)c6cc(Cl)c(Cl)cc6C5=C(C#N)C#N)c3OCC(CC)CCCC)sc2-4)cc1,0.744,20.8,0.625,9.67,-5.56,-4.23,1.33,1.33,-5.33,-3.53,1.8,1.8
YES,10.1039/c8ee01107a,,,CCCCC(CC)Cc1ccc(-c2c3cc(-c4ccc(-c5sc(-c6ccc(C)s6)c6c5C(=O)c5c(CC(CC)CCCC)sc(CC(CC)CCCC)c5C6=O)s4)sc3c(-c3ccc(CC(CC)CCCC)s3)c3cc(C)sc23)s1,CCCCCCc1ccc(C2(c3ccc(CCCCCC)cc3)c3cc4c(cc3-c3sc(/C=C5\C(=O)c6c(csc6C)C5=C(C#N)C#N)cc32)C(c2ccc(CCCCCC)cc2)(c2ccc(CCCCCC)cc2)c2c-4sc3c2sc2cc(/C=C4\C(=O)c5c(csc5C)C4=C(C#N)C#N)sc23)cc1,0.85,20.81,0.709,12.55,-5.59,-3.89,1.7,1.7,-5.33,-3.53,1.8,1.8
YES,10.1002/marc.201900353,,,CCCCC(CC)Cc1ccc(-c2c3cc(-c4ccc(-c5sc(-c6ccc(C)s6)c6c5C(=O)c5c(CC(CC)CCCC)sc(CC(CC)CCCC)c5C6=O)s4)sc3c(-c3ccc(CC(CC)CCCC)s3)c3cc(C)sc23)s1,CCCCCCc1ccc(C2(c3ccc(CCCCCC)cc3)c3cc4c(cc3-c3sc5cc(-c6cc(CC(CC)CCCC)c(/C=C7\C(=O)c8ccccc8C7=C(C#N)C#N)s6)sc5c32)C(c2ccc(CCCCCC)cc2)(c2ccc(CCCCCC)cc2)c2c-4sc3cc(-c4cc(CC(CC)CCCC)c(/C=C5\C(=O)c6ccccc6C5=C(C#N)C#N)s4)sc23)cc1,0.85,17.88,0.723,11.27,-5.33,-3.92,1.41,1.41,-5.33,-3.53,1.8,1.8
YES,10.1021/acsenergylett.9b01630,,,CCCCC(CC)Cc1ccc(-c2c3cc(-c4ccc(-c5sc(-c6ccc(C)s6)c6c5C(=O)c5c(CC(CC)CCCC)sc(CC(CC)CCCC)c5C6=O)s4)sc3c(-c3ccc(CC(CC)CCCC)s3)c3cc(C)sc23)s1,CCCCCCc1ccc(C2(c3ccc(CCCCCC)cc3)c3cc4c(cc3-c3sc5cc(/C=C6\C(=O)c7cc(F)c(F)cc7C6=C(C#N)C#N)sc5c32)C(c2ccc(CCCCCC)cc2)(c2ccc(CCCCCC)cc2)c2c-4sc3cc(-c4ccc(-c5c(C#N)c(C#N)c(-c6ccc(-c7cc8sc9c(c8s7)C(c7ccc(CCCCCC)cc7)(c7ccc(CCCCCC)cc7)c7cc8c(cc7-9)C(c7ccc(CCCCCC)cc7)(c7ccc(CCCCCC)cc7)c7c-8sc8cc(/C=C9\C(=O)c%10cc(F)c(F)cc%10C9=C(C#N)C#N)sc78)s6)c6nsnc56)s4)sc23)cc1,0.85,20.7,0.708,12.8,-5.38,-4,1.38,1.38,-5.33,-3.53,1.8,1.8
YES,10.1039/c9nh00209j,,,CCCCC(CC)Cc1ccc(-c2c3cc(-c4ccc(-c5sc(-c6ccc(C)s6)c6c5C(=O)c5c(CC(CC)CCCC)sc(CC(CC)CCCC)c5C6=O)s4)sc3c(-c3ccc(CC(CC)CCCC)s3)c3cc(C)sc23)s1,CCCCCCc1ccc(C2(c3ccc(CCCCCC)cc3)c3cc4c(cc3-c3sc5cc(/C=C6\C(=O)c7ccc(C)cc7C6=C(C#N)C#N)sc5c32)C(c2ccc(CCCCCC)cc2)(c2ccc(CCCCCC)cc2)c2c-4sc3cc(/C=C4\C(=O)c5ccc(C)cc5C4=C(C#N)C#N)sc23)cc1,0.93,17.29,0.732,11.83,-5.58,-3.98,1.6,1.6,-5.33,-3.53,1.8,1.8
YES,10.1016/j.orgel.2019.02.015,,,CCCCC(CC)Cc1ccc(-c2c3cc(-c4ccc(-c5sc(-c6ccc(C)s6)c6c5C(=O)c5c(CC(CC)CCCC)sc(CC(CC)CCCC)c5C6=O)s4)sc3c(-c3ccc(CC(CC)CCCC)s3)c3cc(C)sc23)s1,CCCCCCc1ccc(C2(c3ccc(CCCCCC)cc3)c3cc4c(cc3-c3sc5cc(/C=C6\C(=O)c7ccc(C)cc7C6=C(C#N)C#N)sc5c32)C(c2ccc(CCCCCC)cc2)(c2ccc(CCCCCC)cc2)c2c-4sc3cc(/C=C4\C(=O)c5ccc(C)cc5C4=C(C#N)C#N)sc23)cc1,0.934,14.9,0.703,9.79,-5.58,-3.98,1.6,1.6,-5.33,-3.53,1.8,1.8
YES,10.1002/adma.201808279,,,CCCCC(CC)Cc1ccc(-c2c3cc(-c4ccc(-c5sc(-c6ccc(C)s6)c6c5C(=O)c5c(CC(CC)CCCC)sc(CC(CC)CCCC)c5C6=O)s4)sc3c(-c3ccc(CC(CC)CCCC)s3)c3cc(C)sc23)s1,CCCCCCc1ccc(C2(c3ccc(CCCCCC)cc3)c3cc4c(cc3-c3sc5cc(/C=C6\C(=O)c7ccc(C)cc7C6=C(C#N)C#N)sc5c32)C(c2ccc(CCCCCC)cc2)(c2ccc(CCCCCC)cc2)c2c-4sc3cc(/C=C4\C(=O)c5ccc(C)cc5C4=C(C#N)C#N)sc23)cc1,0.94,13.5,0.528,7.2,-5.58,-3.98,1.6,1.6,-5.33,-3.53,1.8,1.8
YES,10.1002/adfm.201805872,,,CCCCC(CC)Cc1ccc(-c2c3cc(-c4ccc(-c5sc(-c6ccc(C)s6)c6c5C(=O)c5c(CC(CC)CCCC)sc(CC(CC)CCCC)c5C6=O)s4)sc3c(-c3ccc(CC(CC)CCCC)s3)c3cc(C)sc23)s1,CCCCCCc1ccc(C2(c3ccc(CCCCCC)cc3)c3cc4c(cc3-c3sc5cc(/C=C6\C(=O)c7ccccc7\C6=C(/C#N)c6cc(F)cc(F)c6)sc5c32)C(c2ccc(CCCCCC)cc2)(c2ccc(CCCCCC)cc2)c2c-4sc3cc(/C=C4\C(=O)c5ccccc5\C4=C(/C#N)c4cc(F)cc(F)c4)sc23)cc1,0.958,7.78,0.382,2.85,-5.6,-3.78,1.82,1.82,-5.33,-3.53,1.8,1.8
YES,10.1021/acs.jpcc.9b03515,,,CCCCC(CC)Cc1ccc(-c2c3cc(-c4ccc(-c5sc(-c6ccc(C)s6)c6c5C(=O)c5c(CC(CC)CCCC)sc(CC(CC)CCCC)c5C6=O)s4)sc3c(-c3ccc(CC(CC)CCCC)s3)c3cc(C)sc23)s1,CCCCCCc1ccc(C2(c3ccc(CCCCCC)cc3)c3cc4c(cc3-c3sc5cc(/C=C6\C(=O)c7ccccc7C6=C(C#N)C#N)sc5c32)C(c2ccc(CCCCCC)cc2)(c2ccc(CCCCCC)cc2)c2c-4sc3cc(/C=C4\C(=O)c5ccccc5C4=C(C#N)C#N)sc23)cc1,0.916,16.8,0.725,11.15,-5.61,-4.02,1.59,1.59,-5.33,-3.53,1.8,1.8
YES,10.1021/acsaem.9b00611,,,CCCCC(CC)Cc1ccc(-c2c3cc(-c4ccc(-c5sc(-c6ccc(C)s6)c6c5C(=O)c5c(CC(CC)CCCC)sc(CC(CC)CCCC)c5C6=O)s4)sc3c(-c3ccc(CC(CC)CCCC)s3)c3cc(C)sc23)s1,CCCCCCc1ccc(C2(c3ccc(CCCCCC)cc3)c3cc4c(cc3-c3sc5cc(/C=C6\C(=O)c7ccccc7C6=C(C#N)C#N)sc5c32)C(c2ccc(CCCCCC)cc2)(c2ccc(CCCCCC)cc2)c2c-4sc3cc(/C=C4\C(=O)c5ccccc5C4=C(C#N)C#N)sc23)cc1,0.86,18.33,0.671,10.64,-5.48,-3.83,1.65,1.65,-5.33,-3.53,1.8,1.8
YES,10.1002/adma.201700254,,,CCCCC(CC)Cc1ccc(-c2c3cc(-c4ccc(-c5sc(-c6ccc(C)s6)c6c5C(=O)c5c(CC(CC)CCCC)sc(CC(CC)CCCC)c5C6=O)s4)sc3c(-c3ccc(CC(CC)CCCC)s3)c3cc(C)sc23)s1,CCCCCCc1ccc(C2(c3ccc(CCCCCC)cc3)c3cc4c(cc3-c3sc5cc(/C=C6\C(=O)c7ccccc7C6=C(C#N)C#N)sc5c32)C(c2ccc(CCCCCC)cc2)(c2ccc(CCCCCC)cc2)c2c-4sc3cc(/C=C4\C(=O)c5ccccc5C4=C(C#N)C#N)sc23)cc1,0.93,17,0.67,10.6,-5.5,-3.9,1.6,1.6,-5.33,-3.53,1.8,1.8
YES,10.1002/adfm.201705659,,,CCCCC(CC)Cc1ccc(-c2c3cc(-c4ccc(-c5sc(-c6ccc(C)s6)c6c5C(=O)c5c(CC(CC)CCCC)sc(CC(CC)CCCC)c5C6=O)s4)sc3c(-c3ccc(CC(CC)CCCC)s3)c3cc(C)sc23)s1,CCCCCCc1ccc(C2(c3ccc(CCCCCC)cc3)c3cc4c(cc3-c3sc5cc(/C=C6\C(=O)c7ccccc7C6=C(C#N)C#N)sc5c32)C(c2ccc(CCCCCC)cc2)(c2ccc(CCCCCC)cc2)c2c-4sc3cc(/C=C4\C(=O)c5ccccc5C4=C(C#N)C#N)sc23)cc1,0.896,16.55,0.707,10.54,-5.68,-4.01,1.67,1.67,-5.33,-3.53,1.8,1.8
YES,10.1002/adfm.201705095,,,CCCCC(CC)Cc1ccc(-c2c3cc(-c4ccc(-c5sc(-c6ccc(C)s6)c6c5C(=O)c5c(CC(CC)CCCC)sc(CC(CC)CCCC)c5C6=O)s4)sc3c(-c3ccc(CC(CC)CCCC)s3)c3cc(C)sc23)s1,CCCCCCc1ccc(C2(c3ccc(CCCCCC)cc3)c3cc4c(cc3-c3sc5cc(/C=C6\C(=O)c7ccccc7C6=C(C#N)C#N)sc5c32)C(c2ccc(CCCCCC)cc2)(c2ccc(CCCCCC)cc2)c2c-4sc3cc(/C=C4\C(=O)c5ccccc5C4=C(C#N)C#N)sc23)cc1,0.91,16.27,0.69,10.21,-5.68,-4.01,1.67,1.67,-5.33,-3.53,1.8,1.8
YES,10.1039/c9tc02781e,,,CCCCC(CC)Cc1ccc(-c2c3cc(-c4ccc(-c5sc(-c6ccc(C)s6)c6c5C(=O)c5c(CC(CC)CCCC)sc(CC(CC)CCCC)c5C6=O)s4)sc3c(-c3ccc(CC(CC)CCCC)s3)c3cc(C)sc23)s1,CCCCCCc1ccc(C2(c3ccc(CCCCCC)cc3)c3cc4c(cc3-c3sc5cc(/C=C6\C(=O)c7ccccc7C6=C(C#N)C#N)sc5c32)C(c2ccc(CCCCCC)cc2)(c2ccc(CCCCCC)cc2)c2c-4sc3cc(/C=C4\C(=O)c5ccccc5C4=C(C#N)C#N)sc23)cc1,0.87,16.77,0.688,10.2,-5.61,-4.02,1.59,1.59,-5.33,-3.53,1.8,1.8
YES,10.1002/advs.201802028,,,CCCCC(CC)Cc1ccc(-c2c3cc(-c4ccc(-c5sc(-c6ccc(C)s6)c6c5C(=O)c5c(CC(CC)CCCC)sc(CC(CC)CCCC)c5C6=O)s4)sc3c(-c3ccc(CC(CC)CCCC)s3)c3cc(C)sc23)s1,CCCCCCc1ccc(C2(c3ccc(CCCCCC)cc3)c3cc4c(cc3-c3sc5cc(/C=C6\C(=O)c7ccccc7C6=C(C#N)C#N)sc5c32)C(c2ccc(CCCCCC)cc2)(c2ccc(CCCCCC)cc2)c2c-4sc3cc(/C=C4\C(=O)c5ccccc5C4=C(C#N)C#N)sc23)cc1,0.87,16.8,0.68,10,-5.51,-3.84,1.67,1.67,-5.33,-3.53,1.8,1.8
YES,10.1002/aenm.201900887,,,CCCCC(CC)Cc1ccc(-c2c3cc(-c4ccc(-c5sc(-c6ccc(C)s6)c6c5C(=O)c5c(CC(CC)CCCC)sc(CC(CC)CCCC)c5C6=O)s4)sc3c(-c3ccc(CC(CC)CCCC)s3)c3cc(C)sc23)s1,CCCCCCc1ccc(C2(c3ccc(CCCCCC)cc3)c3cc4c(cc3-c3sc5cc(/C=C6\C(=O)c7ccccc7C6=C(C#N)C#N)sc5c32)C(c2ccc(CCCCCC)cc2)(c2ccc(CCCCCC)cc2)c2c-4sc3cc(/C=C4\C(=O)c5ccccc5C4=C(C#N)C#N)sc23)cc1,0.88,15.4,0.71,9.95,-5.11,-3.52,1.59,1.59,-5.33,-3.53,1.8,1.8
YES,10.1039/c9tc05301h,,,CCCCC(CC)Cc1ccc(-c2c3cc(-c4ccc(-c5sc(-c6ccc(C)s6)c6c5C(=O)c5c(CC(CC)CCCC)sc(CC(CC)CCCC)c5C6=O)s4)sc3c(-c3ccc(CC(CC)CCCC)s3)c3cc(C)sc23)s1,CCCCCCc1ccc(C2(c3ccc(CCCCCC)cc3)c3cc4c(cc3-c3sc5cc(/C=C6\C(=O)c7ccccc7C6=C(C#N)C#N)sc5c32)C(c2ccc(CCCCCC)cc2)(c2ccc(CCCCCC)cc2)c2c-4sc3cc(/C=C4\C(=O)c5ccccc5C4=C(C#N)C#N)sc23)cc1,0.88,15.5,0.714,9.7,-5.61,-4.02,1.59,1.59,-5.33,-3.53,1.8,1.8
YES,10.1021/acsaem.9b01591,,,CCCCC(CC)Cc1ccc(-c2c3cc(-c4ccc(-c5sc(-c6ccc(C)s6)c6c5C(=O)c5c(CC(CC)CCCC)sc(CC(CC)CCCC)c5C6=O)s4)sc3c(-c3ccc(CC(CC)CCCC)s3)c3cc(C)sc23)s1,CCCCCCc1ccc(C2(c3ccc(CCCCCC)cc3)c3cc4c(cc3-c3sc5cc(/C=C6\C(=O)c7ccccc7C6=C(C#N)C#N)sc5c32)C(c2ccc(CCCCCC)cc2)(c2ccc(CCCCCC)cc2)c2c-4sc3cc(/C=C4\C(=O)c5ccccc5C4=C(C#N)C#N)sc23)cc1,0.85,15.88,0.67,9.68,-5.6,-3.93,1.67,1.67,-5.33,-3.53,1.8,1.8
YES,10.1039/c9ta01111k,,,CCCCC(CC)Cc1ccc(-c2c3cc(-c4ccc(-c5sc(-c6ccc(C)s6)c6c5C(=O)c5c(CC(CC)CCCC)sc(CC(CC)CCCC)c5C6=O)s4)sc3c(-c3ccc(CC(CC)CCCC)s3)c3cc(C)sc23)s1,CCCCCCc1ccc(C2(c3ccc(CCCCCC)cc3)c3cc4c(cc3-c3sc5cc(/C=C6\C(=O)c7ccccc7C6=C(C#N)C#N)sc5c32)C(c2ccc(CCCCCC)cc2)(c2ccc(CCCCCC)cc2)c2c-4sc3cc(/C=C4\C(=O)c5ccccc5C4=C(C#N)C#N)sc23)cc1,0.897,16.13,0.658,9.53,-5.48,-3.9,1.58,1.58,-5.33,-3.53,1.8,1.8
