Repository: sunyrain/OPV2D

# OPV-DB device data browser

The website presents the published [OPV-DB v2.0.0 dataset](https://doi.org/10.5281/zenodo.23951239).

| Collection | Observations | Source DOIs |
|---|---:|---:|
| [Standard binary](https://sunyrain.github.io/OPV2D/) | 32,778 | 7,360 |
| [Standard ternary](https://sunyrain.github.io/OPV2D/ternary.html) | 2,588 | 461 |
| [Indoor photovoltaics](https://sunyrain.github.io/OPV2D/indoor.html) | 1,678 | 166 |

The primary binary collection has two nested subsets: 27,863 strict-performance
records and 19,299 strict-molecular records. Ternary and indoor collections have
partial literature coverage; records can overlap across topics.

File: Active_Database.csv (part 13 of 26)
Checked,DOI,Donor,Acceptor,Donor SMILES,Acceptor SMILES,Voc,Jsc,FF,PCE,HOMO_A,LUMO_A,Ehl_A,Eg_A,HOMO_D,LUMO_D,Ehl_D,Eg_D
YES,10.1002/adfm.201805872,,,CCCCC(CC)Cc1ccc(-c2c3cc(-c4ccc(-c5sc(-c6ccc(C)s6)c6c5C(=O)c5c(CC(CC)CCCC)sc(CC(CC)CCCC)c5C6=O)s4)sc3c(-c3ccc(CC(CC)CCCC)s3)c3cc(C)sc23)s1,CCCCCCc1ccc(C2(c3ccc(CCCCCC)cc3)c3cc4c(cc3-c3sc5cc(/C=C6\C(=O)c7ccccc7C6=C(C#N)C#N)sc5c32)C(c2ccc(CCCCCC)cc2)(c2ccc(CCCCCC)cc2)c2c-4sc3cc(/C=C4\C(=O)c5ccccc5C4=C(C#N)C#N)sc23)cc1,0.861,15.2,0.67,9.22,-5.54,-3.84,1.7,1.7,-5.33,-3.53,1.8,1.8
YES,10.1021/acs.jpcc.8b08595,,,CCCCC(CC)Cc1ccc(-c2c3cc(-c4ccc(-c5sc(-c6ccc(C)s6)c6c5C(=O)c5c(CC(CC)CCCC)sc(CC(CC)CCCC)c5C6=O)s4)sc3c(-c3ccc(CC(CC)CCCC)s3)c3cc(C)sc23)s1,CCCCCCc1ccc(C2(c3ccc(CCCCCC)cc3)c3cc4c(cc3-c3sc5cc(/C=C6\C(=O)c7ccccc7C6=C(C#N)C#N)sc5c32)C(c2ccc(CCCCCC)cc2)(c2ccc(CCCCCC)cc2)c2c-4sc3cc(/C=C4\C(=O)c5ccccc5C4=C(C#N)C#N)sc23)cc1,0.89,14.59,0.58,7.67,-5.26,-3.08,2.18,2.18,-5.33,-3.53,1.8,1.8
YES,10.1002/marc.201900353,,,CCCCC(CC)Cc1ccc(-c2c3cc(-c4ccc(-c5sc(-c6ccc(C)s6)c6c5C(=O)c5c(CC(CC)CCCC)sc(CC(CC)CCCC)c5C6=O)s4)sc3c(-c3ccc(CC(CC)CCCC)s3)c3cc(C)sc23)s1,CCCCCCc1ccc(C2(c3ccc(CCCCCC)cc3)c3cc4c(cc3-c3sc5cc(/C=C6\C(=O)c7cscc7C6=C(C#N)C#N)sc5c32)C(c2ccc(CCCCCC)cc2)(c2ccc(CCCCCC)cc2)c2c-4sc3cc(/C=C4\C(=O)c5cscc5C4=C(C#N)C#N)sc23)cc1,0.986,11.58,0.525,6.33,-5.65,-4.02,1.63,1.63,-5.33,-3.53,1.8,1.8
YES,10.1039/c9ta01111k,,,CCCCC(CC)Cc1ccc(-c2c3cc(-c4ccc(-c5sc(-c6ccc(C)s6)c6c5C(=O)c5c(CC(CC)CCCC)sc(CC(CC)CCCC)c5C6=O)s4)sc3c(-c3ccc(CC(CC)CCCC)s3)c3cc(C)sc23)s1,CCCCCCc1ccc(C2(c3ccc(CCCCCC)cc3)c3cc4c(cc3-c3sc5cc(/C=C6\C(=O)c7sc8ccccc8c7C6=C(C#N)C#N)sc5c32)C(c2ccc(CCCCCC)cc2)(c2ccc(CCCCCC)cc2)c2c-4sc3cc(/C=C4\C(=O)c5sc6ccccc6c5C4=C(C#N)C#N)sc23)cc1,0.941,16.37,0.713,10.99,-5.38,-3.78,1.6,1.6,-5.33,-3.53,1.8,1.8
YES,10.1002/adma.201700254,,,CCCCC(CC)Cc1ccc(-c2c3cc(-c4ccc(-c5sc(-c6ccc(C)s6)c6c5C(=O)c5c(CC(CC)CCCC)sc(CC(CC)CCCC)c5C6=O)s4)sc3c(-c3ccc(CC(CC)CCCC)s3)c3cc(C)sc23)s1,CCCCCCc1ccc(C2(c3ccc(CCCCCC)cc3)c3cc4c(cc3-c3sc5cc(/C=C6\C(=O)c7sccc7C6=C(C#N)C#N)sc5c32)C(c2ccc(CCCCCC)cc2)(c2ccc(CCCCCC)cc2)c2c-4sc3cc(/C=C4\C(=O)c5sccc5C4=C(C#N)C#N)sc23)cc1,1.01,15.9,0.71,11.4,-5.47,-3.76,1.71,1.71,-5.33,-3.53,1.8,1.8
YES,10.1002/aenm.201800204,,,CCCCC(CC)Cc1ccc(-c2c3cc(-c4ccc(-c5sc(-c6ccc(C)s6)c6c5C(=O)c5c(CC(CC)CCCC)sc(CC(CC)CCCC)c5C6=O)s4)sc3c(-c3ccc(CC(CC)CCCC)s3)c3cc(C)sc23)s1,CCCCCCc1ccc(C2(c3ccc(CCCCCC)s3)c3cc4c(cc3-c3sc5cc(/C=C6\C(=O)c7c(C)sc(C)c7C6=C(C#N)C#N)sc5c32)C(c2ccc(CCCCCC)s2)(c2ccc(CCCCCC)s2)c2c-4sc3cc(/C=C4\C(=O)c5c(C)sc(C)c5C4=C(C#N)C#N)sc23)s1,0.904,17.4,0.65,10.56,-5.48,-3.9,1.58,1.58,-5.33,-3.53,1.8,1.8
YES,10.1039/c7ta11339k,,,CCCCC(CC)Cc1ccc(-c2c3cc(-c4ccc(-c5sc(-c6ccc(C)s6)c6c5C(=O)c5c(CC(CC)CCCC)sc(CC(CC)CCCC)c5C6=O)s4)sc3c(-c3ccc(CC(CC)CCCC)s3)c3cc(C)sc23)s1,CCCCCCc1cccc(C2(c3cccc(CCCCCC)c3)c3cc4c(cc3-c3sc5cc(/C=C6\C(=O)c7c(csc7C)C6=C(C#N)C#N)sc5c32)C(c2cccc(CCCCCC)c2)(c2cccc(CCCCCC)c2)c2c-4sc3cc(/C=C4\C(=O)c5c(csc5C)C4=C(C#N)C#N)sc23)c1,0.843,18.16,0.697,10.93,-5.54,-3.9,1.64,1.64,-5.33,-3.53,1.8,1.8
YES,10.1021/acsami.8b19596,,,CCCCC(CC)Cc1ccc(-c2c3cc(-c4ccc(-c5sc(-c6ccc(C)s6)c6c5C(=O)c5c(CC(CC)CCCC)sc(CC(CC)CCCC)c5C6=O)s4)sc3c(-c3ccc(CC(CC)CCCC)s3)c3cc(C)sc23)s1,CCCCCCCCC1(c2ccc(CCCCCC)cc2)c2cc3c(cc2-c2sc(/C=C4\C(=O)c5ccc(C)cc5C4=C(C#N)C#N)cc21)C(CCCCCCCC)(c1ccc(CCCCCC)cc1)c1cc(/C=C2\C(=O)c4ccc(C)cc4C2=C(C#N)C#N)sc1-3,0.88,15.91,0.7,10.12,-5.77,-3.87,1.9,1.9,-5.33,-3.53,1.8,1.8
YES,10.1021/acsami.8b19596,,,CCCCC(CC)Cc1ccc(-c2c3cc(-c4ccc(-c5sc(-c6ccc(C)s6)c6c5C(=O)c5c(CC(CC)CCCC)sc(CC(CC)CCCC)c5C6=O)s4)sc3c(-c3ccc(CC(CC)CCCC)s3)c3cc(C)sc23)s1,CCCCCCCCC1(c2ccc(CCCCCC)cc2)c2cc3c(cc2-c2sc4cc(/C=C5\C(=O)c6ccc(C)cc6C5=C(C#N)C#N)sc4c21)C(CCCCCCCC)(c1ccc(CCCCCC)cc1)c1c-3sc2cc(/C=C3\C(=O)c4ccc(C)cc4C3=C(C#N)C#N)sc12,0.91,16.41,0.74,11.19,-5.59,-3.88,1.71,1.71,-5.33,-3.53,1.8,1.8
YES,10.1002/adma.201707508,,,CCCCC(CC)Cc1ccc(-c2c3cc(-c4ccc(-c5sc(-c6ccc(C)s6)c6c5C(=O)c5c(CC(CC)CCCC)sc(CC(CC)CCCC)c5C6=O)s4)sc3c(-c3ccc(CC(CC)CCCC)s3)c3cc(C)sc23)s1,CCCCCCCCC1(CCCCCCCC)c2cc3c(cc2-c2cc4c(cc21)-c1sc(/C=C2\C(=O)c5ccc(C)cc5C2=C(C#N)C#N)cc1C4(CCCCCCCC)CCCCCCCC)C(CCCCCCCC)(CCCCCCCC)c1cc(/C=C2\C(=O)c4ccc(C)cc4C2=C(C#N)C#N)sc1-3,0.98,14.56,0.71,10.29,-5.42,-3.7,1.72,1.72,-5.33,-3.53,1.8,1.8
YES,10.1002/adma.201707508,,,CCCCC(CC)Cc1ccc(-c2c3cc(-c4ccc(-c5sc(-c6ccc(C)s6)c6c5C(=O)c5c(CC(CC)CCCC)sc(CC(CC)CCCC)c5C6=O)s4)sc3c(-c3ccc(CC(CC)CCCC)s3)c3cc(C)sc23)s1,CCCCCCCCC1(CCCCCCCC)c2cc3c(cc2-c2cc4c(cc21)-c1sc(/C=C2\C(=O)c5ccccc5C2=C(C#N)C#N)cc1C4(CCCCCCCC)CCCCCCCC)C(CCCCCCCC)(CCCCCCCC)c1cc(/C=C2\C(=O)c4ccccc4C2=C(C#N)C#N)sc1-3,0.94,15.81,0.67,10.06,-5.42,-3.71,1.71,1.71,-5.33,-3.53,1.8,1.8
YES,10.1002/adma.201604964,,,CCCCC(CC)Cc1ccc(-c2c3cc(-c4ccc(-c5sc(-c6ccc(C)s6)c6c5C(=O)c5c(CC(CC)CCCC)sc(CC(CC)CCCC)c5C6=O)s4)sc3c(-c3ccc(CC(CC)CCCC)s3)c3cc(C)sc23)s1,CCCCCCCCC1(CCCCCCCC)c2cc3c(cc2-c2cc4c(cc21)-c1sc(/C=C2\C(=O)c5ccccc5C2=C(C#N)C#N)cc1C4(CCCCCCCC)CCCCCCCC)C(CCCCCCCC)(CCCCCCCC)c1cc(/C=C2\C(=O)c4ccccc4C2=C(C#N)C#N)sc1-3,0.94,15.81,0.66,10.06,-5.43,-3.71,1.72,1.72,-5.33,-3.53,1.8,1.8
YES,10.1002/ajoc.201800389,,,CCCCC(CC)Cc1ccc(-c2c3cc(-c4ccc(-c5sc(-c6ccc(C)s6)c6c5C(=O)c5c(CC(CC)CCCC)sc(CC(CC)CCCC)c5C6=O)s4)sc3c(-c3ccc(CC(CC)CCCC)s3)c3cc(C)sc23)s1,CCCCCCCCC1(CCCCCCCC)c2cc3c(cc2-c2sc(-c4ccc(/C=C5\SC(=S)N(CC)C5=O)c5n[se]nc45)cc21)C(CCCCCCCC)(CCCCCCCC)c1cc(-c2ccc(/C=C4\SC(=S)N(CC)C4=O)c4n[se]nc24)sc1-3,0.95,13.95,0.524,6.95,-5.41,-3.88,1.53,1.53,-5.33,-3.53,1.8,1.8
YES,10.1002/ajoc.201800389,,,CCCCC(CC)Cc1ccc(-c2c3cc(-c4ccc(-c5sc(-c6ccc(C)s6)c6c5C(=O)c5c(CC(CC)CCCC)sc(CC(CC)CCCC)c5C6=O)s4)sc3c(-c3ccc(CC(CC)CCCC)s3)c3cc(C)sc23)s1,CCCCCCCCC1(CCCCCCCC)c2cc3c(cc2-c2sc(-c4ccc(/C=C5\SC(=S)N(CC)C5=O)c5nonc45)cc21)C(CCCCCCCC)(CCCCCCCC)c1cc(-c2ccc(/C=C4\SC(=S)N(CC)C4=O)c4nonc24)sc1-3,0.89,15.98,0.547,7.74,-5.49,-3.93,1.56,1.56,-5.33,-3.53,1.8,1.8
YES,10.1002/adma.201704904,,,CCCCC(CC)Cc1ccc(-c2c3cc(-c4ccc(-c5sc(-c6ccc(C)s6)c6c5C(=O)c5c(CC(CC)CCCC)sc(CC(CC)CCCC)c5C6=O)s4)sc3c(-c3ccc(CC(CC)CCCC)s3)c3cc(C)sc23)s1,CCCCCCCCc1c2sc3c(c2c(CCCCCCCC)c2sc4c(c12)C(c1ccc(CCCCCC)cc1)(c1ccc(CCCCCC)cc1)c1cc(/C=C2\C(=O)c5ccc(F)cc5C2=C(C#N)C#N)sc1-4)C(c1ccc(CCCCCC)cc1)(c1ccc(CCCCCC)cc1)c1cc(/C=C2\C(=O)c4ccc(F)cc4C2=C(C#N)C#N)sc1-3,0.839,20.33,0.71,12.12,-5.36,-3.89,1.47,1.47,-5.33,-3.53,1.8,1.8
YES,10.1002/aenm.201970185,,,CCCCC(CC)Cc1ccc(-c2c3cc(-c4ccc(-c5sc(-c6ccc(C)s6)c6c5C(=O)c5c(CC(CC)CCCC)sc(CC(CC)CCCC)c5C6=O)s4)sc3c(-c3ccc(CC(CC)CCCC)s3)c3cc(C)sc23)s1,CCCCCCCCc1c2sc3c(c2c(CCCCCCCC)c2sc4c(c12)C(c1ccc(CCCCCC)cc1)(c1ccc(CCCCCC)cc1)c1cc(/C=C2\C(=O)c5ccc(F)cc5C2=C(C#N)C#N)sc1-4)C(c1ccc(CCCCCC)cc1)(c1ccc(CCCCCC)cc1)c1cc(/C=C2\C(=O)c4ccc(F)cc4C2=C(C#N)C#N)sc1-3,0.847,19.14,0.612,10.62,-5.36,-3.89,1.47,1.47,-5.33,-3.53,1.8,1.8
YES,10.1039/c9tc05301h,,,CCCCC(CC)Cc1ccc(-c2c3cc(-c4ccc(-c5sc(-c6ccc(C)s6)c6c5C(=O)c5c(CC(CC)CCCC)sc(CC(CC)CCCC)c5C6=O)s4)sc3c(-c3ccc(CC(CC)CCCC)s3)c3cc(C)sc23)s1,CCCCCCCCCCCc1c(/C=C2\C(=O)c3cc(F)c(F)cc3C2=C(C#N)C#N)sc2c1sc1c3c4nsnc4c4c5sc6c(CCCCCCCCCCC)c(/C=C7\C(=O)c8cc(F)c(F)cc8C7=C(C#N)C#N)sc6c5n(CC(CC)CCCC)c4c3n(CC(CC)CCCC)c21,0.8,25.2,0.77,15.4,-5.65,-4.02,1.63,1.63,-5.33,-3.53,1.8,1.8
YES,10.1039/c8ee01107a,,,CCCCC(CC)Cc1ccc(-c2c3cc(-c4ccc(-c5sc(-c6ccc(C)s6)c6c5C(=O)c5c(CC(CC)CCCC)sc(CC(CC)CCCC)c5C6=O)s4)sc3c(-c3ccc(CC(CC)CCCC)s3)c3cc(C)sc23)s1,CCCCCCCCn1c2cc(/C=C3\C(=O)c4cc(F)c(F)cc4C3=C(C#N)C#N)sc2c2sc3c(c21)C(c1ccc(CCCCCC)cc1)(c1ccc(CCCCCC)cc1)c1cc2c(cc1-3)C(c1ccc(CCCCCC)cc1)(c1ccc(CCCCCC)cc1)c1c-2sc2c3sc(/C=C4\C(=O)c5cc(F)c(F)cc5C4=C(C#N)C#N)cc3n(CCCCCCCC)c12,0.9,17.53,0.731,11.53,-5.42,-3.94,1.48,1.48,-5.33,-3.53,1.8,1.8
YES,10.1002/aenm.201801618,,,CCCCC(CC)Cc1ccc(-c2c3cc(-c4ccc(-c5sc(-c6ccc(C)s6)c6c5C(=O)c5c(CC(CC)CCCC)sc(CC(CC)CCCC)c5C6=O)s4)sc3c(-c3ccc(CC(CC)CCCC)s3)c3cc(C)sc23)s1,CCCCCCCCOc1c(-c2ccc(/C=C3\C(=O)c4cc(F)c(F)cc4C3=C(C#N)C#N)[se]2)sc2c1C(c1ccc(CCCCCC)cc1)(c1ccc(CCCCCC)cc1)c1cc3c(cc1-2)C(c1ccc(CCCCCC)cc1)(c1ccc(CCCCCC)cc1)c1c-3sc(-c2ccc(/C=C3\C(=O)c4cc(F)c(F)cc4C3=C(C#N)C#N)[se]2)c1OCCCCCCCC,0.831,18.55,0.692,10.67,-5.48,-3.9,1.58,1.58,-5.33,-3.53,1.8,1.8
YES,10.1002/adma.201704271,,,CCCCC(CC)Cc1ccc(-c2c3cc(-c4ccc(-c5sc(-c6ccc(C)s6)c6c5C(=O)c5c(CC(CC)CCCC)sc(CC(CC)CCCC)c5C6=O)s4)sc3c(-c3ccc(CC(CC)CCCC)s3)c3cc(C)sc23)s1,CCCCCCCCOc1ccc2c(c1)-c1cc(OCCCCCCCC)ccc1C21c2cc(-c3ccc(/C=c4\sc(=C(C#N)C#N)n(CC)c4=O)c4nsnc34)ccc2-c2ccc(-c3ccc(/C=c4\sc(=C(C#N)C#N)n(CC)c4=O)c4nsnc34)cc21,0.97,13.65,0.709,9.39,-5.93,-3.86,2.07,2.07,-5.33,-3.53,1.8,1.8
YES,10.1021/acs.macromol.6b02733,PBDT-DTN,ITIC,CCCCC(CC)Cc1ccc(-c2c3cc(-c4sc(-c5sc(-c6cc(CC(CC)CCCC)c(C)s6)c6c5C(=O)c5ccccc5C6=O)cc4CC(CC)CCCC)sc3c(-c3ccc(CC(CC)CCCC)s3)c3cc(C)sc23)s1,CCCCCCc1ccc(C2(c3ccc(CCCCCC)cc3)c3cc4c(cc3-c3sc5cc(/C=C6\C(=O)c7ccccc7C6=C(C#N)C#N)sc5c32)C(c2ccc(CCCCCC)cc2)(c2ccc(CCCCCC)cc2)c2c-4sc3cc(/C=C4\C(=O)c5ccccc5C4=C(C#N)C#N)sc23)cc1,0.92,13.8,0.65,8.3,-5.49,-3.83,1.66,1.59,-5.37,-3.53,1.84,1.84
YES,10.1021/acs.jpcc.6b11848,,,CCCCC(CC)CSc1ccc(-c2c3cc(-c4sc(-c5ccc(-c6cc(CC(CC)CCCC)c(C)s6)c6nsnc56)cc4CC(CC)CCCC)sc3c(-c3ccc(SCC(CC)CCCC)s3)c3cc(C)sc23)s1,CCCCCCc1ccc(C2(c3ccc(CCCCCC)cc3)c3cc4c(cc3-c3sc5cc(/C=C6\C(=O)c7ccccc7C6=C(C#N)C#N)sc5c32)C(c2ccc(CCCCCC)cc2)(c2ccc(CCCCCC)cc2)c2c-4sc3cc(/C=C4\C(=O)c5ccccc5C4=C(C#N)C#N)sc23)cc1,0.873,16.93,0.56,8.28,-5.48,-3.83,1.65,1.65,-5.24,-3.53,1.71,1.71
YES,https://doi.org/10.1016/j.nanoen.2019.01.039,PBT1-C-2Cl,IT-4F,CCCCCCC(CCCC)Cc1ccc(-c2c3cc(-c4sc(-c5sc(-c6cc(Cl)c(C)s6)c6c5C(=O)c5c(CC(CC)CCCC)sc(CC(CC)CCCC)c5C6=O)cc4Cl)sc3c(-c3ccc(CC(CCCC)CCCCCC)cc3)c3cc(C)sc23)cc1,CCCCCCc1ccc(C2(c3ccc(CCCCCC)cc3)c3cc4c(cc3-c3sc5cc(/C=C6\C(=O)c7cc(F)c(F)cc7C6=C(C#N)C#N)sc5c32)C(c2ccc(CCCCCC)cc2)(c2ccc(CCCCCC)cc2)c2c-4sc3cc(/C=C4\C(=O)c5cc(F)c(F)cc5C4=C(C#N)C#N)sc23)cc1,0.85,19.74,0.76,12.7,-5.677,-4.105,1.57,1.522,-5.59,-3.53,2.06,1.85
YES,10.1016/j.nanoen.2019.01.039,PBT1-C-2Cl,IT-4F,CCCCCCC(CCCC)Cc1ccc(-c2c3cc(-c4sc(-c5sc(-c6cc(Cl)c(C)s6)c6c5C(=O)c5c(CC(CC)CCCC)sc(CC(CC)CCCC)c5C6=O)cc4Cl)sc3c(-c3ccc(CC(CCCC)CCCCCC)cc3)c3cc(C)sc23)cc1,CCCCCCc1ccc(C2(c3ccc(CCCCCC)cc3)c3cc4c(cc3-c3sc5cc(/C=C6\C(=O)c7cc(F)c(F)cc7C6=C(C#N)C#N)sc5c32)C(c2ccc(CCCCCC)cc2)(c2ccc(CCCCCC)cc2)c2c-4sc3cc(/C=C4\C(=O)c5cc(F)c(F)cc5C4=C(C#N)C#N)sc23)cc1,0.85,19.04,0.76,12.7,-5.66,-4.14,1.52,1.53,-5.59,-3.53,2.06,1.85
YES,10.1021/acs.macromol.8b02360,2T-TTC-BDTFT,m-ITIC,CCCCCCC(CCCC)COC(=O)c1c(-c2ccc(C)s2)sc2c(C(=O)OCC(CCCC)CCCCCC)c(-c3ccc(-c4cc5c(-c6cc(F)c(CC(CC)CCCC)s6)c6sc(C)cc6c(-c6cc(F)c(CC(CC)CCCC)s6)c5s4)s3)sc12,CCCCCCc1cccc(C2(c3cccc(CCCCCC)c3)c3cc4c(cc3-c3sc5cc(/C=C6\C(=O)c7ccccc7C6=C(C#N)C#N)sc5c32)C(c2cccc(CCCCCC)c2)(c2cccc(CCCCCC)c2)c2c-4sc3cc(/C=C4\C(=O)c5ccccc5C4=C(C#N)C#N)sc23)c1,0.97,16.57,0.694,11.15,-5.527,-3.854,1.67,1.578,-5.41,-3.53,1.88,1.88
YES,10.1002/adfm.201706404,PBDTF-FBT,ITIC,CCCCCCCCc1cc(-c2c(F)c(F)c(-c3cc(CCCCCCCC)c(-c4cc5c(-c6cc(F)c(CC(CCCC)CCCCCC)s6)c6sc(C)cc6c(-c6cc(F)c(CC(CCCC)CCCCCC)s6)c5s4)s3)c3nsnc23)sc1C,CCCCCCc1ccc(C2(c3ccc(CCCCCC)cc3)c3cc4c(cc3-c3sc5cc(/C=C6\C(=O)c7ccccc7C6=C(C#N)C#N)sc5c32)C(c2ccc(CCCCCC)cc2)(c2ccc(CCCCCC)cc2)c2c-4sc3cc(/C=C4\C(=O)c5ccccc5C4=C(C#N)C#N)sc23)cc1,0.9,15.38,0.663,9.17,-5.576,-3.916,1.66,1.59,-5.34,-3.53,1.81,1.71
YES,10.1039/c8ee03608j,,,CCCCC(CC)Cc1sc(-c2c3cc(-c4ccc(-c5sc(-c6ccc(C)s6)c6c5C(=O)c5c(CSC(CC)CCCC)sc(CSC(CC)CCCC)c5C6=O)s4)sc3c(-c3cc(F)c(CC(CC)CCCC)s3)c3cc(C)sc23)cc1F,CCCCCCc1ccc(C2(c3ccc(CCCCCC)cc3)c3cc4c(cc3-c3sc5cc(/C=C6\C(=O)c7cc(F)c(F)cc7C6=C(C#N)C#N)sc5c32)C(c2ccc(CCCCCC)cc2)(c2ccc(CCCCCC)cc2)c2c-4sc3cc(/C=C4\C(=O)c5cc(F)c(F)cc5C4=C(C#N)C#N)sc23)cc1,0.891,21.03,0.699,13.1,-5.66,-4.14,1.52,1.52,-5.48,-3.52,1.96,1.96
YES,10.1016/j.nanoen.2018.11.010,,,CCCCC(CC)COC(=O)c1sc2c(-c3cc4c(-c5ccc(CC(CC)CCCC)s5)c5sc(C)cc5c(-c5ccc(CC(CC)CCCC)s5)c4s3)sc(C)c2c1F,CCCCCCc1ccc(C2(c3ccc(CCCCCC)cc3)c3cc(/C=C4\C(=O)c5cc(F)c(F)cc5C4=C(C#N)C#N)sc3-c3sc4c(-c5ccc(CC(CC)CCCC)s5)c5c6c(sc5c(-c5ccc(CC(CC)CCCC)s5)c4c32)-c2sc(/C=C3\C(=O)c4cc(F)c(F)cc4C3=C(C#N)C#N)cc2C6(c2ccc(CCCCCC)cc2)c2ccc(CCCCCC)cc2)cc1,0.746,18.12,0.711,9.61,-5.57,-3.92,1.65,1.65,-5.23,-3.52,1.71,1.71
YES,10.1002/aenm.201801968,,,CCCCC(CC)COC(=O)c1sc2c(-c3cc4c(-c5ccc(CC(CC)CCCC)s5)c5sc(C)cc5c(-c5ccc(CC(CC)CCCC)s5)c4s3)sc(C)c2c1F,CCCCCCc1ccc(C2(c3ccc(CCCCCC)cc3)c3cc(/C=C4\C(=O)c5cc(F)c(F)cc5C4=C(C#N)C#N)sc3-c3sc4c(-c5ccc(CC(CC)CCCC)s5)c5c6c(sc5c(-c5ccc(CC(CC)CCCC)s5)c4c32)-c2sc(/C=C3\C(=O)c4cc(F)c(F)cc4C3=C(C#N)C#N)cc2C6(c2ccc(CCCCCC)cc2)c2ccc(CCCCCC)cc2)cc1,0.746,17.52,0.708,9.25,-5.57,-3.92,1.65,1.65,-5.23,-3.52,1.71,1.71
YES,10.1016/j.nanoen.2018.11.010,,,CCCCC(CC)COC(=O)c1sc2c(-c3cc4c(-c5ccc(CC(CC)CCCC)s5)c5sc(C)cc5c(-c5ccc(CC(CC)CCCC)s5)c4s3)sc(C)c2c1F,CCCCCCc1ccc(C2(c3ccc(CCCCCC)cc3)c3cc4c(cc3-c3sc(-c5sc(/C=C6\C(=O)c7cc(F)c(F)cc7C6=C(C#N)C#N)cc5OCC(CC)CCCC)cc32)C(c2ccc(CCCCCC)cc2)(c2ccc(CCCCCC)cc2)c2cc(-c3sc(/C=C5\C(=O)c6cc(F)c(F)cc6C5=C(C#N)C#N)cc3OCC(CC)CCCC)sc2-4)cc1,0.727,23.54,0.634,10.85,-5.45,-4.07,1.38,1.38,-5.23,-3.52,1.71,1.71
YES,10.1002/aenm.201801968,,,CCCCC(CC)COC(=O)c1sc2c(-c3cc4c(-c5ccc(CC(CC)CCCC)s5)c5sc(C)cc5c(-c5ccc(CC(CC)CCCC)s5)c4s3)sc(C)c2c1F,CCCCCCc1ccc(C2(c3ccc(CCCCCC)cc3)Oc3c(sc4c5c(sc34)-c3sc4cc(/C=C6\C(=O)c7cc(F)c(F)cc7C6=C(C#N)C#N)sc4c3C(c3ccc(CCCCCC)cc3)(c3ccc(CCCCCC)cc3)O5)-c3sc4cc(/C=C5\C(=O)c6cc(F)c(F)cc6C5=C(C#N)C#N)sc4c32)cc1,0.71,23.45,0.689,11.47,-5.46,-3.9,1.56,1.56,-5.23,-3.52,1.71,1.71
YES,10.1021/acs.jpcc.6b11848,,,CCCCC(CC)CSc1ccc(-c2c3cc(-c4ccc(-c5sc(-c6ccc(C)s6)c6c5C(=O)c5c(CC(CC)CCCC)sc(CC(CC)CCC)c5C6=O)s4)sc3c(-c3ccc(SCC(CC)CCCC)s3)c3cc(C)sc23)s1,CCCCCCc1ccc(C2(c3ccc(CCCCCC)cc3)c3cc4c(cc3-c3sc5cc(/C=C6\C(=O)c7ccccc7C6=C(C#N)C#N)sc5c32)C(c2ccc(CCCCCC)cc2)(c2ccc(CCCCCC)cc2)c2c-4sc3cc(/C=C4\C(=O)c5ccccc5C4=C(C#N)C#N)sc23)cc1,0.941,17.84,0.625,10.49,-5.48,-3.83,1.65,1.65,-5.3,-3.52,1.78,1.78
YES,10.1039/c7tc04750a,,,CCCCCCCC(CCCCCC)COc1ccc2cc(-c3c4cc(-c5ccc(-c6c(F)c(F)c(-c7ccc(C)s7)c7nn(CC(CCCC)CCCCCC)nc67)s5)sc4c(-c4ccc5cc(OCC(CCCCCC)CCCCCCC)ccc5c4)c4cc(C)sc34)ccc2c1,CCCCCCc1ccc(C2(c3ccc(CCCCCC)cc3)c3cc4c(cc3-c3sc5cc(/C=C6\C(=O)c7ccccc7C6=C(C#N)C#N)sc5c32)C(c2ccc(CCCCCC)cc2)(c2ccc(CCCCCC)cc2)c2c-4sc3cc(/C=C4\C(=O)c5ccccc5C4=C(C#N)C#N)sc23)cc1,0.75,18,0.49,6.61,-5.48,-3.83,1.65,1.65,-5.23,-3.52,1.71,1.71
YES,10.1039/C7TC04750A,PBDTTz-N,ITIC,CCCCCCCCC(CCCCCC)COc1ccc2cc(-c3c4cc(-c5ccc(-c6c(F)c(F)c(-c7ccc(C)s7)c7nn(CC(CCCC)CCCCCC)nc67)s5)sc4c(-c4ccc5cc(OCC(CCCCCC)CCCCCCCC)ccc5c4)c4cc(C)sc34)ccc2c1,CCCCCCc1ccc(C2(c3ccc(CCCCCC)cc3)c3cc4c(cc3-c3sc5cc(/C=C6\C(=O)c7ccccc7C6=C(C#N)C#N)sc5c32)C(c2ccc(CCCCCC)cc2)(c2ccc(CCCCCC)cc2)c2c-4sc3cc(/C=C4\C(=O)c5ccccc5C4=C(C#N)C#N)sc23)cc1,0.75,18,0.49,6.61,-5.576,-3.916,1.66,1.586,-5.23,-3.52,1.71,1.95
YES,10.1021/acs.jpcc.0c05654.s001,,,CCCCCCCCC(CCCCCC)COc1cnc2c(C)c(F)c(F)c(-c3ccc(C)s3)c2n1,CCCCCCC(CCCC)CC1(CC(CCCC)CCCCCC)C2=C(c3cc4c(cc31)Cc1cc(/C=C3\C(=O)c5cc(F)c(F)cc5C3=C(C#N)C#N)sc1-4)C(CC(CCCC)CCCCCC)(CC(CCCC)CCCCCC)c1cc3c(cc12)-c1sc(/C=C2\C(=O)c4cc(F)c(F)cc4C2=C(C#N)C#N)cc1C3,0.93,20.11,0.689,13.13,-5.65,-3.81,1.84,1.84,-5.6,-3.52,2.08,2.08
YES,10.1002/aenm.201903298,,,CCCCCCCCC(CCCCCC)COc1cnc2c(C)c(F)c(F)c(-c3ccc(C)s3)c2n1,CCCCCCC(CCCC)CC1(CC(CCCC)CCCCCC)C2=C(c3cc4c(cc31)sc1cc(/C=C3\C(=O)c5cc(F)c(F)cc5C3=C(C#N)C#N)sc14)C(CC(CCCC)CCCCCC)(CC(CCCC)CCCCCC)c1cc3sc4cc(/C=C5\C(=O)c6cc(F)c(F)cc6C5=C(C#N)C#N)sc4c3cc12,0.958,16.97,0.647,10.69,-5.8,-3.87,1.93,1.93,-5.6,-3.52,2.08,2.08
YES,10.1021/acs.jpcc.0c05654.s001,,,CCCCCCCCC(CCCCCC)COc1cnc2c(C)c(F)c(F)c(-c3ccc(C)s3)c2n1,CCCCCCC(CCCC)CC1(CC(CCCC)CCCCCC)C2=C(c3cc4c5sc(/C=C6\C(=O)c7cc(F)c(F)cc7C6=C(C#N)C#N)cc5n(C)c4cc31)C(CC(CCCC)CCCCCC)(CC(CCCC)CCCCCC)c1cc3c(cc12)c1sc(/C=C2\C(=O)c4cc(F)c(F)cc4C2=C(C#N)C#N)cc1n3C,0.93,11.88,0.577,7.39,-5.53,-3.82,1.71,1.71,-5.6,-3.52,2.08,2.08
YES,10.1002/aenm.201903298,,,CCCCCCCCC(CCCCCC)COc1cnc2c(C)c(F)c(F)c(-c3ccc(C)s3)c2n1,CCCCCCC(CCCC)CC1(CC(CCCC)CCCCCC)C2=C(c3cc4c5sc(/C=C6\C(=O)c7cc(F)c(F)cc7C6=C(C#N)C#N)cc5n(C)c4cc31)C(CC(CCCC)CCCCCC)(CC(CCCC)CCCCCC)c1cc3c(cc12)c1sc(/C=C2\C(=O)c4cc(F)c(F)cc4C2=C(C#N)C#N)cc1n3C,0.965,11.8,0.589,7.06,-5.53,-3.82,1.71,1.71,-5.6,-3.52,2.08,2.08
YES,10.1002/solr.201800186,PBDTS-Se-TAZ,ITIC,CCCCCCCCC(CCCCCC)CSc1ccc(-c2c3cc(-c4ccc(-c5c(F)c(F)c(-c6ccc(C)s6)c6nn(CCCCCCCC)nc56)s4)sc3c(-c3ccc(SCC(CCCCCC)CCCCCCCC)[se]3)c3cc(C)sc23)[se]1,CCCCCCc1ccc(C2(c3ccc(CCCCCC)cc3)c3cc4c(cc3-c3sc5cc(/C=C6\C(=O)c7ccccc7C6=C(C#N)C#N)sc5c32)C(c2ccc(CCCCCC)cc2)(c2ccc(CCCCCC)cc2)c2c-4sc3cc(/C=C4\C(=O)c5ccccc5C4=C(C#N)C#N)sc23)cc1,0.84,19.51,0.751,12.31,-5.49,-3.83,1.66,1.59,-5.29,-3.52,1.77,1.9
YES,10.1039/c9ta04286e,,,CCCCCCCCCCC(CCCCCCCC)COC(=O)c1cc2c(-c3ncc(C)s3)sc(-c3ncc(-c4cc5c(-c6ccc(CC(CC)CCCC)s6)c6sc(C)cc6c(-c6ccc(CC(CC)CCCC)s6)c5s4)s3)c2s1,CCCCCCc1ccc(C2(c3ccc(CCCCCC)cc3)c3cc4c(cc3-c3sc5cc(/C=C6\C(=O)c7ccc(C)cc7C6=C(C#N)C#N)sc5c32)C(c2ccc(CCCCCC)cc2)(c2ccc(CCCCCC)cc2)c2c-4sc3cc(/C=C4\C(=O)c5ccc(C)cc5C4=C(C#N)C#N)sc23)cc1,0.954,17.61,0.618,10.51,-5.58,-3.98,1.6,1.6,-5.48,-3.52,1.96,1.96
YES,10.1002/adma.201804215,PffBT2T-TT,O-IDTBR,CCCCCCCCCCCC(CCCCCCCCC)Cc1cc(-c2c(F)c(F)c(-c3cc(CC(CCCCCCCCC)CCCCCCCCCCC)c(-c4cc5sc(C)cc5s4)s3)c3nsnc23)sc1C,CCCCCCCCC1(CCCCCCCC)c2cc3c(cc2-c2sc(-c4ccc(/C=C5\SC(=S)N(CC)C5=O)c5nsnc45)cc21)C(CCCCCCCC)(CCCCCCCC)c1cc(-c2ccc(/C=C4\SC(=S)N(CC)C4=O)c4nsnc24)sc1-3,1.08,14.32,0.67,10.4,-5.523,-3.793,1.73,1.62,-5.42,-3.52,1.9,1.63
YES,10.1016/j.dyepig.2018.05.050,PBDTS-TzBI,ITIC,CCCCCCCCN1C(=O)c2c(c(-c3ccc(-c4cc5c(-c6ccc(SCC(CC)CCCC)s6)c6sc(C)cc6c(-c6ccc(SCC(CC)CCCC)s6)c5s4)s3)c3nn(CCCCCCCC)nc3c2-c2ccc(C)s2)C1=O,CCCCCCc1ccc(C2(c3ccc(CCCCCC)cc3)c3cc4c(cc3-c3sc5cc(/C=C6\C(=O)c7ccccc7C6=C(C#N)C#N)sc5c32)C(c2ccc(CCCCCC)cc2)(c2ccc(CCCCCC)cc2)c2c-4sc3cc(/C=C4\C(=O)c5ccccc5C4=C(C#N)C#N)sc23)cc1,0.94,16.8,0.562,9.04,-5.576,-3.916,1.66,1.586,-5.39,-3.52,1.87,1.57
YES,10.1016/j.dyepig.2018.05.050,PBDTS-TzBI,ITIC-Th,CCCCCCCCN1C(=O)c2c(c(-c3ccc(-c4cc5c(-c6ccc(SCC(CC)CCCC)s6)c6sc(C)cc6c(-c6ccc(SCC(CC)CCCC)s6)c5s4)s3)c3nn(CCCCCCCC)nc3c2-c2ccc(C)s2)C1=O,CCCCCCc1ccc(C2(c3ccc(CCCCCC)s3)c3cc4c(cc3-c3sc5cc(/C=C6\C(=O)c7ccccc7C6=C(C#N)C#N)sc5c32)C(c2ccc(CCCCCC)s2)(c2ccc(CCCCCC)s2)c2c-4sc3cc(/C=C4\C(=O)c5ccccc5C4=C(C#N)C#N)sc23)s1,0.91,17.34,0.604,9.67,-5.673,-3.909,1.76,1.6,-5.39,-3.52,1.87,1.57
YES,10.1039/c7nj01971h,,,CCCCCCCCSc1ccc(-c2c3cc(-c4sc(C)c5c(F)c(C(=O)OCC(CC)CCCC)sc45)sc3c(-c3ccc(SCCCCCCCC)s3)c3cc(C)sc23)s1,CCCCCCC(CCCCCC)N1C(=O)c2ccc3c4c5c(c6ccc(c2c36)C1=O)=C(c1ccc2c(c1)[C@H]1c3ccc(C6=c7c8c(c9ccc%10c%11c(ccc7c9%11)C(=O)N(C(CCCCCC)CCCCCC)C%10=O)C=CC7C(=O)N(C(CCCCCC)CCCCCC)C(=O)C(=C6)C87)cc3[C@@H]2c2cc(C3=c6c7c(c8ccc9c%10c(ccc6c8%10)C(=O)N(C(CCCCCC)CCCCCC)C9=O)C=CC6C(=O)N(C(CCCCCC)CCCCCC)C(=O)C(=C3)C76)ccc21)C=C1C(=O)N(C(CCCCCC)CCCCCC)C(=O)C(C=C4)C15,0.96,10.26,0.46,4.53,-5.97,-3.81,2.16,2.16,-5.33,-3.52,1.81,1.81
YES,10.1039/c9tc03534f,,,CCCCC(CC)Cc1sc(-c2c3cc(-c4ccc(-c5sc(-c6ccc(C)s6)c6c5C(=O)c5c(CC(CC)CCCC)sc(CC(CC)CCCC)c5C6=O)s4)sc3c(-c3cc(F)c(CC(CC)CCCC)s3)c3cc(C)sc23)cc1F,CCCCCCc1ccc(C2(c3ccc(CCCCCC)cc3)c3cc4c(cc3-c3sc5cc(/C=C6\C(=O)c7cc(F)c(F)cc7C6=C(C#N)C#N)sc5c32)C(c2ccc(CCCCCC)cc2)(c2ccc(CCCCCC)cc2)c2c-4sc3cc(/C=C4\C(=O)c5cc(F)c(F)cc5C4=C(C#N)C#N)sc23)cc1,0.84,19.55,0.748,12.29,-5.57,-3.99,1.58,1.58,-5.54,-3.51,2.03,2.03
YES,10.1039/c9tc03534f,,,CCCCC(CC)Cc1sc(-c2c3cc(-c4ccc(-c5sc(-c6ccc(C)s6)c6c5C(=O)c5c(CC(CC)CCCC)sc(CC(CC)CCCC)c5C6=O)s4)sc3c(-c3cc(F)c(CC(CC)CCCC)s3)c3cc(C)sc23)cc1F,CCCCCCc1ccc(C2(c3ccc(CCCCCC)cc3)Oc3c(sc4c5c(sc34)-c3sc4cc(/C=C6\C(=O)c7cc(F)c(F)cc7C6=C(C#N)C#N)sc4c3C(c3ccc(CCCCCC)cc3)(c3ccc(CCCCCC)cc3)O5)-c3sc4cc(/C=C5\C(=O)c6cc(F)c(F)cc6C5=C(C#N)C#N)sc4c32)cc1,0.79,16.37,0.558,7.22,-5.32,-4,1.32,1.32,-5.54,-3.51,2.03,2.03
YES,10.1002/adfm.201501971,,,CCCCC(CC)COC(=O)c1sc2c(-c3cc4c(OCC(CC)CCCC)c5sc(C)cc5c(OCC(CC)CCCC)c4s3)sc(C)c2c1F,CCCCCC(CCCCC)N1C(=O)C2=CCc3c4c5c6c(ccc5c5ccc(c2c35)C1=O)C(=O)N(C(CCCCC)CCCCC)C(=O)C6=CC4c1cc2c3c4c(c5c6c7c(ccc6c14)C(=O)N(C(CCCCC)CCCCC)C(=O)C7=CC5)CC=C3C(=O)N(C(CCCCC)CCCCC)C2=O,0.79,3.66,0.51,1.69,-5.81,-3.75,2.06,2.06,-5.14,-3.51,1.63,1.63
YES,10.1002/adfm.201501971,,,CCCCC(CC)COC(=O)c1sc2c(-c3cc4c(OCC(CC)CCCC)c5sc(C)cc5c(OCC(CC)CCCC)c4s3)sc(C)c2c1F,CCCCCC(CCCCC)N1C(=O)C2=CCc3c4c5c6c(ccc5c5ccc(c2c35)C1=O)C(=O)N(N1C(=O)C2=CCc3c5c7c8c(ccc7c7ccc(c2c37)C1=O)C(=O)N(C(CCCCC)CCCCC)C(=O)C8=CC5)C(=O)C6=CC4,0.78,10.51,0.58,5,-5.87,-3.76,2.11,2.11,-5.14,-3.51,1.63,1.63
YES,10.1021/acs.chemmater.7b01335,PBDTT-6ttTPD,IDIC,CCCCCCCCC(CCCCCC)CN1C(=O)c2c(-c3cc4sc(C)c(CCCCCC)c4s3)sc(-c3cc4sc(-c5cc6c(-c7ccc(CC(CC)CCCC)s7)c7sc(C)cc7c(-c7ccc(CC(CC)CCCC)s7)c6s5)c(CCCCCC)c4s3)c2C1=O,CCCCCCC1(CCCCCC)c2cc3c(cc2-c2sc(/C=C4\C(=O)c5ccccc5C4=C(C#N)C#N)cc21)C(CCCCCC)(CCCCCC)c1cc(/C=C2\C(=O)c4ccccc4C2=C(C#N)C#N)sc1-3,0.822,15.93,0.655,8.58,-5.705,-3.997,1.71,1.636,-5.36,-3.51,1.85,1.85
YES,10.1021/acs.chemmater.7b01335,PBDTT-6ttTPD,ITIC,CCCCCCCCC(CCCCCC)CN1C(=O)c2c(-c3cc4sc(C)c(CCCCCC)c4s3)sc(-c3cc4sc(-c5cc6c(-c7ccc(CC(CC)CCCC)s7)c7sc(C)cc7c(-c7ccc(CC(CC)CCCC)s7)c6s5)c(CCCCCC)c4s3)c2C1=O,CCCCCCc1ccc(C2(c3ccc(CCCCCC)cc3)c3cc4c(cc3-c3sc5cc(/C=C6\C(=O)c7ccccc7C6=C(C#N)C#N)sc5c32)C(c2ccc(CCCCCC)cc2)(c2ccc(CCCCCC)cc2)c2c-4sc3cc(/C=C4\C(=O)c5ccccc5C4=C(C#N)C#N)sc23)cc1,0.942,15.63,0.678,9.98,-5.576,-3.916,1.66,1.586,-5.36,-3.51,1.85,1.85
YES,10.1021/acsami.9b14981,,,CCCCCCCCC(CCCCCC)Cn1nc2c(-c3ccc(C)s3)c(F)c(F)c(-c3ccc(-c4cc5sc6c(-c7ccc(SCC(CCCC)CCCCCC)s7)c7c(sc8cc(C)sc87)c(-c7ccc(SCC(CCCC)CCCCCC)s7)c6c5s4)s3)c2n1,CCCCCCc1ccc(C2(c3ccc(CCCCCC)cc3)c3cc(/C=C4/C(=O)c5cc6ccccc6cc5C4=C(C#N)C#N)sc3-c3sc4c(-c5ccc(SCC(CC)CCCC)cc5)c5c6c(sc5c(-c5ccc(SCC(CC)CCCC)cc5)c4c32)-c2sc(/C=C3/C(=O)c4cc5ccccc5cc4C3=C(C#N)C#N)cc2C6(c2ccc(CCCCCC)cc2)c2ccc(CCCCCC)cc2)cc1,0.863,12.72,0.432,4.95,-5.5,-3.8,1.7,1.7,-5.32,-3.51,1.81,1.81
YES,10.1021/acsami.9b14981,,,CCCCCCCCC(CCCCCC)Cn1nc2c(-c3ccc(C)s3)c(F)c(F)c(-c3ccc(-c4cc5sc6c(-c7ccc(SCC(CCCC)CCCCCC)s7)c7c(sc8cc(C)sc87)c(-c7ccc(SCC(CCCC)CCCCCC)s7)c6c5s4)s3)c2n1,CCCCCCc1ccc(C2(c3ccc(CCCCCC)cc3)c3cc(/C=C4/C(=O)c5cc6ccccc6cc5C4=C(C#N)C#N)sc3-c3sc4c(sc5c(-c6ccc(SCC(CC)CCCC)cc6)c6c7c(sc6c(-c6ccc(SCC(CC)CCCC)cc6)c54)-c4sc(/C=C5/C(=O)c6cc8ccccc8cc6C5=C(C#N)C#N)cc4C7(c4ccc(CCCCCC)cc4)c4ccc(CCCCCC)cc4)c32)cc1,0.878,11.08,0.528,5.38,-5.45,-3.77,1.68,1.68,-5.32,-3.51,1.81,1.81
YES,10.1021/acsami.9b14981,,,CCCCCCCCC(CCCCCC)Cn1nc2c(-c3ccc(C)s3)c(F)c(F)c(-c3ccc(-c4cc5sc6c(-c7ccc(SCC(CCCC)CCCCCC)s7)c7c(sc8cc(C)sc87)c(-c7ccc(SCC(CCCC)CCCCCC)s7)c6c5s4)s3)c2n1,CCCCCCc1ccc(C2(c3ccc(CCCCCC)cc3)c3cc(/C=C4/C(=O)c5ccccc5C4=C(C#N)C#N)sc3-c3sc4c(-c5ccc(SCC(CC)CCCC)cc5)c5c6c(sc5c(-c5ccc(SCC(CC)CCCC)cc5)c4c32)-c2sc(/C=C3/C(=O)c4ccccc4C3=C(C#N)C#N)cc2C6(c2ccc(CCCCCC)cc2)c2ccc(CCCCCC)cc2)cc1,0.883,13.2,0.539,6.5,-5.49,-3.76,1.73,1.73,-5.32,-3.51,1.81,1.81
YES,10.1021/acsami.9b14981,,,CCCCCCCCC(CCCCCC)Cn1nc2c(-c3ccc(C)s3)c(F)c(F)c(-c3ccc(-c4cc5sc6c(-c7ccc(SCC(CCCC)CCCCCC)s7)c7c(sc8cc(C)sc87)c(-c7ccc(SCC(CCCC)CCCCCC)s7)c6c5s4)s3)c2n1,CCCCCCc1ccc(C2(c3ccc(CCCCCC)cc3)c3cc(/C=C4/C(=O)c5ccccc5C4=C(C#N)C#N)sc3-c3sc4c(sc5c(-c6ccc(SCC(CC)CCCC)cc6)c6c7c(sc6c(-c6ccc(SCC(CC)CCCC)cc6)c54)-c4sc(/C=C5/C(=O)c6ccccc6C5=C(C#N)C#N)cc4C7(c4ccc(CCCCCC)cc4)c4ccc(CCCCCC)cc4)c32)cc1,0.911,13.18,0.505,6.2,-5.44,-3.74,1.7,1.7,-5.32,-3.51,1.81,1.81
YES,10.1002/adma.201670001,,,CCCCCCCCCCCCC(CCCCCCCCCC)Cc1cc(-c2c(F)c(F)c(-c3cc(CC(CCCCCCCCCC)CCCCCCCCCCCC)c(-c4ccc(/C=C/c5ccc(C)s5)s4)s3)c3nsnc23)sc1C,CCCCCCC(CCCCCC)N1C(=O)c2ccc3c4c5c(c6ccc(c2c36)C1=O)=C(C1=CC2C(C=C1)c1ccc(-c3cc6c7c(ccc8c9c%10c(c3c87)=CC=C3C(=O)N(C(CCCCCC)CCCCCC)C(=O)C(C=C9)C3%10)C(=O)N(C(CCCCCC)CCCCCC)C6=O)cc1C21c2cc(C3=c6c7c(c8ccc9c%10c(ccc6c8%10)C(=O)N(C(CCCCCC)CCCCCC)C9=O)C=CC6C(=O)N(C(CCCCCC)CCCCCC)C(=O)C(=C3)C76)ccc2C2C=C(c3cc6c7c(ccc8c9c%10c(c3c78)C=CC3C(=O)N(C(CCCCCC)CCCCCC)C(=O)C(=CC=9)C%103)C(=O)N(C(CCCCCC)CCCCCC)C6=O)C=CC21)C=C1C(=O)N(C(CCCCC)CCCCC)C(=O)C(C=C4)C15,0.9,12.02,0.542,5.98,-5.97,-3.78,2.19,2.19,-5.27,-3.51,1.76,1.76
YES,10.1002/adma.201606396,,,CCCCCCCCN1C(=O)c2c(c(-c3ccc(-c4cc5sc6c(-c7ccc(CC(CC)CCCC)s7)c7c(sc8cc(C)sc87)c(-c7ccc(CC(CC)CCCC)s7)c6c5s4)s3)c3nn(CCCCCCCC)nc3c2-c2ccc(C)s2)C1=O,CCCCCCc1ccc(C2(c3ccc(CCCCCC)cc3)c3cc4c(cc3-c3sc5cc(/C=C6\C(=O)c7ccccc7C6=C(C#N)C#N)sc5c32)C(c2ccc(CCCCCC)cc2)(c2ccc(CCCCCC)cc2)c2c-4sc3cc(/C=C4\C(=O)c5ccccc5C4=C(C#N)C#N)sc23)cc1,0.87,18.29,0.643,10.24,-5.51,-3.78,1.73,1.73,-5.39,-3.51,1.88,1.88
YES,10.1002/smtd.201700330,,,CCCCC(CC)Cc1ccc(-c2c3cc(-c4ccc(-c5sc(-c6ccc(C)s6)c6c5C(=O)c5c(CC(CC)CCCC)sc(CC(CC)CCCC)c5C6=O)s4)sc3c(-c3ccc(CC(CC)CCCC)s3)c3cc(C)sc23)s1,[C-]#[N+]/C(C#N)=c1/s/c(=C\c2ccc(-c3cc4c(s3)-c3cc5c(cc3C4(c3ccc(CCCCCC)cc3)c3ccc(CCCCCC)cc3)-c3sc(-c4ccc(/C=c6\sc(=C(C#N)C#N)n(CC)c6=O)c6nsnc46)cc3C5(c3ccc(CCCCCC)cc3)c3ccc(CCCCCC)cc3)c3nsnc23)c(=O)n1CC,0.91,14.66,0.609,8.13,-5.45,-3.95,1.5,1.5,-5.27,-3.5,1.77,1.77
YES,10.1002/adma.201807577,,,CCCCC(CC)Cc1ccc(-c2c3cc(-c4ccc(-c5sc(-c6ccc(C)s6)c6c5C(=O)c5c(CC(CC)CCCC)sc(CC(CC)CCCC)c5C6=O)s4)sc3c(-c3ccc(CC(CC)CCCC)s3)c3cc(C)sc23)s1,CCCCC(CC)Cc1c(/C=C2\C(=O)c3ccccc3C2=C(C#N)C#N)sc2c1sc1c3c4nsnc4c4c5sc6c(CC(CC)CCCC)c(/C=C7\C(=O)c8ccccc8C7=C(C#N)C#N)sc6c5n(CC(CC)CCCC)c4c3n(CC(CC)CCCC)c21,0.88,22.8,0.702,14.1,-5.55,-3.87,1.68,1.68,-5.38,-3.5,1.88,1.88
YES,10.1007/s11426-019-9462-4,,,CCCCC(CC)Cc1ccc(-c2c3cc(-c4ccc(-c5sc(-c6ccc(C)s6)c6c5C(=O)c5c(CC(CC)CCCC)sc(CC(CC)CCCC)c5C6=O)s4)sc3c(-c3ccc(CC(CC)CCCC)s3)c3cc(C)sc23)s1,CCCCCCC(CCCCCC)n1c(=O)c2ccc3c4ccc5c(=O)n(C(CCCCCC)CCCCCC)c(=O)c6cc7c8c([te]c9c%10cc%11c(=O)n(C(CCCCCC)CCCCCC)c(=O)c%12ccc%13c%14ccc%15c(=O)n(C(CCCCCC)CCCCCC)c(=O)c%16cc(c98)c(c%14c%15%16)c%10c%13c%12%11)c8cc(c1=O)c2c3c8c7c4c56,0.93,12.58,0.631,7.38,-6,-3.88,2.12,2.12,-5.27,-3.5,1.77,1.77
YES,10.1007/s11426-019-9462-4,,,CCCCC(CC)Cc1ccc(-c2c3cc(-c4ccc(-c5sc(-c6ccc(C)s6)c6c5C(=O)c5c(CC(CC)CCCC)sc(CC(CC)CCCC)c5C6=O)s4)sc3c(-c3ccc(CC(CC)CCCC)s3)c3cc(C)sc23)s1,CCCCCCC(CCCCCC)n1c(=O)c2ccc3c4ccc5c(=O)n(C(CCCCCC)CCCCCC)c(=O)c6cc7c8c(sc9c%10cc%11c(=O)n(C(CCCCCC)CCCCCC)c(=O)c%12ccc%13c%14ccc%15c(=O)n(C(CCCCCC)CCCCCC)c(=O)c%16cc(c98)c(c%14c%15%16)c%10c%13c%12%11)c8cc(c1=O)c2c3c8c7c4c56,0.95,8.26,0.501,3.93,-5.97,-3.81,2.16,2.16,-5.27,-3.5,1.77,1.77
YES,10.1039/c9ta07133d,,,CCCCC(CC)Cc1ccc(-c2c3cc(-c4ccc(-c5sc(-c6ccc(C)s6)c6c5C(=O)c5c(CC(CC)CCCC)sc(CC(CC)CCCC)c5C6=O)s4)sc3c(-c3ccc(CC(CC)CCCC)s3)c3cc(C)sc23)s1,CCCCCCc1ccc(C2(c3ccc(CCCCCC)c(F)c3)c3cc4c(cc3-c3sc5cc(/C=C6\C(=O)c7ccccc7C6=C(C#N)C#N)sc5c32)C(c2ccc(CCCCCC)c(F)c2)(c2ccc(CCCCCC)c(F)c2)c2c-4sc3cc(/C=C4\C(=O)c5ccccc5C4=C(C#N)C#N)sc23)cc1F,0.883,15.8,0.638,8.9,-5.69,-3.96,1.73,1.73,-5.3,-3.5,1.8,1.8
YES,10.1039/c9ta02283j,,,CCCCC(CC)Cc1ccc(-c2c3cc(-c4ccc(-c5sc(-c6ccc(C)s6)c6c5C(=O)c5c(CC(CC)CCCC)sc(CC(CC)CCCC)c5C6=O)s4)sc3c(-c3ccc(CC(CC)CCCC)s3)c3cc(C)sc23)s1,CCCCCCc1ccc(C2(c3ccc(CCCCCC)cc3)c3cc(/C=C4\C(=O)c5c(csc5C)C4=C(C#N)C#N)sc3-c3sc4c(-c5ccc(CC(CC)CCCC)s5)c5c6c(sc5c(-c5ccc(CC(CC)CCCC)s5)c4c32)-c2sc(/C=C3\C(=O)c4c(csc4C)C3=C(C#N)C#N)cc2C6(c2ccc(CCCCCC)cc2)c2ccc(CCCCCC)cc2)cc1,0.895,19.45,0.738,12.86,-5.51,-3.9,1.61,1.61,-5.31,-3.5,1.81,1.81
YES,10.1039/c9ta02283j,,,CCCCC(CC)Cc1ccc(-c2c3cc(-c4ccc(-c5sc(-c6ccc(C)s6)c6c5C(=O)c5c(CC(CC)CCCC)sc(CC(CC)CCCC)c5C6=O)s4)sc3c(-c3ccc(CC(CC)CCCC)s3)c3cc(C)sc23)s1,CCCCCCc1ccc(C2(c3ccc(CCCCCC)cc3)c3cc(/C=C4\C(=O)c5c(csc5C)C4=C(C#N)C#N)sc3-c3sc4c(-c5ccc(CC(CC)CCCC)s5)c5c6c(sc5c(-c5ccc(CC(CC)CCCC)s5)c4c32)-c2sc3cc(/C=C4\C(=O)c5c(csc5C)C4=C(C#N)C#N)sc3c2C6(c2ccc(CCCCCC)cc2)c2ccc(CCCCCC)cc2)cc1,0.904,20.31,0.74,13.6,-5.45,-3.83,1.62,1.62,-5.31,-3.5,1.81,1.81
YES,10.1021/acs.jpcc.9b06267,,,CCCCC(CC)Cc1ccc(-c2c3cc(-c4ccc(-c5sc(-c6ccc(C)s6)c6c5C(=O)c5c(CC(CC)CCCC)sc(CC(CC)CCCC)c5C6=O)s4)sc3c(-c3ccc(CC(CC)CCCC)s3)c3cc(C)sc23)s1,CCCCCCc1ccc(C2(c3ccc(CCCCCC)cc3)c3cc4c(cc3-c3sc(-c5sc(/C=C6\C(=O)c7cc(F)c(F)cc7C6=C(C#N)C#N)cc5OCC(CC)CCCC)cc32)C(c2ccc(CCCCCC)cc2)(c2ccc(CCCCCC)cc2)c2cc(-c3sc(/C=C5\C(=O)c6cc(F)c(F)cc6C5=C(C#N)C#N)cc3OCC(CC)CCCC)sc2-4)cc1,0.77,20.91,0.52,8.5,-5.4,-4.2,1.2,1.2,-5.3,-3.5,1.8,1.8
YES,10.1039/c8ta00368h,,,CCCCC(CC)Cc1ccc(-c2c3cc(-c4ccc(-c5sc(-c6ccc(C)s6)c6c5C(=O)c5c(CC(CC)CCCC)sc(CC(CC)CCCC)c5C6=O)s4)sc3c(-c3ccc(CC(CC)CCCC)s3)c3cc(C)sc23)s1,CCCCCCc1ccc(C2(c3ccc(CCCCCC)cc3)c3cc4c(cc3-c3sc5cc(/C=C6\C(=O)c7ccc(C)cc7C6=C(C#N)C#N)sc5c32)C(c2ccc(CCCCCC)cc2)(c2ccc(CCCCCC)cc2)c2c-4sc3cc(/C=C4\C(=O)c5ccc(C)cc5C4=C(C#N)C#N)sc23)cc1,0.95,17.02,0.72,11.74,-5.58,-3.96,1.62,1.62,-5.3,-3.5,1.8,1.8
YES,10.1039/c9ta00468h,,,CCCCC(CC)Cc1ccc(-c2c3cc(-c4ccc(-c5sc(-c6ccc(C)s6)c6c5C(=O)c5c(CC(CC)CCCC)sc(CC(CC)CCCC)c5C6=O)s4)sc3c(-c3ccc(CC(CC)CCCC)s3)c3cc(C)sc23)s1,CCCCCCc1ccc(C2(c3ccc(CCCCCC)cc3)c3cc4c(cc3-c3sc5cc(/C=C6\C(=O)c7ccc(C)cc7C6=C(C#N)C#N)sc5c32)C(c2ccc(CCCCCC)cc2)(c2ccc(CCCCCC)cc2)c2c-4sc3cc(/C=C4\C(=O)c5ccc(C)cc5C4=C(C#N)C#N)sc23)cc1,0.93,15.79,0.63,9.55,-5.5,-3.9,1.6,1.6,-5.3,-3.5,1.8,1.8
YES,10.1021/acsaem.8b02252,,,CCCCC(CC)Cc1ccc(-c2c3cc(-c4ccc(-c5sc(-c6ccc(C)s6)c6c5C(=O)c5c(CC(CC)CCCC)sc(CC(CC)CCCC)c5C6=O)s4)sc3c(-c3ccc(CC(CC)CCCC)s3)c3cc(C)sc23)s1,CCCCCCc1ccc(C2(c3ccc(CCCCCC)cc3)c3cc4c(cc3-c3sc5cc(/C=C6\C(=O)c7ccc(C)cc7C6=C(C#N)C#N)sc5c32)C(c2ccc(CCCCCC)cc2)(c2ccc(CCCCCC)cc2)c2c-4sc3cc(/C=C4\C(=O)c5ccc(C)cc5C4=C(C#N)C#N)sc23)cc1,0.54,14.94,0.465,3.74,-5.58,-3.98,1.6,1.6,-5.31,-3.5,1.81,1.81
YES,10.1021/acs.jpcc.9b06267,,,CCCCC(CC)Cc1ccc(-c2c3cc(-c4ccc(-c5sc(-c6ccc(C)s6)c6c5C(=O)c5c(CC(CC)CCCC)sc(CC(CC)CCCC)c5C6=O)s4)sc3c(-c3ccc(CC(CC)CCCC)s3)c3cc(C)sc23)s1,CCCCCCc1ccc(C2(c3ccc(CCCCCC)cc3)c3cc4c(cc3-c3sc5cc(/C=C6\C(=O)c7ccccc7C6=C(C#N)C#N)sc5c32)C(c2ccc(CCCCCC)cc2)(c2ccc(CCCCCC)cc2)c2c-4sc3cc(/C=C4\C(=O)c5ccccc5C4=C(C#N)C#N)sc23)cc1,0.87,17.13,0.62,9.26,-5.6,-3.9,1.7,1.7,-5.3,-3.5,1.8,1.8
YES,10.1039/c9ta07133d,,,CCCCC(CC)Cc1ccc(-c2c3cc(-c4ccc(-c5sc(-c6ccc(C)s6)c6c5C(=O)c5c(CC(CC)CCCC)sc(CC(CC)CCCC)c5C6=O)s4)sc3c(-c3ccc(CC(CC)CCCC)s3)c3cc(C)sc23)s1,CCCCCCc1ccc(C2(c3ccc(CCCCCC)cc3F)c3cc4c(cc3-c3sc5cc(/C=C6\C(=O)c7ccccc7C6=C(C#N)C#N)sc5c32)C(c2ccc(CCCCCC)cc2F)(c2ccc(CCCCCC)cc2F)c2c-4sc3cc(/C=C4\C(=O)c5ccccc5C4=C(C#N)C#N)sc23)c(F)c1,0.918,18.07,0.67,11.11,-5.66,-3.94,1.72,1.72,-5.3,-3.5,1.8,1.8
YES,10.1002/adma.201904215,,,CCCCC(CC)Cc1sc(-c2c3cc(-c4ccc(-c5sc(-c6ccc(C)s6)c6c5C(=O)c5c(CC(CC)CCCC)sc(CC(CC)CCCC)c5C6=O)s4)sc3c(-c3cc(F)c(CC(CC)CCCC)s3)c3cc(C)sc23)cc1F,CCCCCCc1ccc(C2(c3ccc(CCCCCC)cc3)c3cc4c(cc3-c3sc5cc(/C=C6\C(=O)c7cc(F)c(F)cc7C6=C(C#N)C#N)sc5c32)C(c2ccc(CCCCCC)cc2)(c2ccc(CCCCCC)cc2)c2c-4sc3cc(/C=C4\C(=O)c5cc(F)c(F)cc5C4=C(C#N)C#N)sc23)cc1,0.83,25.2,0.685,14.8,-5.56,-4.11,1.45,1.45,-5.5,-3.5,2,2
YES,10.1016/j.joule.2019.01.004,,,CCCCC(CC)Cc1sc(-c2c3cc(-c4ccc(-c5sc(-c6ccc(C)s6)c6c5C(=O)c5c(CC(CC)CCCC)sc(CC(CC)CCCC)c5C6=O)s4)sc3c(-c3cc(F)c(CC(CC)CCCC)s3)c3cc(C)sc23)cc1F,CCCCCCCCCCCc1c(/C=C2\C(=O)c3cc(F)c(F)cc3C2=C(C#N)C#N)sc2c1sc1c3c4nsnc4c4c5sc6c(CCCCCCCCCCC)c(/C=C7\C(=O)c8cc(F)c(F)cc8C7=C(C#N)C#N)sc6c5n(CC(CC)CCCC)c4c3n(CC(CC)CCCC)c21,0.82,25.2,0.761,15.7,-5.65,-4.1,1.55,1.55,-5.56,-3.5,2.06,2.06
YES,10.1021/acsenergylett.9b01263,,,CCCCC(CC)COC(=O)c1sc2c(-c3cc4c(-c5ccc(CC(CC)CCCC)s5)c5sc(C)cc5c(-c5ccc(CC(CC)CCCC)s5)c4s3)sc(C)c2c1F,CCCCC(CC)CCc1cc(/C=C2\C(=O)c3cc(F)c(F)cc3C2=C(C#N)C#N)sc1-c1cc2c(s1)-c1sc(-c3sc(/C=C4\C(=O)c5cc(F)c(F)cc5C4=C(C#N)C#N)cc3CCC(CC)CCCC)cc1C2(CC(CC)CCCC)CC(CC)CCCC,0.7,23.4,0.64,10.5,-5.4,-4,1.4,1.4,-5.2,-3.5,1.7,1.7
YES,10.1021/acsenergylett.9b01263,,,CCCCC(CC)COC(=O)c1sc2c(-c3cc4c(-c5ccc(CC(CC)CCCC)s5)c5sc(C)cc5c(-c5ccc(CC(CC)CCCC)s5)c4s3)sc(C)c2c1F,CCCCC(CC)CCc1cc(/C=C2\C(=O)c3cc(F)c(F)cc3C2=C(C#N)C#N)sc1-c1cc2c(s1)-c1sc(-c3sc(/C=C4\C(=O)c5cc(F)c(F)cc5C4=C(C#N)C#N)cc3OCC(CC)CCCC)cc1C2(CC(CC)CCCC)CC(CC)CCCC,0.64,24.8,0.64,10.2,-5.3,-4.1,1.2,1.2,-5.2,-3.5,1.7,1.7
YES,10.1021/acsenergylett.9b01263,,,CCCCC(CC)COC(=O)c1sc2c(-c3cc4c(-c5ccc(CC(CC)CCCC)s5)c5sc(C)cc5c(-c5ccc(CC(CC)CCCC)s5)c4s3)sc(C)c2c1F,CCCCC(CC)COc1cc(/C=C2\C(=O)c3cc(F)c(F)cc3C2=C(C#N)C#N)sc1-c1cc2c(s1)-c1sc(-c3sc(/C=C4\C(=O)c5cc(F)c(F)cc5C4=C(C#N)C#N)cc3OCC(CC)CCCC)cc1C2(CC(CC)CCCC)CC(CC)CCCC,0.57,20.7,0.61,7.3,-5.2,-4.1,1.1,1.1,-5.2,-3.5,1.7,1.7
YES,10.1021/acsenergylett.9b00681,,,CCCCC(CC)COC(=O)c1sc2c(-c3cc4c(-c5ccc(CC(CC)CCCC)s5)c5sc(C)cc5c(-c5ccc(CC(CC)CCCC)s5)c4s3)sc(C)c2c1F,CCCCCCc1ccc(C2(c3ccc(CCCCCC)cc3)c3c(sc4cc(/C=C5\C(=O)c6ccc(F)cc6C5=C(C#N)C#N)sc34)-c3sc4c5c(sc4c32)-c2sc3cc(/C=C4\C(=O)c6ccc(F)cc6C4=C(C#N)C#N)sc3c2C5(c2ccc(CCCCCC)cc2)c2ccc(CCCCCC)cc2)cc1,0.74,22.5,0.703,11.9,-5.48,-4.02,1.46,1.46,-5.28,-3.5,1.78,1.78
YES,10.1021/acsami.7b03947,HFQx-T,ITIC,CCCCC(CC)COc1c(F)cc(-c2nc3c(-c4ccc(C)s4)c(F)c(F)c(-c4ccc(-c5cc6c(-c7ccc(CC(CC)CCCC)s7)c7sc(C)cc7c(-c7ccc(CC(CC)CCCC)s7)c6s5)s4)c3nc2-c2cc(F)c(OCC(CC)CCCC)c(F)c2)cc1F,CCCCCCc1ccc(C2(c3ccc(CCCCCC)cc3)c3cc4c(cc3-c3sc5cc(/C=C6\C(=O)c7ccccc7C6=C(C#N)C#N)sc5c32)C(c2ccc(CCCCCC)cc2)(c2ccc(CCCCCC)cc2)c2c-4sc3cc(/C=C4\C(=O)c5ccccc5C4=C(C#N)C#N)sc23)cc1,0.92,15.59,0.65,9.4,-5.49,-3.83,1.66,1.59,-5.44,-3.5,1.94,1.76
YES,10.1039/c7ta02486j,HFQx-T,ITCT,CCCCC(CC)COc1c(F)cc(-c2nc3c(-c4ccc(C)s4)c(F)c(F)c(-c4ccc(-c5cc6c(-c7ccc(CC(CC)CCCC)s7)c7sc(C)cc7c(-c7ccc(CC(CC)CCCC)s7)c6s5)s4)c3nc2-c2cc(F)c(OCC(CC)CCCC)c(F)c2)cc1F,CCCCCCc1ccc(C2(c3ccc(CCCCCC)cc3)c3cc4c(cc3-c3sc5cc(/C=C6\C(=O)c7cscc7C6=C(C#N)C#N)sc5c32)C(c2ccc(CCCCCC)cc2)(c2ccc(CCCCCC)cc2)c2c-4sc3cc(/C=C4\C(=O)c5cscc5C4=C(C#N)C#N)sc23)cc1,0.88,16.49,0.71,10.4,-5.585,-3.826,1.76,1.58,-5.45,-3.5,1.95,1.76
YES,10.1021/acs.macromol.8b02360,2TC-TT-BDTFT,m-ITIC,CCCCCCC(CCCC)COC(=O)c1cc(C)sc1-c1cc2sc(-c3sc(-c4cc5c(-c6cc(F)c(CC(CC)CCCC)s6)c6sc(C)cc6c(-c6cc(F)c(CC(CC)CCCC)s6)c5s4)cc3C(=O)OCC(CCCC)CCCCCC)cc2s1,CCCCCCc1cccc(C2(c3cccc(CCCCCC)c3)c3cc4c(cc3-c3sc5cc(/C=C6\C(=O)c7ccccc7C6=C(C#N)C#N)sc5c32)C(c2cccc(CCCCCC)c2)(c2cccc(CCCCCC)c2)c2c-4sc3cc(/C=C4\C(=O)c5ccccc5C4=C(C#N)C#N)sc23)c1,1.06,15.25,0.593,9.65,-5.527,-3.854,1.67,1.578,-5.45,-3.5,1.95,1.95
YES,10.1039/C9TA03272J,J101,ZITI,CCCCCCCCC(CCCCCC)Cn1nc2c(-c3ccc(C)s3)c(Cl)c(Cl)c(-c3ccc(-c4cc5c(-c6ccc([Si](CCC)(CCC)CCC)s6)c6sc(C)cc6c(-c6ccc([Si](CCC)(CCC)CCC)s6)c5s4)s3)c2n1,CCCCCCC(CCCC)CC1(CC(CCCC)CCCCCC)C2=C(c3cc4c(cc31)-c1sc(/C=C3\C(=O)c5cc(F)ccc5C3=C(C#N)C#N)cc1C4)C(CC(CCCC)CCCCCC)(CC(CCCC)CCCCCC)c1cc3c(cc12)Cc1cc(/C=C2\C(=O)c4cc(F)ccc4C2=C(C#N)C#N)sc1-3,0.937,21.25,0.725,14.43,-5.55,-3.78,1.77,1.53,-5.3,-3.5,1.8,1.53
YES,10.1039/C9TA03272J,J101,ITIC,CCCCCCCCC(CCCCCC)Cn1nc2c(-c3ccc(C)s3)c(Cl)c(Cl)c(-c3ccc(-c4cc5c(-c6ccc([Si](CCC)(CCC)CCC)s6)c6sc(C)cc6c(-c6ccc([Si](CCC)(CCC)CCC)s6)c5s4)s3)c2n1,CCCCCCc1ccc(C2(c3ccc(CCCCCC)cc3)c3cc4c(cc3-c3sc5cc(/C=C6\C(=O)c7ccccc7C6=C(C#N)C#N)sc5c32)C(c2ccc(CCCCCC)cc2)(c2ccc(CCCCCC)cc2)c2c-4sc3cc(/C=C4\C(=O)c5ccccc5C4=C(C#N)C#N)sc23)cc1,0.951,17.7,0.737,12.47,-5.576,-3.916,1.66,1.586,-5.3,-3.5,1.8,1.53
YES,10.1039/C8TA10662B,PBZ-ClSi,IT-4F,CCCCCCCCC(CCCCCC)Cn1nc2c(-c3ccc(C)s3)c(F)c(F)c(-c3ccc(-c4cc5c(-c6cc(Cl)c([Si](CCC)(CCC)CCC)s6)c6sc(C)cc6c(-c6cc(Cl)c([Si](CCC)(CCC)CCC)s6)c5s4)s3)c2n1,CCCCCCc1ccc(C2(c3ccc(CCCCCC)cc3)c3cc4c(cc3-c3sc5cc(/C=C6\C(=O)c7cc(F)c(F)cc7C6=C(C#N)C#N)sc5c32)C(c2ccc(CCCCCC)cc2)(c2ccc(CCCCCC)cc2)c2c-4sc3cc(/C=C4\C(=O)c5cc(F)c(F)cc5C4=C(C#N)C#N)sc23)cc1,0.93,19.2,0.715,12.8,-5.677,-4.105,1.57,1.522,-5.56,-3.5,2.06,1.94
YES,10.1039/C8TA10662B,J52-Cl,IT-4F,CCCCCCCCC(CCCCCC)Cn1nc2c(-c3ccc(C)s3)c(F)c(F)c(-c3ccc(-c4cc5c(-c6cc(Cl)c(CC(CC)CCCC)s6)c6sc(C)cc6c(-c6cc(Cl)c(CC(CC)CCCC)s6)c5s4)s3)c2n1,CCCCCCc1ccc(C2(c3ccc(CCCCCC)cc3)c3cc4c(cc3-c3sc5cc(/C=C6\C(=O)c7cc(F)c(F)cc7C6=C(C#N)C#N)sc5c32)C(c2ccc(CCCCCC)cc2)(c2ccc(CCCCCC)cc2)c2c-4sc3cc(/C=C4\C(=O)c5cc(F)c(F)cc5C4=C(C#N)C#N)sc23)cc1,0.8,17.7,0.683,9.7,-5.677,-4.105,1.57,1.522,-5.46,-3.5,1.96,1.94
YES,10.1021/acs.jpclett.8b03247,J52-Cl,ITIC,CCCCCCCCC(CCCCCC)Cn1nc2c(-c3ccc(C)s3)c(F)c(F)c(-c3ccc(-c4cc5c(-c6cc(Cl)c(CC(CC)CCCC)s6)c6sc(C)cc6c(-c6cc(Cl)c(CC(CC)CCCC)s6)c5s4)s3)c2n1,CCCCCCc1ccc(C2(c3ccc(CCCCCC)cc3)c3cc4c(cc3-c3sc5cc(/C=C6\C(=O)c7ccccc7C6=C(C#N)C#N)sc5c32)C(c2ccc(CCCCCC)cc2)(c2ccc(CCCCCC)cc2)c2c-4sc3cc(/C=C4\C(=O)c5ccccc5C4=C(C#N)C#N)sc23)cc1,0.956,17.17,0.702,11.53,-5.576,-3.916,1.66,1.586,-5.46,-3.5,1.96,1.94
YES,10.1021/acsaem.9b00365,,,CCCCCCCCC(CCCCCC)COc1ccc2cc(-c3ccc(-c4c5cc(C)sc5c(-c5ccc(-c6ccc7cc(CC(CCCCCC)CCCCCCCC)ccc7c6)s5)c5cc(-c6sc(-c7sc(-c8cc(CC(CC)CCCC)c(C)s8)c8c7C(=O)c7c(CC(CC)CCCC)sc(CC(CC)CCCC)c7C8=O)cc6CC(CC)CCCC)sc45)s3)ccc2c1,CCCCCCc1ccc(C2(c3ccc(CCCCCC)cc3)c3cc4c(cc3-c3sc5cc(/C=C6\C(=O)c7ccccc7C6=C(C#N)C#N)sc5c32)C(c2ccc(CCCCCC)cc2)(c2ccc(CCCCCC)cc2)c2c-4sc3cc(/C=C4\C(=O)c5ccccc5C4=C(C#N)C#N)sc23)cc1,0.943,15.16,0.701,10.02,-5.51,-3.84,1.67,1.67,-5.3,-3.5,1.8,1.8
YES,10.1021/acsami.8b16554,PBDTTz-SBP,ITIC,CCCCCCCCC(CCCCCC)CSc1ccc(-c2ccc(-c3c4cc(-c5ccc(-c6c(F)c(F)c(-c7ccc(C)s7)c7nn(CC(CCCCCC)CCCCCCCC)nc67)s5)sc4c(-c4ccc(-c5ccc(SCC(CCCCCC)CCCCCCCC)cc5)cc4)c4cc(C)sc34)cc2)cc1,CCCCCCc1ccc(C2(c3ccc(CCCCCC)cc3)c3cc4c(cc3-c3sc5cc(/C=C6\C(=O)c7ccccc7C6=C(C#N)C#N)sc5c32)C(c2ccc(CCCCCC)cc2)(c2ccc(CCCCCC)cc2)c2c-4sc3cc(/C=C4\C(=O)c5ccccc5C4=C(C#N)C#N)sc23)cc1,0.914,18.52,0.714,12.09,-5.576,-3.916,1.66,1.586,-5.46,-3.5,1.96,1.96
YES,10.1002/adma.201901872,,,CCCCCCCCc1cc(-c2nnc(-c3cc(CCCCCCCC)c(-c4cc5c(-c6cc(F)c(SCC(CCCC)CCCCCC)s6)c6sc(C)cc6c(-c6cc(F)c(SCC(CCCC)CCCCCC)s6)c5s4)s3)nn2)sc1C,CCCCCCCCCCCc1c(/C=C2\C(=O)c3cc(F)c(F)cc3C2=C(C#N)C#N)sc2c1sc1c3c4nsnc4c4c5sc6c(CCCCCCCCCCC)c(/C=C7\C(=O)c8cc(F)c(F)cc8C7=C(C#N)C#N)sc6c5n(CC(CC)CCCC)c4c3n(CC(CC)CCCC)c21,0.8,25.1,0.649,13.03,-5.6,-4.1,1.5,1.5,-5.5,-3.5,2,2
YES,10.1002/adma.201670001,,,CCCCCCCCCCCCC(CCCCCCCCCC)Cc1cc(-c2c(F)c(F)c(-c3cc(CC(CCCCCCCCCC)CCCCCCCCCCCC)c(-c4ccc(-c5ccc(C)s5)s4)s3)c3nsnc23)sc1C,CCCCCCC(CCCCCC)N1C(=O)c2ccc3c4c5c(c6ccc(c2c36)C1=O)=C(C1=CC2C(C=C1)c1ccc(-c3cc6c7c(ccc8c9c%10c(c3c87)=CC=C3C(=O)N(C(CCCCCC)CCCCCC)C(=O)C(C=C9)C3%10)C(=O)N(C(CCCCCC)CCCCCC)C6=O)cc1C21c2cc(C3=c6c7c(c8ccc9c%10c(ccc6c8%10)C(=O)N(C(CCCCCC)CCCCCC)C9=O)C=CC6C(=O)N(C(CCCCCC)CCCCCC)C(=O)C(=C3)C76)ccc2C2C=C(c3cc6c7c(ccc8c9c%10c(c3c78)C=CC3C(=O)N(C(CCCCCC)CCCCCC)C(=O)C(=CC=9)C%103)C(=O)N(C(CCCCCC)CCCCCC)C6=O)C=CC21)C=C1C(=O)N(C(CCCCC)CCCCC)C(=O)C(C=C4)C15,0.93,11.03,0.511,5.27,-5.97,-3.78,2.19,2.19,-5.37,-3.5,1.87,1.87
YES,10.1021/acsmacrolett.9b00368,,,CCCCCCCCOc1cccc(-c2nc3c(-c4ccc(C)s4)c(F)c(F)c(-c4ccc(-c5cc6c(-c7cc(F)c(SCC(CC)CCCC)s7)c7sc(C)cc7c(-c7cc(F)c(SCC(CC)CCCC)s7)c6s5)s4)c3nc2-c2cccc(OCCCCCCCC)c2)c1,CCCCCCCCCCCc1c(/C=C2\C(=O)c3cc(F)c(F)cc3C2=C(C#N)C#N)sc2c1sc1c3c4nsnc4c4c5sc6c(CCCCCCCCCCC)c(/C=C7\C(=O)c8cc(F)c(F)cc8C7=C(C#N)C#N)sc6c5n(CC(CC)CCCC)c4c3n(CC(CC)CCCC)c21,0.83,24.68,0.637,13.1,-5.65,-4.1,1.55,1.55,-5.41,-3.5,1.91,1.91
YES,10.1002/aenm.201802686,,,CCCCC(CC)Cc1ccc(-c2c3cc(-c4ccc(-c5sc(-c6ccc(C)s6)c6c5C(=O)c5c(CC(CC)CCCC)sc(CC(CC)CCCC)c5C6=O)s4)sc3c(-c3ccc(CC(CC)CCCC)cc3)c3cc(C)sc23)cc1,CCCCCCc1ccc(C2(c3ccc(CCCCCC)cc3)c3cc4c(cc3-c3sc5cc(/C=C6\C(=O)c7cscc7C6=C(C#N)C#N)sc5c32)C(c2ccc(CCCCCC)cc2)(c2ccc(CCCCCC)cc2)c2c-4sc3cc(/C=C4\C(=O)c5cscc5C4=C(C#N)C#N)sc23)cc1,0.91,15.76,0.652,9.36,-5.62,-3.96,1.66,1.66,-5.41,-3.49,1.92,1.92
YES,10.1021/acs.nanolett.9b01344,,,CCCCC(CC)Cc1ccc(-c2c3cc(-c4ccc(-c5sc(-c6ccc(C)s6)c6c5C(=O)c5c(CC(CC)CCCC)sc(CC(CC)CCCC)c5C6=O)s4)sc3c(-c3ccc(CC(CC)CCCC)s3)c3cc(C)sc23)s1,CCCCC(CC)Cn1nc2c(n1)c1c3sc4cc(/C=C5\C(=O)c6ccccc6C5=C(C#N)C#N)sc4c3n(CC(CC)CCCC)c1c1c2c2sc3cc(/C=C4\C(=O)c5ccccc5C4=C(C#N)C#N)sc3c2n1CC(CC)CCCC,0.88,20.4,0.696,12.6,-5.47,-3.95,1.52,1.52,-5.4,-3.49,1.91,1.91
YES,10.1002/aenm.201802686,PTBB-p,ITCT,CCCCC(CC)CSc1ccc(-c2c3cc(-c4ccc(-c5sc(-c6ccc(C)s6)c6c5C(=O)c5c(CC(CC)CCCC)sc(CC(CC)CCCC)c5C6=O)s4)sc3c(-c3ccc(SCC(CC)CCCC)cc3)c3cc(C)sc23)cc1,CCCCCCc1ccc(C2(c3ccc(CCCCCC)cc3)c3cc4c(cc3-c3sc5cc(/C=C6\C(=O)c7cscc7C6=C(C#N)C#N)sc5c32)C(c2ccc(CCCCCC)cc2)(c2ccc(CCCCCC)cc2)c2c-4sc3cc(/C=C4\C(=O)c5cscc5C4=C(C#N)C#N)sc23)cc1,0.91,15.7,0.509,7.26,-5.585,-3.826,1.76,1.58,-5.41,-3.49,1.92,1.84
YES,10.1039/c7tc04750a,,,CCCCCCCC(CCCCCC)COc1ccc(-c2ccc(-c3c4cc(-c5ccc(-c6c(F)c(F)c(-c7ccc(C)s7)c7nn(CC(CCCC)CCCCCC)nc67)s5)sc4c(-c4ccc(-c5ccc(OCC(CCCCCC)CCCCCCC)cc5)cc4)c4cc(C)sc34)cc2)cc1,CCCCCCc1ccc(C2(c3ccc(CCCCCC)cc3)c3cc4c(cc3-c3sc5cc(/C=C6\C(=O)c7ccccc7C6=C(C#N)C#N)sc5c32)C(c2ccc(CCCCCC)cc2)(c2ccc(CCCCCC)cc2)c2c-4sc3cc(/C=C4\C(=O)c5ccccc5C4=C(C#N)C#N)sc23)cc1,0.81,17.7,0.56,8.03,-5.48,-3.83,1.65,1.65,-5.25,-3.49,1.76,1.76
YES,10.1002/aenm.201602119,,,CCCCCCCCC(CCCCCC)Cc1cc(-c2sc(-c3c(F)c(F)c(-c4cc(CC(CCCCCC)CCCCCCCC)c(-c5cc(CC(CCCCCC)CCCCCCCC)c(-c6ccc(-c7ccc(-c8c(F)c(F)c(-c9ccc(C)s9)c9nonc89)s7)s6)s5)s4)c4nonc34)cc2CC(CCCCCC)CCCCCCCC)sc1C,CCCCCCc1cc(C2(c3ccc(CCCCCC)s3)c3cc4c(cc3-c3sc5cc(/C=C6\C(=O)c7ccccc7C6=C(C#N)C#N)sc5c32)C(c2ccc(CCCCCC)s2)(c2ccc(CCCCCC)s2)c2c-4sc3cc(/C=C4\C(=O)c5ccccc5C4=C(C#N)C#N)sc23)cs1,1.07,11.72,0.569,7.4,-5.66,-3.96,1.7,1.7,-5.57,-3.49,2.08,2.08
YES,10.1021/acs.macromol.9b01233,,,CCCCCCCCC(CCCCCC)Cn1nc2c(-c3cc4sc(C)c(CCCCCC)c4s3)c(F)c(F)c(-c3cc4sc(-c5cc6c(-c7cc(Cl)c(CC(CC)CCCC)s7)c7sc(C)cc7c(-c7cc(Cl)c(CC(CC)CCCC)s7)c6s5)c(CCCCCC)c4s3)c2n1,CCCCCCCCCCCc1c(/C=C2\C(=O)c3cc(F)c(F)cc3C2=C(C#N)C#N)sc2c1sc1c3c4nsnc4c4c5sc6c(CCCCCCCCCCC)c(/C=C7\C(=O)c8cc(F)c(F)cc8C7=C(C#N)C#N)sc6c5n(CC(CC)CCCC)c4c3n(CC(CC)CCCC)c21,0.84,22.21,0.754,14.02,-5.6,-4.1,1.5,1.5,-5.42,-3.49,1.93,1.93
