Repository: sunyrain/OPV2D

# OPV-DB device data browser

The website presents the published [OPV-DB v2.0.0 dataset](https://doi.org/10.5281/zenodo.23951239).

| Collection | Observations | Source DOIs |
|---|---:|---:|
| [Standard binary](https://sunyrain.github.io/OPV2D/) | 32,778 | 7,360 |
| [Standard ternary](https://sunyrain.github.io/OPV2D/ternary.html) | 2,588 | 461 |
| [Indoor photovoltaics](https://sunyrain.github.io/OPV2D/indoor.html) | 1,678 | 166 |

The primary binary collection has two nested subsets: 27,863 strict-performance
records and 19,299 strict-molecular records. Ternary and indoor collections have
partial literature coverage; records can overlap across topics.

File: Active_Database.csv (part 14 of 26)
Checked,DOI,Donor,Acceptor,Donor SMILES,Acceptor SMILES,Voc,Jsc,FF,PCE,HOMO_A,LUMO_A,Ehl_A,Eg_A,HOMO_D,LUMO_D,Ehl_D,Eg_D
YES,10.1039/C8QM00609A,PBDB-T,HF-TCIC,CCCCC(CC)Cc1ccc(-c2c3cc(-c4ccc(-c5sc(-c6ccc(C)s6)c6c5C(=O)c5c(CC(CC)CCCC)sc(CC(CC)CCCC)c5C6=O)s4)sc3c(-c3ccc(CC(CC)CCCC)s3)c3cc(C)sc23)s1,CCCCC(CC)CC1(CC(CC)CCCC)c2cc(/C=C3\C(=O)c4cc(F)c(F)cc4C3=C(C#N)C#N)sc2-c2sc(-c3sc(-c4cc5c(s4)-c4sc(/C=C6\C(=O)c7cc(F)c(F)cc7C6=C(C#N)C#N)cc4C5(CC(CC)CCCC)CC(CC)CCCC)c(F)c3F)cc21,0.76,20.04,0.65,9.86,-5.43,-3.83,1.6,1.44,-5.33,-3.48,1.85,1.84
YES,10.1002/adma.201705208,PBDB-T,DF-PCIC,CCCCC(CC)Cc1ccc(-c2c3cc(-c4ccc(-c5sc(-c6ccc(C)s6)c6c5C(=O)c5c(CC(CC)CCCC)sc(CC(CC)CCCC)c5C6=O)s4)sc3c(-c3ccc(CC(CC)CCCC)s3)c3cc(C)sc23)s1,CCCCC(CC)CC1(CC(CC)CCCC)c2cc(/C=C3\C(=O)c4ccccc4C3=C(C#N)C#N)sc2-c2sc(-c3cc(F)c(-c4cc5c(s4)-c4sc(/C=C6\C(=O)c7ccccc7C6=C(C#N)C#N)cc4C5(CC(CC)CCCC)CC(CC)CCCC)cc3F)cc21,0.91,15.66,0.72,10.14,-5.49,-3.77,1.72,,-5.33,-3.48,1.85,1.84
YES,10.1039/C8QM00609A,PBDB-T,DF-TCIC,CCCCC(CC)Cc1ccc(-c2c3cc(-c4ccc(-c5sc(-c6ccc(C)s6)c6c5C(=O)c5c(CC(CC)CCCC)sc(CC(CC)CCCC)c5C6=O)s4)sc3c(-c3ccc(CC(CC)CCCC)s3)c3cc(C)sc23)s1,CCCCC(CC)CC1(CC(CC)CCCC)c2cc(/C=C3\C(=O)c4ccccc4C3=C(C#N)C#N)sc2-c2sc(-c3sc(-c4cc5c(s4)-c4sc(/C=C6\C(=O)c7ccccc7C6=C(C#N)C#N)cc4C5(CC(CC)CCCC)CC(CC)CCCC)c(F)c3F)cc21,0.86,16.39,0.58,8.23,-5.37,-3.76,1.61,1.46,-5.33,-3.48,1.85,1.84
YES,10.1002/adma.201904215,,,CCCCC(CC)Cc1ccc(-c2c3cc(-c4ccc(-c5sc(-c6ccc(C)s6)c6c5C(=O)c5c(CC(CC)CCCC)sc(CC(CC)CCCC)c5C6=O)s4)sc3c(-c3ccc(CC(CC)CCCC)s3)c3cc(C)sc23)s1,CCCCC(CC)Cn1nc2c(n1)c1c3sc4cc(/C=C5\C(=O)c6ccccc6C5=C(C#N)C#N)sc4c3n(CC(CC)CCCC)c1c1c2c2sc3cc(/C=C4\C(=O)c5ccccc5C4=C(C#N)C#N)sc3c2n1CC(CC)CCCC,0.88,21.4,0.695,13.4,-5.45,-3.95,1.5,1.5,-5.39,-3.48,1.91,1.91
YES,10.1038/s41467-019-08386-9,PBDB-T,Y1,CCCCC(CC)Cc1ccc(-c2c3cc(-c4ccc(-c5sc(-c6ccc(C)s6)c6c5C(=O)c5c(CC(CC)CCCC)sc(CC(CC)CCCC)c5C6=O)s4)sc3c(-c3ccc(CC(CC)CCCC)s3)c3cc(C)sc23)s1,CCCCC(CC)Cn1nc2c(n1)c1c3sc4cc(/C=C5\C(=O)c6ccccc6C5=C(C#N)C#N)sc4c3n(CC(CC)CCCC)c1c1c2c2sc3cc(/C=C4\C(=O)c5ccccc5C4=C(C#N)C#N)sc3c2n1CC(CC)CCCC,0.87,22.44,0.691,13.42,-5.45,-3.95,1.5,,-5.33,-3.48,1.85,1.84
YES,10.1038/s41467-019-08386-9,PBDB-T,Y2,CCCCC(CC)Cc1ccc(-c2c3cc(-c4ccc(-c5sc(-c6ccc(C)s6)c6c5C(=O)c5c(CC(CC)CCCC)sc(CC(CC)CCCC)c5C6=O)s4)sc3c(-c3ccc(CC(CC)CCCC)s3)c3cc(C)sc23)s1,CCCCC(CC)Cn1nc2c(n1)c1c3sc4cc(/C=C5\C(=O)c6cscc6C5=C(C#N)C#N)sc4c3n(CC(CC)CCCC)c1c1c2c2sc3cc(/C=C4\C(=O)c5cscc5C4=C(C#N)C#N)sc3c2n1CC(CC)CCCC,0.82,23.56,0.694,13.4,-5.43,-4.04,1.39,,-5.33,-3.48,1.85,1.84
YES,10.1002/aenm.201803541,,,CCCCC(CC)Cc1ccc(-c2c3cc(-c4ccc(-c5sc(-c6ccc(C)s6)c6c5C(=O)c5c(CC(CC)CCCC)sc(CC(CC)CCCC)c5C6=O)s4)sc3c(-c3ccc(CC(CC)CCCC)s3)c3cc(C)sc23)s1,CCCCC(CC)COc1ccc(C2(c3ccc(OCC(CC)CCCC)cc3)c3cc(/C=C4\C(=O)c5cc6ccccc6cc5C4=C(C#N)C#N)sc3-c3ccc4cc5c6c(ccc5cc4c32)-c2sc(/C=C3\C(=O)c4cc5ccccc5cc4C3=C(C#N)C#N)cc2C6(c2ccc(OCC(CC)CCCC)cc2)c2ccc(OCC(CC)CCCC)cc2)cc1,0.919,17.11,0.694,10.91,-5.44,-3.8,1.64,1.64,-5.28,-3.48,1.8,1.8
YES,10.1002/adma.201800403,PBDB-T,ZITI,CCCCC(CC)Cc1ccc(-c2c3cc(-c4ccc(-c5sc(-c6ccc(C)s6)c6c5C(=O)c5c(CC(CC)CCCC)sc(CC(CC)CCCC)c5C6=O)s4)sc3c(-c3ccc(CC(CC)CCCC)s3)c3cc(C)sc23)s1,CCCCCCC(CCCC)CC1(CC(CCCC)CCCCCC)C2=C(c3cc4c(cc31)-c1sc(/C=C3\C(=O)c5cc(F)ccc5C3=C(C#N)C#N)cc1C4)C(CC(CCCC)CCCCCC)(CC(CCCC)CCCCCC)c1cc3c(cc12)Cc1cc(/C=C2\C(=O)c4cc(F)ccc4C2=C(C#N)C#N)sc1-3,0.89,19.8,0.74,13.03,-5.56,-3.77,1.79,1.53,-5.33,-3.48,1.85,1.84
YES,10.1039/C8TA00764K,PBDB-T,IDTT-BH,CCCCC(CC)Cc1ccc(-c2c3cc(-c4ccc(-c5sc(-c6ccc(C)s6)c6c5C(=O)c5c(CC(CC)CCCC)sc(CC(CC)CCCC)c5C6=O)s4)sc3c(-c3ccc(CC(CC)CCCC)s3)c3cc(C)sc23)s1,CCCCCCC(CCCC)Cc1ccc(C2(c3ccc(CC(CCCC)CCCCCC)cc3)c3cc4c(cc3-c3sc5cc(/C=C6\C(=O)c7cc8ccccc8cc7C6=C(C#N)C#N)sc5c32)C(c2ccc(CC(CCCC)CCCCCC)cc2)(c2ccc(CC(CCCC)CCCCCC)cc2)c2c-4sc3cc(/C=C4\C(=O)c5cc6ccccc6cc5C4=C(C#N)C#N)sc23)cc1,0.85,16.86,0.692,9.92,-5.42,-3.86,1.56,1.54,-5.33,-3.48,1.85,1.84
YES,10.1002/solr.201800053,PBDB-T,O-NTIC,CCCCC(CC)Cc1ccc(-c2c3cc(-c4ccc(-c5sc(-c6ccc(C)s6)c6c5C(=O)c5c(CC(CC)CCCC)sc(CC(CC)CCCC)c5C6=O)s4)sc3c(-c3ccc(CC(CC)CCCC)s3)c3cc(C)sc23)s1,CCCCCCC(CCCC)COc1ccc(C2(c3ccc(OCC(CCCC)CCCCCC)cc3)c3cc(/C=C4\C(=O)c5ccccc5C4=C(C#N)C#N)sc3-c3ccc4c5c(ccc4c32)-c2sc(/C=C3\C(=O)c4ccccc4C3=C(C#N)C#N)cc2C5(c2ccc(OCC(CCCC)CCCCCC)cc2)c2ccc(OCC(CCCC)CCCCCC)cc2)cc1,0.978,13.31,0.699,9.1,-5.51,-3.67,1.84,1.7,-5.33,-3.48,1.85,1.84
YES,10.1039/C8TA00764K,PBDB-T,IDTT-OBH,CCCCC(CC)Cc1ccc(-c2c3cc(-c4ccc(-c5sc(-c6ccc(C)s6)c6c5C(=O)c5c(CC(CC)CCCC)sc(CC(CC)CCCC)c5C6=O)s4)sc3c(-c3ccc(CC(CC)CCCC)s3)c3cc(C)sc23)s1,CCCCCCC(CCCC)COc1ccc(C2(c3ccc(OCC(CCCC)CCCCCC)cc3)c3cc4c(cc3-c3sc5cc(/C=C6\C(=O)c7cc8ccccc8cc7C6=C(C#N)C#N)sc5c32)C(c2ccc(OCC(CCCC)CCCCCC)cc2)(c2ccc(OCC(CCCC)CCCCCC)cc2)c2c-4sc3cc(/C=C4\C(=O)c5cc6ccccc6cc5C4=C(C#N)C#N)sc23)cc1,0.87,17.46,0.72,10.93,-5.41,-3.86,1.55,1.57,-5.33,-3.48,1.85,1.84
YES,10.1002/adma.201807832,PBDB-T,IDIC,CCCCC(CC)Cc1ccc(-c2c3cc(-c4ccc(-c5sc(-c6ccc(C)s6)c6c5C(=O)c5c(CC(CC)CCCC)sc(CC(CC)CCCC)c5C6=O)s4)sc3c(-c3ccc(CC(CC)CCCC)s3)c3cc(C)sc23)s1,CCCCCCC1(CCCCCC)c2cc3c(cc2-c2sc(/C=C4\C(=O)c5ccccc5C4=C(C#N)C#N)cc21)C(CCCCCC)(CCCCCC)c1cc(/C=C2\C(=O)c4ccccc4C2=C(C#N)C#N)sc1-3,0.819,17.27,0.736,10.41,-5.69,-3.91,1.78,1.63,-5.33,-3.48,1.85,1.84
YES,10.1002/aenm.201801203,PBDB-T,IXIC-4Cl,CCCCC(CC)Cc1ccc(-c2c3cc(-c4ccc(-c5sc(-c6ccc(C)s6)c6c5C(=O)c5c(CC(CC)CCCC)sc(CC(CC)CCCC)c5C6=O)s4)sc3c(-c3ccc(CC(CC)CCCC)s3)c3cc(C)sc23)s1,CCCCCCc1ccc(C2(c3ccc(CCCCCC)cc3)c3c(sc4cc(/C=C5\C(=O)c6cc(Cl)c(Cl)cc6C5=C(C#N)C#N)sc34)-c3sc4c5c(sc4c32)-c2sc3cc(/C=C4\C(=O)c6cc(Cl)c(Cl)cc6C4=C(C#N)C#N)sc3c2C5(c2ccc(CCCCCC)cc2)c2ccc(CCCCCC)cc2)cc1,0.69,22.9,0.712,11.2,-5.2,-3.95,1.25,1.25,-5.33,-3.48,1.85,1.84
YES,10.1039/C7TA05774A,PBDB-T,IDT-Tz,CCCCC(CC)Cc1ccc(-c2c3cc(-c4ccc(-c5sc(-c6ccc(C)s6)c6c5C(=O)c5c(CC(CC)CCCC)sc(CC(CC)CCCC)c5C6=O)s4)sc3c(-c3ccc(CC(CC)CCCC)s3)c3cc(C)sc23)s1,CCCCCCc1ccc(C2(c3ccc(CCCCCC)cc3)c3cc(-c4ncc(/C=C5\C(=O)c6ccccc6C5=C(C#N)C#N)s4)ccc3-c3cc4c(cc32)-c2ccc(-c3ncc(/C=C5\C(=O)c6ccccc6C5=C(C#N)C#N)s3)cc2C4(c2ccc(CCCCCC)cc2)c2ccc(CCCCCC)cc2)cc1,0.88,13.67,0.708,8.52,-5.62,-4.09,1.53,,-5.33,-3.48,1.85,1.84
YES,10.1039/C7TA05809H,PBDB-T,NTIC-Me,CCCCC(CC)Cc1ccc(-c2c3cc(-c4ccc(-c5sc(-c6ccc(C)s6)c6c5C(=O)c5c(CC(CC)CCCC)sc(CC(CC)CCCC)c5C6=O)s4)sc3c(-c3ccc(CC(CC)CCCC)s3)c3cc(C)sc23)s1,CCCCCCc1ccc(C2(c3ccc(CCCCCC)cc3)c3cc(/C=C4\C(=O)c5cc(C)ccc5C4=C(C#N)C#N)sc3-c3ccc4c5c(ccc4c32)-c2sc(/C=C3\C(=O)c4cc(C)ccc4C3=C(C#N)C#N)cc2C5(c2ccc(CCCCCC)cc2)c2ccc(CCCCCC)cc2)cc1,0.963,13.03,0.662,8.3,-5.53,-3.73,1.8,1.74,-5.33,-3.48,1.85,1.84
YES,10.1039/C7TA05809H,PBDB-T,NTIC-OMe,CCCCC(CC)Cc1ccc(-c2c3cc(-c4ccc(-c5sc(-c6ccc(C)s6)c6c5C(=O)c5c(CC(CC)CCCC)sc(CC(CC)CCCC)c5C6=O)s4)sc3c(-c3ccc(CC(CC)CCCC)s3)c3cc(C)sc23)s1,CCCCCCc1ccc(C2(c3ccc(CCCCCC)cc3)c3cc(/C=C4\C(=O)c5cc(OC)ccc5C4=C(C#N)C#N)sc3-c3ccc4c5c(ccc4c32)-c2sc(/C=C3\C(=O)c4cc(OC)ccc4C3=C(C#N)C#N)cc2C5(c2ccc(CCCCCC)cc2)c2ccc(CCCCCC)cc2)cc1,0.965,13.52,0.66,8.61,-5.53,-3.7,1.83,1.71,-5.33,-3.48,1.85,1.84
YES,10.1007/s40843-017-9084-x,PBDB-T,TTIC-M,CCCCC(CC)Cc1ccc(-c2c3cc(-c4ccc(-c5sc(-c6ccc(C)s6)c6c5C(=O)c5c(CC(CC)CCCC)sc(CC(CC)CCCC)c5C6=O)s4)sc3c(-c3ccc(CC(CC)CCCC)s3)c3cc(C)sc23)s1,CCCCCCc1ccc(C2(c3ccc(CCCCCC)cc3)c3cc(/C=C4\C(=O)c5ccc(C)cc5C4=C(C#N)C#N)sc3-c3sc4c5c(sc4c32)-c2sc(/C=C3\C(=O)c4ccc(C)cc4C3=C(C#N)C#N)cc2C5(c2ccc(CCCCCC)cc2)c2ccc(CCCCCC)cc2)cc1,0.83,19.07,0.63,9.97,-5.3,-3.82,1.48,1.44,-5.33,-3.48,1.85,1.84
YES,10.1021/jacs.7b01170,PBDB-T,NFBDT,CCCCC(CC)Cc1ccc(-c2c3cc(-c4ccc(-c5sc(-c6ccc(C)s6)c6c5C(=O)c5c(CC(CC)CCCC)sc(CC(CC)CCCC)c5C6=O)s4)sc3c(-c3ccc(CC(CC)CCCC)s3)c3cc(C)sc23)s1,CCCCCCc1ccc(C2(c3ccc(CCCCCC)cc3)c3cc(/C=C4\C(=O)c5ccccc5C4=C(C#N)C#N)sc3-c3sc4cc5c6c(sc5cc4c32)-c2sc(/C=C3\C(=O)c4ccccc4C3=C(C#N)C#N)cc2C6(c2ccc(CCCCCC)cc2)c2ccc(CCCCCC)cc2)cc1,0.868,17.85,0.672,10.42,-5.42,-3.86,1.56,1.56,-5.33,-3.48,1.85,1.84
YES,10.1007/s40843-017-9084-x,PBDB-T,TTIC-F,CCCCC(CC)Cc1ccc(-c2c3cc(-c4ccc(-c5sc(-c6ccc(C)s6)c6c5C(=O)c5c(CC(CC)CCCC)sc(CC(CC)CCCC)c5C6=O)s4)sc3c(-c3ccc(CC(CC)CCCC)s3)c3cc(C)sc23)s1,CCCCCCc1ccc(C2(c3ccc(CCCCCC)cc3)c3cc(C=C4C(=O)c5cc(F)ccc5C4=C(C#N)C#N)sc3-c3sc4c5c(sc4c32)-c2sc(C=C3C(=O)c4cc(F)ccc4C3=C(C#N)C#N)cc2C5(c2ccc(CCCCCC)cc2)c2ccc(CCCCCC)cc2)cc1,0.71,21.26,0.63,9.51,-5.34,-3.88,1.46,1.35,-5.33,-3.48,1.85,1.84
YES,10.1039/C8TA00783G,PBDB-T,IDT2Se-4F,CCCCC(CC)Cc1ccc(-c2c3cc(-c4ccc(-c5sc(-c6ccc(C)s6)c6c5C(=O)c5c(CC(CC)CCCC)sc(CC(CC)CCCC)c5C6=O)s4)sc3c(-c3ccc(CC(CC)CCCC)s3)c3cc(C)sc23)s1,CCCCCCc1ccc(C2(c3ccc(CCCCCC)cc3)c3cc4c(cc3-c3sc(-c5ccc(/C=C6\C(=O)c7cc(F)c(F)cc7C6=C(C#N)C#N)[se]5)cc32)C(c2ccc(CCCCCC)cc2)(c2ccc(CCCCCC)cc2)c2cc(-c3ccc(/C=C5\C(=O)c6cc(F)c(F)cc6C5=C(C#N)C#N)[se]3)sc2-4)cc1,0.79,21.49,0.659,11.19,-5.51,-4,1.51,1.39,-5.33,-3.48,1.85,1.84
YES,10.1021/acsenergylett.8b00928,PBDB-T,IDTT2F,CCCCC(CC)Cc1ccc(-c2c3cc(-c4ccc(-c5sc(-c6ccc(C)s6)c6c5C(=O)c5c(CC(CC)CCCC)sc(CC(CC)CCCC)c5C6=O)s4)sc3c(-c3ccc(CC(CC)CCCC)s3)c3cc(C)sc23)s1,CCCCCCc1ccc(C2(c3ccc(CCCCCC)cc3)c3cc4c(cc3-c3sc(-c5ccc(/C=C6\C(=O)c7cc(F)c(F)cc7C6=C(C#N)C#N)s5)cc32)C(c2ccc(CCCCCC)cc2)(c2ccc(CCCCCC)cc2)c2cc(-c3ccc(/C=C5\C(=O)c6cc(F)c(F)cc6C5=C(C#N)C#N)s3)sc2-4)cc1,0.81,18.51,0.59,8.85,-5.57,-4.03,1.54,1.46,-5.33,-3.48,1.85,1.84
YES,10.1039/C8TA00783G,PBDB-T,IDT2Se,CCCCC(CC)Cc1ccc(-c2c3cc(-c4ccc(-c5sc(-c6ccc(C)s6)c6c5C(=O)c5c(CC(CC)CCCC)sc(CC(CC)CCCC)c5C6=O)s4)sc3c(-c3ccc(CC(CC)CCCC)s3)c3cc(C)sc23)s1,CCCCCCc1ccc(C2(c3ccc(CCCCCC)cc3)c3cc4c(cc3-c3sc(-c5ccc(/C=C6\C(=O)c7ccccc7C6=C(C#N)C#N)[se]5)cc32)C(c2ccc(CCCCCC)cc2)(c2ccc(CCCCCC)cc2)c2cc(-c3ccc(/C=C5\C(=O)c6ccccc6C5=C(C#N)C#N)[se]3)sc2-4)cc1,0.89,17.49,0.608,9.36,-5.41,-3.87,1.54,1.45,-5.33,-3.48,1.85,1.84
YES,10.1021/acsami.9b10243,,,CCCCC(CC)Cc1ccc(-c2c3cc(-c4ccc(-c5sc(-c6ccc(C)s6)c6c5C(=O)c5c(CC(CC)CCCC)sc(CC(CC)CCCC)c5C6=O)s4)sc3c(-c3ccc(CC(CC)CCCC)s3)c3cc(C)sc23)s1,CCCCCCc1ccc(C2(c3ccc(CCCCCC)cc3)c3cc4c(cc3-c3sc(-c5sc(/C=C6\C(=O)c7cc(Cl)c(Cl)cc7C6=C(C#N)C#N)cc5CC(CC)CCCC)cc32)C(c2ccc(CCCCCC)cc2)(c2ccc(CCCCCC)cc2)c2cc(-c3sc(/C=C5\C(=O)c6cc(Cl)c(Cl)cc6C5=C(C#N)C#N)cc3CC(CC)CCCC)sc2-4)cc1,0.86,21.49,0.6,11.1,-5.54,-4.11,1.43,1.43,-5.28,-3.48,1.8,1.8
YES,10.1002/adma.201703080,PBDB-T,IEICO-4Cl,CCCCC(CC)Cc1ccc(-c2c3cc(-c4ccc(-c5sc(-c6ccc(C)s6)c6c5C(=O)c5c(CC(CC)CCCC)sc(CC(CC)CCCC)c5C6=O)s4)sc3c(-c3ccc(CC(CC)CCCC)s3)c3cc(C)sc23)s1,CCCCCCc1ccc(C2(c3ccc(CCCCCC)cc3)c3cc4c(cc3-c3sc(-c5sc(/C=C6\C(=O)c7cc(Cl)c(Cl)cc7C6=C(C#N)C#N)cc5OCC(CC)CCCC)cc32)C(c2ccc(CCCCCC)cc2)(c2ccc(CCCCCC)cc2)c2cc(-c3sc(/C=C5\C(=O)c6cc(Cl)c(Cl)cc6C5=C(C#N)C#N)cc3OCC(CC)CCCC)sc2-4)cc1,0.744,20.8,0.625,9.67,-5.56,-4.23,1.33,1.23,-5.33,-3.48,1.85,1.84
YES,10.1021/acsami.9b10243,,,CCCCC(CC)Cc1ccc(-c2c3cc(-c4ccc(-c5sc(-c6ccc(C)s6)c6c5C(=O)c5c(CC(CC)CCCC)sc(CC(CC)CCCC)c5C6=O)s4)sc3c(-c3ccc(CC(CC)CCCC)s3)c3cc(C)sc23)s1,CCCCCCc1ccc(C2(c3ccc(CCCCCC)cc3)c3cc4c(cc3-c3sc(-c5sc(/C=C6\C(=O)c7cc(F)c(F)cc7C6=C(C#N)C#N)cc5CC(CC)CCCC)cc32)C(c2ccc(CCCCCC)cc2)(c2ccc(CCCCCC)cc2)c2cc(-c3sc(/C=C5\C(=O)c6cc(F)c(F)cc6C5=C(C#N)C#N)cc3CC(CC)CCCC)sc2-4)cc1,0.87,21.35,0.58,10.8,-5.51,-4.07,1.44,1.44,-5.28,-3.48,1.8,1.8
YES,10.1021/acsenergylett.8b00928,PBDB-T,IEICO-4F,CCCCC(CC)Cc1ccc(-c2c3cc(-c4ccc(-c5sc(-c6ccc(C)s6)c6c5C(=O)c5c(CC(CC)CCCC)sc(CC(CC)CCCC)c5C6=O)s4)sc3c(-c3ccc(CC(CC)CCCC)s3)c3cc(C)sc23)s1,CCCCCCc1ccc(C2(c3ccc(CCCCCC)cc3)c3cc4c(cc3-c3sc(-c5sc(/C=C6\C(=O)c7cc(F)c(F)cc7C6=C(C#N)C#N)cc5OCC(CC)CCCC)cc32)C(c2ccc(CCCCCC)cc2)(c2ccc(CCCCCC)cc2)c2cc(-c3sc(/C=C5\C(=O)c6cc(F)c(F)cc6C5=C(C#N)C#N)cc3OCC(CC)CCCC)sc2-4)cc1,0.77,20.1,0.56,8.66,-5.44,-4.19,1.25,1.24,-5.33,-3.48,1.85,1.84
YES,10.1039/C7TA06631G,PBDB-T,IDT-T-N,CCCCC(CC)Cc1ccc(-c2c3cc(-c4ccc(-c5sc(-c6ccc(C)s6)c6c5C(=O)c5c(CC(CC)CCCC)sc(CC(CC)CCCC)c5C6=O)s4)sc3c(-c3ccc(CC(CC)CCCC)s3)c3cc(C)sc23)s1,CCCCCCc1ccc(C2(c3ccc(CCCCCC)cc3)c3cc4c(cc3-c3sc(-c5sc(/C=C6\C(=O)c7cc8ccccc8cc7C6=C(C#N)C#N)cc5CC(CC)CCCC)cc32)C(c2ccc(CCCCCC)cc2)(c2ccc(CCCCCC)cc2)c2cc(-c3sc(/C=C5\C(=O)c6cc7ccccc7cc6C5=C(C#N)C#N)cc3CC(CC)CCCC)sc2-4)cc1,0.94,14.03,0.561,7.4,-5.58,-4.06,1.52,1.45,-5.33,-3.48,1.85,1.84
YES,10.1021/acsami.9b10243,,,CCCCC(CC)Cc1ccc(-c2c3cc(-c4ccc(-c5sc(-c6ccc(C)s6)c6c5C(=O)c5c(CC(CC)CCCC)sc(CC(CC)CCCC)c5C6=O)s4)sc3c(-c3ccc(CC(CC)CCCC)s3)c3cc(C)sc23)s1,CCCCCCc1ccc(C2(c3ccc(CCCCCC)cc3)c3cc4c(cc3-c3sc(-c5sc(/C=C6\C(=O)c7ccccc7C6=C(C#N)C#N)cc5CC(CC)CCCC)cc32)C(c2ccc(CCCCCC)cc2)(c2ccc(CCCCCC)cc2)c2cc(-c3sc(/C=C5\C(=O)c6ccccc6C5=C(C#N)C#N)cc3CC(CC)CCCC)sc2-4)cc1,1.02,15.05,0.48,7.3,-5.41,-3.84,1.57,1.57,-5.28,-3.48,1.8,1.8
YES,10.1039/C7TA06631G,PBDB-T,IDT-N,CCCCC(CC)Cc1ccc(-c2c3cc(-c4ccc(-c5sc(-c6ccc(C)s6)c6c5C(=O)c5c(CC(CC)CCCC)sc(CC(CC)CCCC)c5C6=O)s4)sc3c(-c3ccc(CC(CC)CCCC)s3)c3cc(C)sc23)s1,CCCCCCc1ccc(C2(c3ccc(CCCCCC)cc3)c3cc4c(cc3-c3sc(/C=C5\C(=O)c6cc7ccccc7cc6C5=C(C#N)C#N)cc32)C(c2ccc(CCCCCC)cc2)(c2ccc(CCCCCC)cc2)c2cc(/C=C3\C(=O)c5cc6ccccc6cc5C3=C(C#N)C#N)sc2-4)cc1,0.79,15.88,0.719,9,-5.74,-4.08,1.66,1.58,-5.33,-3.48,1.85,1.84
YES,10.1021/acsaem.8b00851,PBDB-T,ITBTR-C6,CCCCC(CC)Cc1ccc(-c2c3cc(-c4ccc(-c5sc(-c6ccc(C)s6)c6c5C(=O)c5c(CC(CC)CCCC)sc(CC(CC)CCCC)c5C6=O)s4)sc3c(-c3ccc(CC(CC)CCCC)s3)c3cc(C)sc23)s1,CCCCCCc1ccc(C2(c3ccc(CCCCCC)cc3)c3cc4c(cc3-c3sc5cc(-c6ccc(/C=c7\sc(=C(C#N)C#N)n(CCCCCC)c7=O)c7nsnc67)sc5c32)C(c2ccc(CCCCCC)cc2)(c2ccc(CCCCCC)cc2)c2c-4sc3cc(-c4ccc(/C=c5\sc(=C(C#N)C#N)n(CCCCCC)c5=O)c5nsnc45)sc23)cc1,0.88,16.3,0.642,9.29,,,,,-5.33,-3.48,1.85,1.84
YES,10.1002/adma.201602776,PBDB-T,IT-DM,CCCCC(CC)Cc1ccc(-c2c3cc(-c4ccc(-c5sc(-c6ccc(C)s6)c6c5C(=O)c5c(CC(CC)CCCC)sc(CC(CC)CCCC)c5C6=O)s4)sc3c(-c3ccc(CC(CC)CCCC)s3)c3cc(C)sc23)s1,CCCCCCc1ccc(C2(c3ccc(CCCCCC)cc3)c3cc4c(cc3-c3sc5cc(/C=C6\C(=O)c7cc(C)c(C)cc7C6=C(C#N)C#N)sc5c32)C(c2ccc(CCCCCC)cc2)(c2ccc(CCCCCC)cc2)c2c-4sc3cc(/C=C4\C(=O)c5cc(C)c(C)cc5C4=C(C#N)C#N)sc23)cc1,0.97,16.48,0.71,12.5,-5.57,-3.88,1.69,1.63,-5.33,-3.48,1.85,1.84
YES,10.1039/C8TC02701C,PBDB-T,ITIC-Cl4,CCCCC(CC)Cc1ccc(-c2c3cc(-c4ccc(-c5sc(-c6ccc(C)s6)c6c5C(=O)c5c(CC(CC)CCCC)sc(CC(CC)CCCC)c5C6=O)s4)sc3c(-c3ccc(CC(CC)CCCC)s3)c3cc(C)sc23)s1,CCCCCCc1ccc(C2(c3ccc(CCCCCC)cc3)c3cc4c(cc3-c3sc5cc(/C=C6\C(=O)c7cc(Cl)c(Cl)cc7C6=C(C#N)C#N)sc5c32)C(c2ccc(CCCCCC)cc2)(c2ccc(CCCCCC)cc2)c2c-4sc3cc(/C=C4\C(=O)c5cc(Cl)c(Cl)cc5C4=C(C#N)C#N)sc23)cc1,0.74,21.5,0.6,9.6,-5.5,-3.9,1.6,,-5.33,-3.48,1.85,1.84
YES,10.1002/adma.201904215,,,CCCCC(CC)Cc1ccc(-c2c3cc(-c4ccc(-c5sc(-c6ccc(C)s6)c6c5C(=O)c5c(CC(CC)CCCC)sc(CC(CC)CCCC)c5C6=O)s4)sc3c(-c3ccc(CC(CC)CCCC)s3)c3cc(C)sc23)s1,CCCCCCc1ccc(C2(c3ccc(CCCCCC)cc3)c3cc4c(cc3-c3sc5cc(/C=C6\C(=O)c7cc(F)c(F)cc7C6=C(C#N)C#N)sc5c32)C(c2ccc(CCCCCC)cc2)(c2ccc(CCCCCC)cc2)c2c-4sc3cc(/C=C4\C(=O)c5cc(F)c(F)cc5C4=C(C#N)C#N)sc23)cc1,0.74,22.7,0.574,9.9,-5.56,-4.11,1.45,1.45,-5.39,-3.48,1.91,1.91
YES,10.1002/adma.201602776,PBDB-T,IT-M,CCCCC(CC)Cc1ccc(-c2c3cc(-c4ccc(-c5sc(-c6ccc(C)s6)c6c5C(=O)c5c(CC(CC)CCCC)sc(CC(CC)CCCC)c5C6=O)s4)sc3c(-c3ccc(CC(CC)CCCC)s3)c3cc(C)sc23)s1,CCCCCCc1ccc(C2(c3ccc(CCCCCC)cc3)c3cc4c(cc3-c3sc5cc(/C=C6\C(=O)c7ccc(C)cc7C6=C(C#N)C#N)sc5c32)C(c2ccc(CCCCCC)cc2)(c2ccc(CCCCCC)cc2)c2c-4sc3cc(/C=C4\C(=O)c5ccc(C)cc5C4=C(C#N)C#N)sc23)cc1,0.94,17.44,0.74,12.05,-5.58,-3.98,1.6,1.6,-5.33,-3.48,1.85,1.84
YES,10.1002/adma.201600281,PBDB-T,ITIC,CCCCC(CC)Cc1ccc(-c2c3cc(-c4ccc(-c5sc(-c6ccc(C)s6)c6c5C(=O)c5c(CC(CC)CCCC)sc(CC(CC)CCCC)c5C6=O)s4)sc3c(-c3ccc(CC(CC)CCCC)s3)c3cc(C)sc23)s1,CCCCCCc1ccc(C2(c3ccc(CCCCCC)cc3)c3cc4c(cc3-c3sc5cc(/C=C6\C(=O)c7ccccc7C6=C(C#N)C#N)sc5c32)C(c2ccc(CCCCCC)cc2)(c2ccc(CCCCCC)cc2)c2c-4sc3cc(/C=C4\C(=O)c5ccccc5C4=C(C#N)C#N)sc23)cc1,0.899,16.81,0.742,11.21,-5.49,-3.83,1.66,1.59,-5.33,-3.48,1.85,1.84
YES,10.1016/j.cclet.2017.11.018,PBDB-T,ITCT,CCCCC(CC)Cc1ccc(-c2c3cc(-c4ccc(-c5sc(-c6ccc(C)s6)c6c5C(=O)c5c(CC(CC)CCCC)sc(CC(CC)CCCC)c5C6=O)s4)sc3c(-c3ccc(CC(CC)CCCC)s3)c3cc(C)sc23)s1,CCCCCCc1ccc(C2(c3ccc(CCCCCC)cc3)c3cc4c(cc3-c3sc5cc(/C=C6\C(=O)c7cscc7C6=C(C#N)C#N)sc5c32)C(c2ccc(CCCCCC)cc2)(c2ccc(CCCCCC)cc2)c2c-4sc3cc(/C=C4\C(=O)c5cscc5C4=C(C#N)C#N)sc23)cc1,0.85,17.88,0.723,11.27,,,,,-5.33,-3.48,1.85,1.84
YES,10.1039/c9ta08573d,,,CCCCC(CC)Cc1ccc(-c2c3cc(-c4ccc(-c5sc(-c6ccc(C)s6)c6c5C(=O)c5c(CC(CC)CCCC)sc(CC(CC)CCCC)c5C6=O)s4)sc3c(-c3ccc(CC(CC)CCCC)s3)c3cc(C)sc23)s1,CCCCCCc1ccc(C2(c3ccc(CCCCCC)cc3)c3cc4c5cc6c(cc5n(CC(CC)CCCC)c4cc3-c3sc4cc(/C=C5\C(=O)c7cc(F)c(F)cc7C5=C(C#N)C#N)sc4c32)-c2sc3cc(/C=C4\C(=O)c5cc(F)c(F)cc5C4=C(C#N)C#N)sc3c2C6(c2ccc(CCCCCC)cc2)c2ccc(CCCCCC)cc2)cc1,0.89,18.78,0.581,9.81,-5.61,-4.11,1.5,1.5,-5.28,-3.48,1.8,1.8
YES,10.1039/c9ta08573d,,,CCCCC(CC)Cc1ccc(-c2c3cc(-c4ccc(-c5sc(-c6ccc(C)s6)c6c5C(=O)c5c(CC(CC)CCCC)sc(CC(CC)CCCC)c5C6=O)s4)sc3c(-c3ccc(CC(CC)CCCC)s3)c3cc(C)sc23)s1,CCCCCCc1ccc(C2(c3ccc(CCCCCC)cc3)c3cc4c5cc6c(cc5n(CC(CC)CCCC)c4cc3-c3sc4cc(/C=C5\C(=O)c7ccccc7C5=C(C#N)C#N)sc4c32)-c2sc3cc(/C=C4\C(=O)c5ccccc5C4=C(C#N)C#N)sc3c2C6(c2ccc(CCCCCC)cc2)c2ccc(CCCCCC)cc2)cc1,0.97,17.15,0.583,9.87,-5.54,-3.97,1.57,1.57,-5.28,-3.48,1.8,1.8
YES,10.1039/c9ta02544h,,,CCCCC(CC)Cc1ccc(-c2c3cc(-c4ccc(-c5sc(-c6ccc(C)s6)c6c5C(=O)c5c(CC(CC)CCCC)sc(CC(CC)CCCC)c5C6=O)s4)sc3c(-c3ccc(CC(CC)CCCC)s3)c3cc(C)sc23)s1,CCCCCCCC(CCCC)Cc1ccc(C2(c3ccc(CC(CCCC)CCCCCC)cc3)c3cc4c(cc3-c3sc(/C=C5\C(=O)c6cc(F)c(F)cc6C5=C(C#N)C#N)cc32)sc2cc3c(cc24)C(c2ccc(CC(CCCC)CCCCCC)cc2)(c2ccc(CC(CCCC)CCCCCC)cc2)c2cc(/C=C4\C(=O)c5cc(F)c(F)cc5C4=C(C#N)C#N)sc2-3)cc1,0.799,15.16,0.563,6.81,-5.94,-4.08,1.86,1.86,-5.28,-3.48,1.8,1.8
YES,10.1039/c9ta02544h,,,CCCCC(CC)Cc1ccc(-c2c3cc(-c4ccc(-c5sc(-c6ccc(C)s6)c6c5C(=O)c5c(CC(CC)CCCC)sc(CC(CC)CCCC)c5C6=O)s4)sc3c(-c3ccc(CC(CC)CCCC)s3)c3cc(C)sc23)s1,CCCCCCCC(CCCC)Cc1ccc(C2(c3ccc(CC(CCCC)CCCCCC)cc3)c3cc4c(cc3-c3sc(/C=C5\C(=O)c6ccccc6C5=C(C#N)C#N)cc32)sc2cc3c(cc24)C(c2ccc(CC(CCCC)CCCCCC)cc2)(c2ccc(CC(CCCC)CCCCCC)cc2)c2cc(/C=C4\C(=O)c5ccccc5C4=C(C#N)C#N)sc2-3)cc1,1.004,15.48,0.622,9.66,-5.91,-4,1.91,1.91,-5.28,-3.48,1.8,1.8
YES,10.1039/c9ta02544h,,,CCCCC(CC)Cc1ccc(-c2c3cc(-c4ccc(-c5sc(-c6ccc(C)s6)c6c5C(=O)c5c(CC(CC)CCCC)sc(CC(CC)CCCC)c5C6=O)s4)sc3c(-c3ccc(CC(CC)CCCC)s3)c3cc(C)sc23)s1,CCCCCCCC(CCCC)Cc1ccc(C2(c3ccc(CC(CCCC)CCCCCC)cc3)c3cc4c(cc3-c3sc(/C=C5\C(=O)c6cscc6C5=C(C#N)C#N)cc32)sc2cc3c(cc24)C(c2ccc(CC(CCCC)CCCCCC)cc2)(c2ccc(CC(CCCC)CCCCCC)cc2)c2cc(/C=C4\C(=O)c5cscc5C4=C(C#N)C#N)sc2-3)cc1,0.972,17.25,0.67,11.25,-5.92,-4.03,1.89,1.89,-5.28,-3.48,1.8,1.8
YES,10.1021/acs.chemmater.8b02276,PBDB-T,SN6IC-4F,CCCCC(CC)Cc1ccc(-c2c3cc(-c4ccc(-c5sc(-c6ccc(C)s6)c6c5C(=O)c5c(CC(CC)CCCC)sc(CC(CC)CCCC)c5C6=O)s4)sc3c(-c3ccc(CC(CC)CCCC)s3)c3cc(C)sc23)s1,CCCCCCCCC(CCCCCCCC)n1c2cc(/C=C3\C(=O)c4cc(F)c(F)cc4C3=C(C#N)C#N)sc2c2sc3c(sc4c5sc(/C=C6\C(=O)c7cc(F)c(F)cc7C6=C(C#N)C#N)cc5n(C(CCCCCCCC)CCCCCCCC)c43)c21,0.78,23.2,0.73,13.2,-5.52,-4.11,1.41,,-5.33,-3.48,1.85,1.84
YES,10.1021/acs.chemmater.8b02276,PBDB-T,SN6IC,CCCCC(CC)Cc1ccc(-c2c3cc(-c4ccc(-c5sc(-c6ccc(C)s6)c6c5C(=O)c5c(CC(CC)CCCC)sc(CC(CC)CCCC)c5C6=O)s4)sc3c(-c3ccc(CC(CC)CCCC)s3)c3cc(C)sc23)s1,CCCCCCCCC(CCCCCCCC)n1c2cc(/C=C3\C(=O)c4ccccc4C3=C(C#N)C#N)sc2c2sc3c(sc4c5sc(/C=C6\C(=O)c7ccccc7C6=C(C#N)C#N)cc5n(C(CCCCCCCC)CCCCCCCC)c43)c21,0.88,16.5,0.66,9.6,-5.38,-3.93,1.45,,-5.33,-3.48,1.85,1.84
YES,10.1002/adma.201604964,PBDB-T,DICTF,CCCCC(CC)Cc1ccc(-c2c3cc(-c4ccc(-c5sc(-c6ccc(C)s6)c6c5C(=O)c5c(CC(CC)CCCC)sc(CC(CC)CCCC)c5C6=O)s4)sc3c(-c3ccc(CC(CC)CCCC)s3)c3cc(C)sc23)s1,CCCCCCCCC1(CCCCCCCC)c2cc(-c3ccc(/C=C4\C(=O)c5ccccc5C4=C(C#N)C#N)s3)ccc2-c2ccc(-c3ccc(/C=C4\C(=O)c5ccccc5C4=C(C#N)C#N)s3)cc21,0.93,10.3,0.59,5.93,-5.67,-3.79,1.88,1.82,-5.33,-3.48,1.85,1.84
YES,10.1021/acs.chemmater.7b02811,PBDB-T,FDNCTF,CCCCC(CC)Cc1ccc(-c2c3cc(-c4ccc(-c5sc(-c6ccc(C)s6)c6c5C(=O)c5c(CC(CC)CCCC)sc(CC(CC)CCCC)c5C6=O)s4)sc3c(-c3ccc(CC(CC)CCCC)s3)c3cc(C)sc23)s1,CCCCCCCCC1(CCCCCCCC)c2cc3c(cc2-c2cc4c(cc21)-c1sc(/C=C2\C(=O)c5cc6ccccc6cc5C2=C(C#N)C#N)cc1C4(CCCCCCCC)CCCCCCCC)C(CCCCCCCC)(CCCCCCCC)c1cc(/C=C2\C(=O)c4cc5ccccc5cc4C2=C(C#N)C#N)sc1-3,0.93,16.3,0.725,11.2,-5.48,-3.82,1.66,1.6,-5.33,-3.48,1.85,1.84
YES,10.1002/aenm.201702870,PBDB-T,F-Br,CCCCC(CC)Cc1ccc(-c2c3cc(-c4ccc(-c5sc(-c6ccc(C)s6)c6c5C(=O)c5c(CC(CC)CCCC)sc(CC(CC)CCCC)c5C6=O)s4)sc3c(-c3ccc(CC(CC)CCCC)s3)c3cc(C)sc23)s1,CCCCCCCCC1(CCCCCCCC)c2cc3c(cc2-c2cc4c(cc21)-c1sc(C=C2C(=O)c5cc(Br)ccc5C2=C(C#N)C#N)cc1C4(CCCCCCCC)CCCCCCCC)C(CCCCCCCC)(CCCCCCCC)c1cc(C=C2C(=O)c4cc(Br)ccc4C2=C(C#N)C#N)sc1-3,0.87,18.22,0.76,12.05,-5.62,-4.06,1.56,1.56,-5.33,-3.48,1.85,1.84
YES,10.1002/aenm.201702870,PBDB-T,F-Cl,CCCCC(CC)Cc1ccc(-c2c3cc(-c4ccc(-c5sc(-c6ccc(C)s6)c6c5C(=O)c5c(CC(CC)CCCC)sc(CC(CC)CCCC)c5C6=O)s4)sc3c(-c3ccc(CC(CC)CCCC)s3)c3cc(C)sc23)s1,CCCCCCCCC1(CCCCCCCC)c2cc3c(cc2-c2cc4c(cc21)-c1sc(C=C2C(=O)c5cc(Cl)ccc5C2=C(C#N)C#N)cc1C4(CCCCCCCC)CCCCCCCC)C(CCCCCCCC)(CCCCCCCC)c1cc(C=C2C(=O)c4cc(Cl)ccc4C2=C(C#N)C#N)sc1-3,0.87,17.61,0.75,11.47,-5.62,-4.04,1.58,1.58,-5.33,-3.48,1.85,1.84
YES,10.1002/aenm.201702870,PBDB-T,F-F,CCCCC(CC)Cc1ccc(-c2c3cc(-c4ccc(-c5sc(-c6ccc(C)s6)c6c5C(=O)c5c(CC(CC)CCCC)sc(CC(CC)CCCC)c5C6=O)s4)sc3c(-c3ccc(CC(CC)CCCC)s3)c3cc(C)sc23)s1,CCCCCCCCC1(CCCCCCCC)c2cc3c(cc2-c2cc4c(cc21)-c1sc(C=C2C(=O)c5cc(F)ccc5C2=C(C#N)C#N)cc1C4(CCCCCCCC)CCCCCCCC)C(CCCCCCCC)(CCCCCCCC)c1cc(C=C2C(=O)c4cc(F)ccc4C2=C(C#N)C#N)sc1-3,0.88,17.36,0.71,10.85,-5.72,-4.13,1.59,1.59,-5.33,-3.48,1.85,1.84
YES,10.1016/j.orgel.2019.03.030,,,CCCCC(CC)Cc1ccc(-c2c3cc(-c4ccc(-c5sc(-c6ccc(C)s6)c6c5C(=O)c5c(CC(CC)CCCC)sc(CC(CC)CCCC)c5C6=O)s4)sc3c(-c3ccc(CC(CC)CCCC)s3)c3cc(C)sc23)s1,CCCCCCCCC1(CCCCCCCC)c2cc3c(cc2-c2sc(-c4ccc(/C=C5\SC(=S)N(CC)C5=O)c5nsnc45)cc21)C(CCCCCCCC)(CCCCCCCC)c1cc(-c2ccc(/C=C4\SC(=S)N(CC)C4=O)c4nsnc24)sc1-3,1,10.8,0.648,6.99,-5.45,-3.9,1.55,1.55,-5.28,-3.48,1.8,1.8
YES,10.1002/adma.201705209,PBDB-T,C8-ITIC,CCCCC(CC)Cc1ccc(-c2c3cc(-c4ccc(-c5sc(-c6ccc(C)s6)c6c5C(=O)c5c(CC(CC)CCCC)sc(CC(CC)CCCC)c5C6=O)s4)sc3c(-c3ccc(CC(CC)CCCC)s3)c3cc(C)sc23)s1,CCCCCCCCC1(CCCCCCCC)c2cc3c(cc2-c2sc4cc(/C=C5\C(=O)c6ccccc6C5=C(C#N)C#N)sc4c21)C(CCCCCCCC)(CCCCCCCC)c1c-3sc2cc(/C=C3\C(=O)c4ccccc4C3=C(C#N)C#N)sc12,0.87,19.7,0.73,12.41,-5.63,-3.91,1.72,,-5.33,-3.48,1.85,1.84
YES,10.1002/adma.201704904,PBDB-T,NCBDT,CCCCC(CC)Cc1ccc(-c2c3cc(-c4ccc(-c5sc(-c6ccc(C)s6)c6c5C(=O)c5c(CC(CC)CCCC)sc(CC(CC)CCCC)c5C6=O)s4)sc3c(-c3ccc(CC(CC)CCCC)s3)c3cc(C)sc23)s1,CCCCCCCCc1c2sc3c(c2c(CCCCCCCC)c2sc4c(c12)C(c1ccc(CCCCCC)cc1)(c1ccc(CCCCCC)cc1)c1cc(C=C2C(=O)c5cc(F)ccc5C2=C(C#N)C#N)sc1-4)C(c1ccc(CCCCCC)cc1)(c1ccc(CCCCCC)cc1)c1cc(C=C2C(=O)c4cc(F)ccc4C2=C(C#N)C#N)sc1-3,0.839,20.33,0.71,12.12,-5.36,-3.89,1.47,,-5.33,-3.48,1.85,1.84
YES,10.1039/C7QM00585G,PBDB-T,NFTI,CCCCC(CC)Cc1ccc(-c2c3cc(-c4ccc(-c5sc(-c6ccc(C)s6)c6c5C(=O)c5c(CC(CC)CCCC)sc(CC(CC)CCCC)c5C6=O)s4)sc3c(-c3ccc(CC(CC)CCCC)s3)c3cc(C)sc23)s1,CCCCCCCCc1cc2c(/C=C3\C(=O)c4ccccc4C3=C(C#N)C#N)sc(-c3ccc4c(c3)C(CCCCCCCC)(CCCCCCCC)c3cc(-c5sc(/C=C6\C(=O)c7ccccc7C6=C(C#N)C#N)c6cc(CCCCCCCC)sc56)ccc3-4)c2s1,0.902,17.82,0.56,9.02,-5.46,-3.77,1.69,,-5.33,-3.48,1.85,1.84
YES,10.1039/c8tc02823k,,,CCCCC(CC)Cc1ccc(-c2c3cc(-c4ccc(-c5sc(-c6ccc(C)s6)c6c5C(=O)c5c(CC(CC)CCCC)sc(CC(CC)CCCC)c5C6=O)s4)sc3c(-c3ccc(CC(CC)CCCC)s3)c3cc(C)sc23)s1,CCCCCCCCCCC(CCCCCCCC)N1C(=O)c2ccc3c4c(C#Cc5ccc(N(c6ccc(C#Cc7cc8c9c(cc%10c%11c%12c(cc%13c%14c(ccc(c7c9%11)c%14%12)C(=O)N(C(CCCCCCCC)CCCCCCCCCC)C%13=O)OC%10(C)C)C(=O)N(C(CCCCCCCC)CCCCCCCCCC)C8=O)cc6)c6ccc(C#Cc7cc8c9c(cc%10c%11c%12c(cc%13c%14c(ccc(c7c9%11)c%14%12)C(=O)N(C(CCCCCCCC)CCCCCCCCCC)C%13=O)OC%10(C)C)C(=O)N(C(CCCCCCCC)CCCCCCCCCC)C8=O)cc6)cc5)cc5c6c(cc7c(c8c(cc(c2c38)C1=O)C(C)(C)O7)c64)C(=O)N(C(CCCCCCCC)CCCCCCCCCC)C5=O,0.91,10.28,0.624,5.84,-5.55,-3.78,1.77,1.77,-5.28,-3.48,1.8,1.8
YES,10.1039/c8tc02823k,,,CCCCC(CC)Cc1ccc(-c2c3cc(-c4ccc(-c5sc(-c6ccc(C)s6)c6c5C(=O)c5c(CC(CC)CCCC)sc(CC(CC)CCCC)c5C6=O)s4)sc3c(-c3ccc(CC(CC)CCCC)s3)c3cc(C)sc23)s1,CCCCCCCCCCC(CCCCCCCC)N1C(=O)c2ccc3c4c(C#Cc5ccc(N(c6ccccc6)c6ccc(C#Cc7cc8c9c(cc%10c%11c%12c(cc%13c%14c(ccc(c7c9%11)c%14%12)C(=O)N(C(CCCCCCCC)CCCCCCCCCC)C%13=O)OC%10(C)C)C(=O)N(C(CCCCCCCC)CCCCCCCCCC)C8=O)cc6)cc5)cc5c6c(cc7c(c8c(cc(c2c38)C1=O)OC7(C)C)c64)C(=O)N(C(CCCCCCCC)CCCCCCCCCC)C5=O,0.865,3.84,0.368,1.31,-5.52,-3.83,1.69,1.69,-5.28,-3.48,1.8,1.8
YES,10.1021/acsami.9b08462,PBDB-T,DTCC-IC,CCCCC(CC)Cc1ccc(-c2c3cc(-c4ccc(-c5sc(-c6ccc(C)s6)c6c5C(=O)c5c(CC(CC)CCCC)sc(CC(CC)CCCC)c5C6=O)s4)sc3c(-c3ccc(CC(CC)CCCC)s3)c3cc(C)sc23)s1,CCCCCCCCOc1ccc(C2(c3ccc(OCCCCCCCC)cc3)c3cc4c5cc6c(cc5n(CCCCCCCC)c4cc3-c3sc(/C=C4\C(=O)c5ccccc5C4=C(C#N)C#N)cc32)-c2sc(/C=C3\C(=O)c4ccccc4C3=C(C#N)C#N)cc2C6(c2ccc(OCCCCCCCC)cc2)c2ccc(OCCCCCCCC)cc2)cc1,0.97,14.26,0.641,9.25,-5.49,-3.85,1.64,1.62,-5.33,-3.48,1.85,1.84
YES,10.1021/jacs.7b00566,PBDB-T,IDT-BOC6,CCCCC(CC)Cc1ccc(-c2c3cc(-c4ccc(-c5sc(-c6ccc(C)s6)c6c5C(=O)c5c(CC(CC)CCCC)sc(CC(CC)CCCC)c5C6=O)s4)sc3c(-c3ccc(CC(CC)CCCC)s3)c3cc(C)sc23)s1,CCCCCCOc1cc(-c2cc3c(s2)-c2cc4c(cc2C3(c2ccc(CCCCCC)cc2)c2ccc(CCCCCC)cc2)-c2sc(-c3cc(OCCCCCC)c(C=C5C(=O)c6ccccc6C5=C(C#N)C#N)cc3OCCCCCC)cc2C4(c2ccc(CCCCCC)cc2)c2ccc(CCCCCC)cc2)c(OCCCCCC)cc1C=C1C(=O)c2ccccc2C1=C(C#N)C#N,1.01,17.52,0.54,9.6,-5.51,-3.78,1.73,1.63,-5.33,-3.48,1.85,1.84
YES,10.1039/C7TA10136H,PBDB-T,ITIC-OE,CCCCC(CC)Cc1ccc(-c2c3cc(-c4ccc(-c5sc(-c6ccc(C)s6)c6c5C(=O)c5c(CC(CC)CCCC)sc(CC(CC)CCCC)c5C6=O)s4)sc3c(-c3ccc(CC(CC)CCCC)s3)c3cc(C)sc23)s1,COCCOCc1ccc(C2(c3ccc(COCCOC)cc3)c3cc4c(cc3-c3sc5cc(/C=C6\C(=O)c7ccccc7C6=C(C#N)C#N)sc5c32)C(c2ccc(COCCOC)cc2)(c2ccc(COCCOC)cc2)c2c-4sc3cc(/C=C4\C(=O)c5ccccc5C4=C(C#N)C#N)sc23)cc1,0.85,14.8,0.67,8.5,-5.67,-4.03,1.64,1.58,-5.33,-3.48,1.85,1.84
YES,10.1039/c9py00674e,,,CCCCC(CC)Cc1ccc(-c2c3cc(-c4sc(-c5cnc(-c6cc(CC(CC)CCCC)c(C)s6)cn5)cc4CC(CC)CCCC)sc3c(-c3ccc(CC(CC)CCCC)s3)c3cc(C)sc23)s1,CCCCCCc1ccc(C2(c3ccc(CCCCCC)cc3)c3cc4c(cc3-c3sc5cc(/C=C6\C(=O)c7ccccc7C6=C(C#N)C#N)sc5c32)C(c2ccc(CCCCCC)cc2)(c2ccc(CCCCCC)cc2)c2c-4sc3cc(/C=C4\C(=O)c5ccccc5C4=C(C#N)C#N)sc23)cc1,0.9,14.6,0.617,8.1,-5.58,-3.91,1.67,1.67,-5.5,-3.48,2.02,2.02
YES,10.1002/adfm.201808828,,,CCCCC(CC)Cc1sc(-c2c3cc(-c4ccc(-c5c(F)c(F)c(-c6ccc(C)s6)c6nn(CC(CC)CCCC)nc56)s4)sc3c(-c3cc(Cl)c(CC(CC)CCCC)s3)c3cc(C)sc23)cc1Cl,CCCCCCc1ccc(C2(c3ccc(CCCCCC)cc3)c3cc4c(cc3-c3sc5cc(/C=C6\C(=O)c7cc(F)c(F)cc7C6=C(C#N)C#N)sc5c32)C(c2ccc(CCCCCC)cc2)(c2ccc(CCCCCC)cc2)c2c-4sc3cc(/C=C4\C(=O)c5cc(F)c(F)cc5C4=C(C#N)C#N)sc23)cc1,0.741,7.41,0.363,1.33,-5.7,-4.2,1.5,1.5,-5.43,-3.48,1.95,1.95
YES,10.1002/adma.201602642,PBDTTT-E-T,IEIC,CCCCC(CC)COC(=O)c1cc2c(C)sc(-c3cc4c(-c5ccc(CC(CC)CCCC)s5)c5sc(C)cc5c(-c5ccc(CC(CC)CCCC)s5)c4s3)c2s1,CCCCCCc1ccc(C2(c3ccc(CCCCCC)cc3)c3cc4c(cc3-c3sc(-c5sc(/C=C6\C(=O)c7ccccc7C6=C(C#N)C#N)cc5CC(CC)CCCC)cc32)C(c2ccc(CCCCCC)cc2)(c2ccc(CCCCCC)cc2)c2cc(-c3sc(/C=C5\C(=O)c6ccccc6C5=C(C#N)C#N)cc3CC(CC)CCCC)sc2-4)cc1,0.9,11.7,0.47,4.9,-5.455,-3.863,1.59,1.563,-5.09,-3.48,1.61,1.55
YES,10.1002/adma.201602642,PBDTTT-E-T,IEICO,CCCCC(CC)COC(=O)c1cc2c(C)sc(-c3cc4c(-c5ccc(CC(CC)CCCC)s5)c5sc(C)cc5c(-c5ccc(CC(CC)CCCC)s5)c4s3)c2s1,CCCCCCc1ccc(C2(c3ccc(CCCCCC)cc3)c3cc4c(cc3-c3sc(-c5sc(/C=C6\C(=O)c7ccccc7C6=C(C#N)C#N)cc5OCC(CC)CCCC)cc32)C(c2ccc(CCCCCC)cc2)(c2ccc(CCCCCC)cc2)c2cc(-c3sc(/C=C5\C(=O)c6ccccc6C5=C(C#N)C#N)cc3OCC(CC)CCCC)sc2-4)cc1,0.82,17.7,0.58,8.4,-5.32,-3.95,1.37,1.34,-5.09,-3.48,1.61,1.55
YES,10.1039/c9qm00327d,,,CCCCC(CC)COC(=O)c1sc2c(-c3cc4c(-c5ccc(CC(CC)CCCC)s5)c5sc(C)cc5c(-c5ccc(CC(CC)CCCC)s5)c4s3)sc(C)c2c1F,CCCCCCc1ccc(C2(c3ccc(CCCCCC)cc3)Oc3c(sc4c5c(sc34)-c3sc(/C=C4\C(=O)c6cc(Cl)ccc6C4=C(C#N)C#N)cc3C(c3ccc(CCCCCC)cc3)(c3ccc(CCCCCC)cc3)O5)-c3sc(/C=C4\C(=O)c5cc(Cl)ccc5C4=C(C#N)C#N)cc32)cc1,0.69,20.03,0.613,8.82,-5.46,-4.05,1.41,1.41,-5.27,-3.48,1.79,1.79
YES,10.1039/c9qm00327d,,,CCCCC(CC)COC(=O)c1sc2c(-c3cc4c(-c5ccc(CC(CC)CCCC)s5)c5sc(C)cc5c(-c5ccc(CC(CC)CCCC)s5)c4s3)sc(C)c2c1F,CCCCCCc1ccc(C2(c3ccc(CCCCCC)cc3)Oc3c(sc4c5c(sc34)-c3sc(/C=C4\C(=O)c6ccc(Cl)cc6C4=C(C#N)C#N)cc3C(c3ccc(CCCCCC)cc3)(c3ccc(CCCCCC)cc3)O5)-c3sc(/C=C4\C(=O)c5cc(Cl)ccc5C4=C(C#N)C#N)cc32)cc1,0.69,20.44,0.631,9.22,-5.47,-4.02,1.45,1.45,-5.27,-3.48,1.79,1.79
YES,10.1039/c9qm00327d,,,CCCCC(CC)COC(=O)c1sc2c(-c3cc4c(-c5ccc(CC(CC)CCCC)s5)c5sc(C)cc5c(-c5ccc(CC(CC)CCCC)s5)c4s3)sc(C)c2c1F,CCCCCCc1ccc(C2(c3ccc(CCCCCC)cc3)Oc3c(sc4c5c(sc34)-c3sc(/C=C4\C(=O)c6ccc(Cl)cc6C4=C(C#N)C#N)cc3C(c3ccc(CCCCCC)cc3)(c3ccc(CCCCCC)cc3)O5)-c3sc(/C=C4\C(=O)c5ccc(Cl)cc5C4=C(C#N)C#N)cc32)cc1,0.67,20.29,0.599,8.41,-5.46,-4.02,1.44,1.44,-5.27,-3.48,1.79,1.79
YES,10.1002/smll.201902241,,,CCCCCCc1c(C)sc(-c2cc3c(-c4ccc(CC(CC)CCCC)s4)c4sc(C)cc4c(-c4ccc(CC(CC)CCCC)s4)c3s2)c1F,CCCCCCc1cc(C2(c3ccc(CCCCCC)s3)c3cc4c(cc3-c3sc5cc(/C=C6\C(=O)c7ccccc7C6=C(C#N)C#N)sc5c32)C(c2ccc(CCCCCC)s2)(c2ccc(CCCCCC)s2)c2c-4sc3cc(/C=C4\C(=O)c5ccccc5C4=C(C#N)C#N)sc23)cs1,0.94,17.1,0.628,11.1,-5.67,-4.06,1.61,1.61,-5.51,-3.48,2.03,2.03
YES,10.1021/acsami.7b10059,,,CCCCCCCCCCCCC(CCCCCCCCCC)Cc1cc(-c2cc3c4nonc4c4cc(-c5cc(CC(CCCCCCCCCC)CCCCCCCCCCCC)c(-c6ccc(-c7ccc(C)s7)s6)s5)sc4c3s2)sc1C,CCCCCCC1(CCCCCC)c2cc3c(cc2-c2sc(/C=C4\C(=O)c5ccccc5C4=C(C#N)C#N)cc21)C(CCCCCC)(CCCCCC)c1cc(/C=C2\C(=O)c4ccccc4C2=C(C#N)C#N)sc1-3,0.92,13.3,0.668,8.19,-5.69,-3.98,1.71,1.71,-5.44,-3.48,1.96,1.96
YES,10.1021/acsami.7b10059,,,CCCCCCCCCCCCC(CCCCCCCCCC)Cc1cc(-c2cc3c4nonc4c4cc(-c5cc(CC(CCCCCCCCCC)CCCCCCCCCCCC)c(-c6ccc(-c7ccc(C)s7)s6)s5)sc4c3s2)sc1C,CCCCCCc1ccc(C2(c3ccc(CCCCCC)cc3)c3cc4c(cc3-c3sc5cc(/C=C6\C(=O)c7ccccc7C6=C(C#N)C#N)sc5c32)C(c2ccc(CCCCCC)cc2)(c2ccc(CCCCCC)cc2)c2c-4sc3cc(/C=C4\C(=O)c5ccccc5C4=C(C#N)C#N)sc23)cc1,1,10.7,0.664,7.06,-5.51,-3.84,1.67,1.67,-5.44,-3.48,1.96,1.96
YES,10.1039/c7ta04703g,,,CCCCCCCCCCCCOc1c2cc(-c3ccc(-c4ccc(-c5ccc(C)s5)c5nsnc45)s3)sc2c(OCCCCCCCCCCCC)c2cc(C)sc12,[C-]#[N+]C1=C(C)/C(=C/c2cc(CCCCCC)c(-c3cc(CCCCC)c(-c4cc5c(s4)c4sc(-c6sc(-c7sc(/C=C8\C(=O)N(CCCC)C(=O)C([N+]#[C-])=C8C)cc7CCCCCC)cc6CCCCCC)cc4n5C(CCCCCCCC)CCCCCCCC)s3)s2)C(=O)N(CCCC)C1=O,0.83,10.53,0.56,4.89,-5.27,-3.87,1.4,1.4,-5.1,-3.48,1.62,1.62
YES,10.1039/c7ta04703g,,,CCCCCCCCCCCCOc1c2cc(-c3ccc(-c4ccc(-c5ccc(C)s5)c5nsnc45)s3)sc2c(OCCCCCCCCCCCC)c2cc(C)sc12,CCCCCCCCC(CCCCCCCC)n1c2cc(-c3sc(-c4sc(/C=C5\C(=O)c6ccccc6C5=C(C#N)C#N)cc4CCCCCC)cc3CCCCC)sc2c2sc(-c3sc(-c4sc(/C=C5\C(=O)c6ccccc6C5=C(C#N)C#N)cc4CCCCCC)cc3CCCCCC)cc21,0.8,13.77,0.63,6.94,-5.24,-4.01,1.23,1.23,-5.1,-3.48,1.62,1.62
YES,10.1039/C7TA04703G,P1_BDT-TBT,DCI-2,CCCCCCCCCCCCOc1c2cc(-c3ccc(-c4ccc(-c5ccc(C)s5)c5nsnc45)s3)sc2c(OCCCCCCCCCCCC)c2cc(C)sc12,CCCCCCCCC(CCCCCCCC)n1c2cc(-c3sc(-c4sc(/C=C5\C(=O)c6ccccc6C5=C(C#N)C#N)cc4CCCCCC)cc3CCCCCC)sc2c2sc(-c3sc(-c4sc(/C=C5\C(=O)c6ccccc6C5=C(C#N)C#N)cc4CCCCCC)cc3CCCCCC)cc21,0.8,13.77,0.63,6.94,-5.24,-4.05,1.19,1.23,-5.1,-3.48,1.62,1.6
YES,10.1039/C7TA04703G,P1_BDT-TBT,PY1,CCCCCCCCCCCCOc1c2cc(-c3ccc(-c4ccc(-c5ccc(C)s5)c5nsnc45)s3)sc2c(OCCCCCCCCCCCC)c2cc(C)sc12,CCCCCCCCC(CCCCCCCC)n1c2cc(-c3sc(-c4sc(/C=C5\C(=O)N(CCCC)C(=O)C(C#N)=C5C)cc4CCCCCC)cc3CCCCCC)sc2c2sc(-c3sc(-c4sc(/C=C5\C(=O)N(CCCC)C(=O)C(C#N)=C5C)cc4CCCCCC)cc3CCCCCC)cc21,0.83,10.53,0.56,4.89,-5.27,-4,1.27,1.4,-5.1,-3.48,1.62,1.6
YES,10.1021/acsami.7b09757,,,CCCCCCCCN1C(=O)c2c(-c3cc(CCCCCC)c(C)s3)sc(-c3cc(CCCCCC)c(-c4cc5c(-c6ccc(CC(CC)CCCC)s6)c6sc(C)cc6c(-c6ccc(CC(CC)CCCC)s6)c5s4)s3)c2C1=O,CCCCCCc1ccc(C2(c3ccc(CCCCCC)cc3)c3cc4c(cc3-c3sc5cc(/C=C6\C(=O)c7ccccc7C6=C(C#N)C#N)sc5c32)C(c2ccc(CCCCCC)cc2)(c2ccc(CCCCCC)cc2)c2c-4sc3cc(/C=C4\C(=O)c5ccccc5C4=C(C#N)C#N)sc23)cc1,0.97,15.4,0.68,10.2,-5.58,-4.02,1.56,1.56,-5.36,-3.48,1.88,1.88
YES,10.1021/acsmacrolett.9b00368,,,CCCCCCCCOc1cccc(-c2nc3c(-c4ccc(C)s4)c(F)c(F)c(-c4ccc(-c5cc6c(-c7cc(F)c(CC(CC)CCCC)s7)c7sc(C)cc7c(-c7cc(F)c(CC(CC)CCCC)s7)c6s5)s4)c3nc2-c2cccc(OCCCCCCCC)c2)c1,CCCCCCCCCCCc1c(/C=C2\C(=O)c3cc(F)c(F)cc3C2=C(C#N)C#N)sc2c1sc1c3c4nsnc4c4c5sc6c(CCCCCCCCCCC)c(/C=C7\C(=O)c8cc(F)c(F)cc8C7=C(C#N)C#N)sc6c5n(CC(CC)CCCC)c4c3n(CC(CC)CCCC)c21,0.78,24.64,0.622,12.02,-5.65,-4.1,1.55,1.55,-5.37,-3.48,1.89,1.89
YES,10.1002/marc.201800660,,,CCCCC(CC)Cc1ccc(-c2c3cc(-c4cc5c(-c6cc(F)c(CC(CC)CCCC)s6)c6sc(C)cc6c(-c6cc(F)c(CC(CC)CCCC)s6)c5s4)sc3c(-c3ccc(CC(CC)CCCC)s3)c3cc(C)sc23)s1,CCCCCCC1(CCCCCC)c2cc3c(cc2-c2sc(/C=C4\C(=O)c5ccccc5C4=C(C#N)C#N)cc21)C(CCCCCC)(CCCCCC)c1cc(/C=C2\C(=O)c4ccccc4C2=C(C#N)C#N)sc1-3,0.95,15.3,0.588,8.5,-5.69,-3.91,1.78,1.78,-5.52,-3.47,2.05,2.05
YES,10.1002/aenm.201802050,FTAZ,IDCIC,CCCCCCC(CCCC)CCc1c2cc(-c3ccc(-c4c(F)c(F)c(-c5ccc(C)s5)c5nn(CC(CCCC)CCCCCC)nc45)s3)sc2c(CCC(CCCC)CCCCCC)c2cc(C)sc12,CCCCCCc1ccc(C2(c3ccc(CCCCCC)cc3)c3c(sc4cc(/C=C5\C(=O)c6cc(F)c(F)cc6C5=C(C#N)C#N)sc34)-c3sc4c(c(CCCCCC)cc5c4cc(CCCCCC)c4c6c(sc45)-c4sc5cc(/C=C7\C(=O)c8cc(F)c(F)cc8C7=C(C#N)C#N)sc5c4C6(c4ccc(CCCCCC)cc4)c4ccc(CCCCCC)cc4)c32)cc1,0.87,21.98,0.71,13.58,-5.19,-3.72,1.47,1.45,-5.48,-3.47,2.01,2
YES,10.1002/adma.201704713,FTAZ,IHIC2,CCCCCCC(CCCC)CCc1c2cc(-c3ccc(-c4c(F)c(F)c(-c5ccc(C)s5)c5nn(CC(CCCC)CCCCCC)nc45)s3)sc2c(CCC(CCCC)CCCCCC)c2cc(C)sc12,CCCCCCc1ccc(C2(c3ccc(CCCCCC)cc3)c3cc(/C=C4\C(=O)c5cc(F)c(F)cc5C4=C(C#N)C#N)sc3-c3ccc4c5c(ccc4c32)-c2sc(/C=C3\C(=O)c4cc(F)c(F)cc4C3=C(C#N)C#N)cc2C5(c2ccc(CCCCCC)cc2)c2ccc(CCCCCC)cc2)cc1,0.775,15.7,0.612,7.45,-5.69,-3.86,1.83,1.66,-5.48,-3.47,2.01,2
YES,10.1039/C7TC04520D,FTAZ,NTIC,CCCCCCC(CCCC)CCc1c2cc(-c3ccc(-c4c(F)c(F)c(-c5ccc(C)s5)c5nn(CC(CCCC)CCCCCC)nc45)s3)sc2c(CCC(CCCC)CCCCCC)c2cc(C)sc12,CCCCCCc1ccc(C2(c3ccc(CCCCCC)cc3)c3cc(/C=C4\C(=O)c5ccccc5C4=C(C#N)C#N)sc3-c3ccc4c5c(ccc4c32)-c2sc(/C=C3\C(=O)c4ccccc4C3=C(C#N)C#N)cc2C5(c2ccc(CCCCCC)cc2)c2ccc(CCCCCC)cc2)cc1,0.95,14.3,0.679,9.21,-5.525,-3.755,1.77,1.68,-5.48,-3.47,2.01,2
YES,10.1039/C7TC04520D,FTAZ,IDT-IC,CCCCCCC(CCCC)CCc1c2cc(-c3ccc(-c4c(F)c(F)c(-c5ccc(C)s5)c5nn(CC(CCCC)CCCCCC)nc45)s3)sc2c(CCC(CCCC)CCCCCC)c2cc(C)sc12,CCCCCCc1ccc(C2(c3ccc(CCCCCC)cc3)c3cc4c(cc3-c3sc(/C=C5\C(=O)c6ccccc6C5=C(C#N)C#N)cc32)C(c2ccc(CCCCCC)cc2)(c2ccc(CCCCCC)cc2)c2cc(/C=C3\C(=O)c5ccccc5C3=C(C#N)C#N)sc2-4)cc1,0.896,13.6,0.585,7.13,-5.658,-3.856,1.8,1.7,-5.48,-3.47,2.01,2
YES,10.1021/acs.chemmater.8b02222,FTAZ,F9IC,CCCCCCC(CCCC)CCc1c2cc(-c3ccc(-c4c(F)c(F)c(-c5ccc(C)s5)c5nn(CC(CCCC)CCCCCC)nc45)s3)sc2c(CCC(CCCC)CCCCCC)c2cc(C)sc12,CCCCCCc1ccc(C2(c3ccc(CCCCCC)cc3)c3cc4c(cc3-c3sc5c(sc6cc(/C=C7\C(=O)c8cc(F)c(F)cc8C7=C(C#N)C#N)sc65)c32)C(c2ccc(CCCCCC)cc2)(c2ccc(CCCCCC)cc2)c2c-4sc3c2sc2cc(/C=C4\C(=O)c5cc(F)c(F)cc5C4=C(C#N)C#N)sc23)cc1,0.873,20.2,0.664,11.7,-5.52,-3.995,1.52,1.49,-5.48,-3.47,2.01,2
YES,10.1021/jacs.6b12755,FTAZ,F9IC,CCCCCCC(CCCC)CCc1c2cc(-c3ccc(-c4c(F)c(F)c(-c5ccc(C)s5)c5nn(CC(CCCC)CCCCCC)nc45)s3)sc2c(CCC(CCCC)CCCCCC)c2cc(C)sc12,CCCCCCc1ccc(C2(c3ccc(CCCCCC)cc3)c3cc4c(cc3-c3sc5c(sc6cc(/C=C7\C(=O)c8cc(F)c(F)cc8C7=C(C#N)C#N)sc65)c32)C(c2ccc(CCCCCC)cc2)(c2ccc(CCCCCC)cc2)c2c-4sc3c2sc2cc(/C=C4\C(=O)c5cc(F)c(F)cc5C4=C(C#N)C#N)sc23)cc1,0.857,19.44,0.674,11.5,-5.52,-3.995,1.52,1.49,-5.48,-3.47,2.01,2
YES,10.1021/acsaem.8b01576,,,CCCCCCC(CCCC)CCc1c2cc(-c3ccc(-c4c(F)c(F)c(-c5ccc(C)s5)c5nn(CC(CCCC)CCCCCC)nc45)s3)sc2c(CCC(CCCC)CCCCCC)c2cc(C)sc12,CCCCCCc1ccc(C2(c3ccc(CCCCCC)cc3)c3cc4c(cc3-c3sc5cc(/C=C6/C(=C(C#N)C#N)c7ccccc7S6(=O)=O)sc5c32)C(c2ccc(CCCCCC)cc2)(c2ccc(CCCCCC)cc2)c2c-4sc3cc(/C=C4/C(=C(C#N)C#N)c5ccccc5S4(=O)=O)sc23)cc1,0.716,11.89,0.49,4.17,-5.61,-4.13,1.48,1.48,-5.48,-3.47,2.01,2.01
YES,10.1021/acs.chemmater.8b02222,FTAZ,IT-4F,CCCCCCC(CCCC)CCc1c2cc(-c3ccc(-c4c(F)c(F)c(-c5ccc(C)s5)c5nn(CC(CCCC)CCCCCC)nc45)s3)sc2c(CCC(CCCC)CCCCCC)c2cc(C)sc12,CCCCCCc1ccc(C2(c3ccc(CCCCCC)cc3)c3cc4c(cc3-c3sc5cc(/C=C6\C(=O)c7cc(F)c(F)cc7C6=C(C#N)C#N)sc5c32)C(c2ccc(CCCCCC)cc2)(c2ccc(CCCCCC)cc2)c2c-4sc3cc(/C=C4\C(=O)c5cc(F)c(F)cc5C4=C(C#N)C#N)sc23)cc1,0.742,18.43,0.597,8.2,-5.677,-4.105,1.57,1.522,-5.48,-3.47,2.01,2
YES,10.1039/C7TA07882J,FTAZ,ITIC,CCCCCCC(CCCC)CCc1c2cc(-c3ccc(-c4c(F)c(F)c(-c5ccc(C)s5)c5nn(CC(CCCC)CCCCCC)nc45)s3)sc2c(CCC(CCCC)CCCCCC)c2cc(C)sc12,CCCCCCc1ccc(C2(c3ccc(CCCCCC)cc3)c3cc4c(cc3-c3sc5cc(/C=C6\C(=O)c7ccccc7C6=C(C#N)C#N)sc5c32)C(c2ccc(CCCCCC)cc2)(c2ccc(CCCCCC)cc2)c2c-4sc3cc(/C=C4\C(=O)c5ccccc5C4=C(C#N)C#N)sc23)cc1,0.911,16.71,0.58,8.77,-5.576,-3.916,1.66,1.586,-5.48,-3.47,2.01,2
YES,10.1039/c7ta07882j,,,CCCCCCC(CCCC)CCc1c2cc(-c3ccc(-c4c(F)c(F)c(-c5ccc(C)s5)c5nn(CC(CCCC)CCCCCC)nc45)s3)sc2c(CCC(CCCC)CCCCCC)c2cc(C)sc12,CCCCCCc1ccc(C2(c3ccc(CCCCCC)cc3)c3cc4c(cc3-c3sc5cc(/C=C6\C(=O)c7ccccc7C6=C(C#N)C#N)sc5c32)C(c2ccc(CCCCCC)cc2)(c2ccc(CCCCCC)cc2)c2c-4sc3cc(/C=C4\C(=O)c5ccccc5C4=C(C#N)C#N)sc23)cc1,0.911,16.25,0.565,8.37,-5.64,-4.04,1.6,1.6,-5.48,-3.47,2.01,2.01
YES,10.1002/adma.201700144,FTAZ,ITIC-Th,CCCCCCC(CCCC)CCc1c2cc(-c3ccc(-c4c(F)c(F)c(-c5ccc(C)s5)c5nn(CC(CCCC)CCCCCC)nc45)s3)sc2c(CCC(CCCC)CCCCCC)c2cc(C)sc12,CCCCCCc1ccc(C2(c3ccc(CCCCCC)s3)c3cc4c(cc3-c3sc5cc(/C=C6\C(=O)c7ccccc7C6=C(C#N)C#N)sc5c32)C(c2ccc(CCCCCC)s2)(c2ccc(CCCCCC)s2)c2c-4sc3cc(/C=C4\C(=O)c5ccccc5C4=C(C#N)C#N)sc23)s1,0.915,15.84,0.613,8.88,-5.673,-3.909,1.76,1.6,-5.48,-3.47,2.01,2
YES,10.1002/adma.201700144,FTAZ,ITIC-Th1,CCCCCCC(CCCC)CCc1c2cc(-c3ccc(-c4c(F)c(F)c(-c5ccc(C)s5)c5nn(CC(CCCC)CCCCCC)nc45)s3)sc2c(CCC(CCCC)CCCCCC)c2cc(C)sc12,CCCCCCc1ccc(C2(c3ccc(CCCCCC)s3)c3cc4c(cc3-c3sc5cc(C=C6C(=O)c7cc(F)ccc7C6=C(C#N)C#N)sc5c32)C(c2ccc(CCCCCC)s2)(c2ccc(CCCCCC)s2)c2c-4sc3cc(C=C4C(=O)c5cc(F)ccc5C4=C(C#N)C#N)sc23)s1,0.849,19.33,0.737,12.1,-5.72,-4.065,1.66,1.54,-5.48,-3.47,2.01,2
YES,10.1039/c7ta02075a,,,CCCCCCC(CCCC)CSc1ccc(-c2c3cc(-c4ccc(-c5c(F)c(F)c(-c6ccc(C)s6)c6nn(CC(CCCC)CCCCCC)nc56)s4)sc3c(-c3ccc(SCC(CCCC)CCCCCC)s3)c3cc(C)sc23)s1,CCCCCCc1ccc(C2(c3ccc(CCCCCC)cc3)c3cc4c(cc3-c3sc5cc(/C=C6\C(=O)c7ccccc7C6=C(C#N)C#N)sc5c32)C(c2ccc(CCCCCC)cc2)(c2ccc(CCCCCC)cc2)c2c-4sc3cc(/C=C4\C(=O)c5ccccc5C4=C(C#N)C#N)sc23)cc1,0.89,19,0.62,10.5,-5.6,-3.85,1.75,1.75,-5.37,-3.47,1.9,1.9
YES,10.1039/C7TA02075A,PSBZ,ITIC,CCCCCCC(CCCC)CSc1ccc(-c2c3cc(-c4ccc(-c5c(F)c(F)c(-c6ccc(C)s6)c6nn(CC(CCCC)CCCCCC)nc56)s4)sc3c(-c3ccc(SCC(CCCC)CCCCCC)s3)c3cc(C)sc23)s1,CCCCCCc1ccc(C2(c3ccc(CCCCCC)cc3)c3cc4c(cc3-c3sc5cc(/C=C6\C(=O)c7ccccc7C6=C(C#N)C#N)sc5c32)C(c2ccc(CCCCCC)cc2)(c2ccc(CCCCCC)cc2)c2c-4sc3cc(/C=C4\C(=O)c5ccccc5C4=C(C#N)C#N)sc23)cc1,0.89,19,0.62,10.5,-5.576,-3.916,1.66,1.586,-5.37,-3.47,1.9,1.93
YES,10.1002/anie.202016265,,,CC(S1)=CC=C1C(S2)=C(C(C3=C(CC(CC)CCCC)SC(CC(CC)CCCC)=C3C4=O)=O)C4=C2C5=CC=C(C6=CC(B(C7=CC=CC=C7)N(CC(CCCCCC)CCCCCCCC)C8=C9C=C%10C(C(SC(C)=C%11)=C%11B(C%12=CC=CC=C%12)N%10CC(CCCCCC)CCCCCCCC)=C8)=C9S6)S5,CCCCCCCCCCCc1c(/C=C2\C(=O)c3cc(F)c(F)cc3C2=C(C#N)C#N)sc2c1sc1c3c4nsnc4c4c5sc6c(CCCCCCCCCCC)c(/C=C7\C(=O)c8cc(F)c(F)cc8C7=C(C#N)C#N)sc6c5n(CC(CCCC)CCCCCC)c4c3n(CC(CCCC)CCCCCC)c21,0.87,25.4,0.71,16.1,-5.79,-4.1,1.69,1.69,-5.52,-3.46,2.06,2.06
YES,10.1039/C8TA12224E,PBDS-TZ,IT-4F,CCCCC(CC)Cc1cc(-c2nc3sc(-c4cc(CC(CC)CCCC)c(-c5cc6c(-c7ccc([Si](CCC)(CCC)CCC)s7)c7sc(C)cc7c(-c7ccc([Si](CCC)(CCC)CCC)s7)c6s5)s4)nc3s2)sc1C,CCCCCCc1ccc(C2(c3ccc(CCCCCC)cc3)c3cc4c(cc3-c3sc5cc(/C=C6\C(=O)c7cc(F)c(F)cc7C6=C(C#N)C#N)sc5c32)C(c2ccc(CCCCCC)cc2)(c2ccc(CCCCCC)cc2)c2c-4sc3cc(/C=C4\C(=O)c5cc(F)c(F)cc5C4=C(C#N)C#N)sc23)cc1,0.804,20.05,0.731,12.01,-5.66,-4.14,1.52,1.53,-5.41,-3.46,1.95,
YES,10.1039/C8TA07544A,PTBFeh-BDD,ITIC,CCCCC(CC)Cc1ccc(-c2c3cc(-c4ccc(-c5sc(-c6ccc(C)s6)c6c5C(=O)c5c(CC(CC)CCCC)sc(CC(CC)CCCC)c5C6=O)s4)sc3c(-c3ccc(CC(CC)CCCC)s3)c3cc(C)oc23)s1,CCCCCCc1ccc(C2(c3ccc(CCCCCC)cc3)c3cc4c(cc3-c3sc5cc(/C=C6\C(=O)c7ccccc7C6=C(C#N)C#N)sc5c32)C(c2ccc(CCCCCC)cc2)(c2ccc(CCCCCC)cc2)c2c-4sc3cc(/C=C4\C(=O)c5ccccc5C4=C(C#N)C#N)sc23)cc1,0.893,17.76,0.702,11.13,-5.576,-3.916,1.66,1.586,-5.26,-3.46,1.8,1.8
YES,10.1021/acs.jpcc.6b11848,,,CCCCC(CC)Cc1ccc(-c2c3cc(-c4ccc(-c5sc(-c6ccc(C)s6)c6c5C(=O)c5c(CC(CC)CCCC)sc(CC(CC)CCCC)c5C6=O)s4)sc3c(-c3ccc(CC(CC)CCCC)s3)c3cc(C)sc23)s1,CCCCCCc1ccc(C2(c3ccc(CCCCCC)cc3)c3cc4c(cc3-c3sc5cc(/C=C6\C(=O)c7ccccc7C6=C(C#N)C#N)sc5c32)C(c2ccc(CCCCCC)cc2)(c2ccc(CCCCCC)cc2)c2c-4sc3cc(/C=C4\C(=O)c5ccccc5C4=C(C#N)C#N)sc23)cc1,0.907,16.1,0.655,9.56,-5.48,-3.83,1.65,1.65,-5.25,-3.46,1.79,1.79
YES,10.1002/adma.201800728,,,CCCCC(CC)Cc1ccc(-c2c3cc(-c4sc(-c5sc(-c6cc(F)c(C)s6)c6c5C(=O)c5c(CC(CC)CCCC)sc(CC(CC)CCCC)c5C6=O)cc4F)sc3c(-c3ccc(CC(CC)CCCC)s3)c3cc(C)sc23)s1,CCCCCCc1ccc(C2(c3ccc(CCCCCC)cc3)c3cc4c(cc3-c3sc5cc(/C=C6\C(=O)c7ccccc7C6=C(C#N)C#N)sc5c32)C(c2ccc(CCCCCC)cc2)(c2ccc(CCCCCC)cc2)c2c-4sc3cc(/C=C4\C(=O)c5ccccc5C4=C(C#N)C#N)sc23)cc1,0.95,18.5,0.66,11.71,-5.64,-3.92,1.72,1.72,-5.47,-3.46,2.01,2.01
YES,10.1002/adma.201705209,PFBDB-T,ITIC,CCCCC(CC)Cc1ccc(-c2c3cc(-c4sc(-c5sc(-c6cc(F)c(C)s6)c6c5C(=O)c5c(CC(CC)CCCC)sc(CC(CC)CCCC)c5C6=O)cc4F)sc3c(-c3ccc(CC(CC)CCCC)s3)c3cc(C)sc23)s1,CCCCCCc1ccc(C2(c3ccc(CCCCCC)cc3)c3cc4c(cc3-c3sc5cc(/C=C6\C(=O)c7ccccc7C6=C(C#N)C#N)sc5c32)C(c2ccc(CCCCCC)cc2)(c2ccc(CCCCCC)cc2)c2c-4sc3cc(/C=C4\C(=O)c5ccccc5C4=C(C#N)C#N)sc23)cc1,0.95,18.5,0.66,11.71,-5.49,-3.83,1.66,1.59,-5.47,-3.46,2.01,
YES,10.1002/adfm.201904956,,,CCCCC(CC)Cc1ccc(-c2c3cc(-c4sc(-c5sc(-c6cc(F)c(C)s6)c6c5C(=O)c5c(CC(CC)CCCC)sc(CC(CC)CCCC)c5C6=O)cc4F)sc3c(-c3ccc(CC(CC)CCCC)s3)c3cc(C)sc23)s1,CCCCCCCCC1(CCCCCCCC)c2c(sc3cc(/C=C4\C(=O)c5ccccc5C4=C(C#N)C#N)sc23)-c2sc3cc(/C=C4\C(=O)c5ccccc5C4=C(C#N)C#N)sc3c21,0.78,24.9,0.56,11.5,-5.62,-3.98,1.64,1.64,-5.47,-3.46,2.01,2.01
