Repository: sunyrain/OPV2D

# OPV-DB device data browser

The website presents the published [OPV-DB v2.0.0 dataset](https://doi.org/10.5281/zenodo.23951239).

| Collection | Observations | Source DOIs |
|---|---:|---:|
| [Standard binary](https://sunyrain.github.io/OPV2D/) | 32,778 | 7,360 |
| [Standard ternary](https://sunyrain.github.io/OPV2D/ternary.html) | 2,588 | 461 |
| [Indoor photovoltaics](https://sunyrain.github.io/OPV2D/indoor.html) | 1,678 | 166 |

The primary binary collection has two nested subsets: 27,863 strict-performance
records and 19,299 strict-molecular records. Ternary and indoor collections have
partial literature coverage; records can overlap across topics.

File: Active_Database.csv (part 15 of 26)
Checked,DOI,Donor,Acceptor,Donor SMILES,Acceptor SMILES,Voc,Jsc,FF,PCE,HOMO_A,LUMO_A,Ehl_A,Eg_A,HOMO_D,LUMO_D,Ehl_D,Eg_D
YES,10.1002/adma.201800728,,,CCCCC(CC)Cc1ccc(-c2c3cc(-c4sc(-c5sc(-c6cc(F)c(C)s6)c6c5C(=O)c5c(CC(CC)CCCC)sc(CC(CC)CCCC)c5C6=O)cc4F)sc3c(-c3ccc(CC(CC)CCCC)s3)c3cc(C)sc23)s1,CCCCCCCCC1(CCCCCCCC)c2cc3c(cc2-c2sc4cc(/C=C5\C(=O)c6ccccc6C5=C(C#N)C#N)sc4c21)C(CCCCCCCC)(CCCCCCCC)c1c-3sc2cc(/C=C3\C(=O)c4ccccc4C3=C(C#N)C#N)sc12,0.94,19.6,0.72,13.2,-5.63,-3.91,1.72,1.72,-5.47,-3.46,2.01,2.01
YES,10.1039/C8QM00610E,PFBDB-T,C8-ITIC,CCCCC(CC)Cc1ccc(-c2c3cc(-c4sc(-c5sc(-c6cc(F)c(C)s6)c6c5C(=O)c5c(CC(CC)CCCC)sc(CC(CC)CCCC)c5C6=O)cc4F)sc3c(-c3ccc(CC(CC)CCCC)s3)c3cc(C)sc23)s1,CCCCCCCCC1(CCCCCCCC)c2cc3c(cc2-c2sc4cc(/C=C5\C(=O)c6ccccc6C5=C(C#N)C#N)sc4c21)C(CCCCCCCC)(CCCCCCCC)c1c-3sc2cc(/C=C3\C(=O)c4ccccc4C3=C(C#N)C#N)sc12,0.93,19.59,0.69,12.5,-5.63,-3.91,1.72,1.55,-5.47,-3.46,2.01,1.77
YES,10.1002/adma.201705209,PFBDB-T,C8-ITIC,CCCCC(CC)Cc1ccc(-c2c3cc(-c4sc(-c5sc(-c6cc(F)c(C)s6)c6c5C(=O)c5c(CC(CC)CCCC)sc(CC(CC)CCCC)c5C6=O)cc4F)sc3c(-c3ccc(CC(CC)CCCC)s3)c3cc(C)sc23)s1,CCCCCCCCC1(CCCCCCCC)c2cc3c(cc2-c2sc4cc(/C=C5\C(=O)c6ccccc6C5=C(C#N)C#N)sc4c21)C(CCCCCCCC)(CCCCCCCC)c1c-3sc2cc(/C=C3\C(=O)c4ccccc4C3=C(C#N)C#N)sc12,0.94,19.6,0.72,13.2,-5.63,-3.91,1.72,,-5.47,-3.46,2.01,
YES,10.1002/marc.201700872,,,CCCCCCCCc1cc(-c2sc(-c3cc(CCCCCCCC)c(-c4cc5c(-c6ccc(SCC(CC)CCCC)cc6)cc6c(cc(-c7ccc(SCC(CC)CCCC)cc7)c7cc(C)sc76)c5s4)s3)c3c2C(=O)c2c(CC(CC)CCCC)sc(CC(CC)CCCC)c2C3=O)sc1C,CCCCCCC1(CCCCCC)c2cc3c(cc2-c2sc(/C=C4\C(=O)c5ccccc5C4=C(C#N)C#N)cc21)C(CCCCCC)(CCCCCC)c1cc(/C=C2\C(=O)c4ccccc4C2=C(C#N)C#N)sc1-3,0.925,10.63,0.469,4.62,-5.69,-3.91,1.78,1.78,-5.34,-3.46,1.88,1.88
YES,10.1002/marc.201700872,,,CCCCCCCCc1cc(-c2sc(-c3cc(CCCCCCCC)c(-c4cc5c(-c6ccc(SCC(CC)CCCC)s6)cc6c(cc(-c7ccc(SCC(CC)CCCC)s7)c7cc(C)sc76)c5s4)s3)c3c2C(=O)c2c(CC(CC)CCCC)sc(CC(CC)CCCC)c2C3=O)sc1C,CCCCCCC1(CCCCCC)c2cc3c(cc2-c2sc(/C=C4\C(=O)c5ccccc5C4=C(C#N)C#N)cc21)C(CCCCCC)(CCCCCC)c1cc(/C=C2\C(=O)c4ccccc4C2=C(C#N)C#N)sc1-3,0.875,15.65,0.711,9.72,-5.69,-3.91,1.78,1.78,-5.24,-3.46,1.78,1.78
YES,10.1002/adfm.201701491,,,CCCCCCCCc1ccc(-c2nc3c(-c4ccc(C)s4)cc4c(cc(-c5ccc(-c6cc7c(-c8ccc(SCC(CCCC)CCCCCC)s8)c8sc(C)cc8c(-c8ccc(SCC(CCCC)CCCCCC)s8)c7s6)s5)c5nc(-c6ccc(CCCCCCCC)s6)c(-c6ccc(CCCCCCCC)s6)nc54)c3nc2-c2ccc(CCCCCCCC)s2)s1,CCCCCCc1ccc(C2(c3ccc(CCCCCC)cc3)c3cc4c(cc3-c3sc5cc(/C=C6\C(=O)c7ccccc7C6=C(C#N)C#N)sc5c32)C(c2ccc(CCCCCC)cc2)(c2ccc(CCCCCC)cc2)c2c-4sc3cc(/C=C4\C(=O)c5ccccc5C4=C(C#N)C#N)sc23)cc1,0.92,17.86,0.698,11.47,-5.48,-3.83,1.65,1.65,-5.31,-3.46,1.85,1.85
YES,10.1039/c7ta01554b,,,CCCCCCCCc1sc(CCCCCCCC)c2c1C(=O)c1c(-c3ccc(C)s3)sc(-c3ccc(-c4cc5c(-c6ccc(CC(CC)CCCC)s6)c6sc(C)cc6c(-c6ccc(CC(CC)CCCC)s6)c5s4)s3)c1C2=O,CCCCCCc1ccc(C2(c3ccc(CCCCCC)cc3)c3cc4c(cc3-c3sc5cc(-c6ccc(/C=C7\C(=O)c8ccccc8C7=C(C#N)C#N)s6)sc5c32)C(c2ccc(CCCCCC)cc2)(c2ccc(CCCCCC)cc2)c2c-4sc3cc(-c4ccc(/C=C5\C(=O)c6ccccc6C5=C(C#N)C#N)s4)sc23)cc1,0.92,15.93,0.62,9.12,-5.28,-3.82,1.46,1.46,-5.26,-3.46,1.8,1.8
YES,10.1039/c7ta01554b,,,CCCCCCCCc1sc(CCCCCCCC)c2c1C(=O)c1c(-c3ccc(C)s3)sc(-c3ccc(-c4cc5c(-c6ccc(CC(CC)CCCC)s6)c6sc(C)cc6c(-c6ccc(CC(CC)CCCC)s6)c5s4)s3)c1C2=O,CCCCCCc1ccc(C2(c3ccc(CCCCCC)cc3)c3cc4c(cc3-c3sc5cc(/C=C6\C(=O)c7ccccc7C6=C(C#N)C#N)sc5c32)C(c2ccc(CCCCCC)cc2)(c2ccc(CCCCCC)cc2)c2c-4sc3cc(/C=C4\C(=O)c5ccccc5C4=C(C#N)C#N)sc23)cc1,0.87,16.11,0.64,9.05,-5.55,-4,1.55,1.55,-5.26,-3.46,1.8,1.8
YES,10.1002/adma.201606396,PTzBI,ITIC,CCCCCCCCN1C(=O)c2c(c(-c3ccc(-c4cc5c(-c6ccc(CC(CC)CCCC)s6)c6sc(C)cc6c(-c6ccc(CC(CC)CCCC)s6)c5s4)s3)c3nn(CCCCCCCC)nc3c2-c2ccc(C)s2)C1=O,CCCCCCc1ccc(C2(c3ccc(CCCCCC)cc3)c3cc4c(cc3-c3sc5cc(/C=C6\C(=O)c7ccccc7C6=C(C#N)C#N)sc5c32)C(c2ccc(CCCCCC)cc2)(c2ccc(CCCCCC)cc2)c2c-4sc3cc(/C=C4\C(=O)c5ccccc5C4=C(C#N)C#N)sc23)cc1,0.87,18.29,0.643,10.24,-5.49,-3.83,1.66,1.59,-5.34,-3.46,1.88,
YES,10.1021/acs.macromol.9b01742,,,CCCCC(CC)Cc1ccc(-c2c3cc(-c4cc5c(-c6ccc(CC(CC)CCCC)s6)c6sc(-c7cc8c(-c9ccc(CC(CC)CCCC)s9)c9sc(-c%10sc(C)c%11c%10C(=O)c%10c(CC(CC)CCCC)sc(CC(CC)CCCC)c%10C%11=O)cc9c(-c9ccc(CC(CC)CCCC)s9)c8s7)cc6c(-c6ccc(CC(CC)CCCC)s6)c5s4)sc3c(-c3ccc(CC(CC)CCCC)s3)c3cc(C)sc23)s1,CCCCCCc1ccc(C2(c3ccc(CCCCCC)cc3)c3cc4c(cc3-c3sc5cc(/C=C6\C(=O)c7cc(F)c(F)cc7C6=C(C#N)C#N)sc5c32)C(c2ccc(CCCCCC)cc2)(c2ccc(CCCCCC)cc2)c2c-4sc3cc(/C=C4\C(=O)c5cc(F)c(F)cc5C4=C(C#N)C#N)sc23)cc1,0.85,17.71,0.7,11.19,-5.66,-4.21,1.45,1.45,-5.41,-3.45,1.96,1.96
YES,10.1021/acsami.7b18717,,,CCCCC(CC)COC(=O)c1sc2c(-c3cc4c(-c5ccc(CC(CC)CCCC)s5)c5sc(C)cc5c(-c5ccc(CC(CC)CCCC)s5)c4s3)sc(C)c2c1F,CCCC(CCC)N1C(=O)c2ccc3c4c5c(c6ccc(c2c36)C1=O)=CC=C1C(=O)N(C(CCC)CCC)C(=O)C(C(c2ccc([Si](c3ccc(C6=Cc7c8c(c9ccc%10c%11c(ccc7c%119)C(=O)N(C(CCC)CCC)C%10=O)=CC=C7C(=O)N(C(CCC)CCC)C(=O)C6C78)cc3)(c3ccc(-c6cc7c8c9c(c%10ccc%11c(c6C(=O)N(C(CCC)CCC)C%11=O)c%107)C=CC6C(=O)N(C(CCC)CCC)C(=O)C(=CC=8)C96)cc3)c3ccc(-c6cc7c8c9c(c%10ccc%11c(c6C(=O)N(C(CCC)CCC)C%11=O)c%107)C=CC6C(=O)N(C(CCC)CCC)C(=O)C(=CC=8)C96)cc3)cc2)=C4)C15,0.83,10.35,0.42,3.68,-6.06,-3.77,2.29,2.29,-5.04,-3.45,1.59,1.59
YES,10.1021/acsami.7b18717,,,CCCCC(CC)COC(=O)c1sc2c(-c3cc4c(-c5ccc(CC(CC)CCCC)s5)c5sc(C)cc5c(-c5ccc(CC(CC)CCCC)s5)c4s3)sc(C)c2c1F,CCCC(CCC)N1C(=O)c2ccc3c4c5c(c6ccc(c2c36)C1=O)=CC=C1C(=O)N(C(CCC)CCC)C(=O)C(C(c2ccc(C(c3ccc(C6=Cc7c8c(c9ccc%10c%11c(ccc7c%119)C(=O)N(C(CCC)CCC)C%10=O)=CC=C7C(=O)N(C(CCC)CCC)C(=O)C6C78)cc3)(c3ccc(-c6cc7c8c9c(c%10ccc%11c(c6C(=O)N(C(CCC)CCC)C%11=O)c%107)C=CC6C(=O)N(C(CCC)CCC)C(=O)C(=CC=8)C96)cc3)c3ccc(-c6cc7c8c9c(c%10ccc%11c(c6C(=O)N(C(CCC)CCC)C%11=O)c%107)C=CC6C(=O)N(C(CCC)CCC)C(=O)C(=CC=8)C96)cc3)cc2)=C4)C15,0.85,11.55,0.47,4.71,-6.06,-3.75,2.31,2.31,-5.04,-3.45,1.59,1.59
YES,10.1021/acsami.7b18717,,,CCCCC(CC)COC(=O)c1sc2c(-c3cc4c(-c5ccc(CC(CC)CCCC)s5)c5sc(C)cc5c(-c5ccc(CC(CC)CCCC)s5)c4s3)sc(C)c2c1F,CCCC(CCC)N1C(=O)c2ccc3c4ccc5c6c(c(-c7cc8c(-c9ccc(-c%10cc%11c%12ccc%13c%14c(ccc(c%15ccc%16c(c%10C(=O)N(C(CCC)CCC)C%16=O)c%15%11)c%14%12)C(=O)N(C(CCC)CCC)C%13=O)[se]9)c9sc(-c%10cc%11c%12ccc%13c%14c(ccc(c%15ccc%16c(c%10C(=O)N(C(CCC)CCC)C%16=O)c%15%11)c%14%12)C(=O)N(C(CCC)CCC)C%13=O)cc9c(-c9ccc(-c%10cc%11c%12ccc%13c%14c(ccc(c%15ccc%16c(c%10C(=O)N(C(CCC)CCC)C%16=O)c%15%11)c%14%12)C(=O)N(C(CCC)CCC)C%13=O)[se]9)c8s7)cc(c7ccc(c2c37)C1=O)c64)C(=O)N(C(CCC)CCC)C5=O,0.81,14.36,0.55,6.61,-5.97,-3.81,2.16,2.16,-5.04,-3.45,1.59,1.59
YES,10.1021/acsami.7b18717,,,CCCCC(CC)COC(=O)c1sc2c(-c3cc4c(-c5ccc(CC(CC)CCCC)s5)c5sc(C)cc5c(-c5ccc(CC(CC)CCCC)s5)c4s3)sc(C)c2c1F,CCCC(CCC)N1C(=O)c2ccc3c4ccc5c6c(c(-c7ccc(-c8c9cc(-c%10cc%11c%12ccc%13c%14c(ccc(c%15ccc%16c(c%10C(=O)N(C(CCC)CCC)C%16=O)c%15%11)c%14%12)C(=O)N(C(CCC)CCC)C%13=O)sc9c(-c9ccc(-c%10cc%11c%12ccc%13c%14c(ccc(c%15ccc%16c(c%10C(=O)N(C(CCC)CCC)C%16=O)c%15%11)c%14%12)C(=O)N(C(CCC)CCC)C%13=O)s9)c9cc(-c%10cc%11c%12ccc%13c%14c(ccc(c%15ccc%16c(c%10C(=O)N(C(CCC)CCC)C%16=O)c%15%11)c%14%12)C(=O)N(C(CCC)CCC)C%13=O)sc89)s7)cc(c7ccc(c2c37)C1=O)c64)C(=O)N(C(CCC)CCC)C5=O,0.81,15.02,0.58,7.38,-5.94,-3.79,2.15,2.15,-5.04,-3.45,1.59,1.59
YES,10.1039/c6ta10450a,,,CCCCCCC(CCCC)CCc1c2cc(-c3ccc(-c4c(F)c(F)c(-c5ccc(C)s5)c5nn(CC(CCCC)CCCCCC)nc45)s3)sc2c(CCC(CCCC)CCCCCC)c2cc(C)sc12,CCCCCC(CCCCC)N1C(=O)c2ccc3c4c5c(c6ccc(c2c36)C1=O)=C(C1=CC2C(C=C1)c1ccc(-c3cc6c7c(ccc8c9c%10c(c3c87)=CC=C3C(=O)N(C(CCCCC)CCCCC)C(=O)C(C=C9)C3%10)C(=O)N(C(CCCCC)CCCCC)C6=O)cc1C21c2ccccc2C2C=CC=CC21)C=C1C(=O)N(C(CCCCC)CCCCC)C(=O)C(C=C4)C15,0.935,6.7,0.367,2.3,-5.9,-3.83,2.07,2.07,-5.45,-3.45,2,2
YES,10.1002/solr.201800186,PBDT-Se-TAZ,ITIC,CCCCCCCCC(CCCCCC)Cc1ccc(-c2c3cc(-c4ccc(-c5c(F)c(F)c(-c6ccc(C)s6)c6nn(CCCCCCCC)nc56)s4)sc3c(-c3ccc(CC(CCCCCC)CCCCCCCC)[se]3)c3cc(C)sc23)[se]1,CCCCCCc1ccc(C2(c3ccc(CCCCCC)cc3)c3cc4c(cc3-c3sc5cc(/C=C6\C(=O)c7ccccc7C6=C(C#N)C#N)sc5c32)C(c2ccc(CCCCCC)cc2)(c2ccc(CCCCCC)cc2)c2c-4sc3cc(/C=C4\C(=O)c5ccccc5C4=C(C#N)C#N)sc23)cc1,0.81,18.63,0.667,10.07,-5.576,-3.916,1.66,1.586,-5.23,-3.45,1.78,1.92
YES,10.1021/acsomega.8b02053,,,CCCCCCCCC(CCCCCC)Cn1nc2c(-c3ccc(-c4cc5c(-c6ccc(CC(CC)CCCC)s6)c6sc(C)cc6c(-c6ccc(CC(CC)CCCC)s6)c5s4)s3)c3cc(F)sc3c(-c3ccc(C)s3)c2n1,CCCCCCc1ccc(C2(c3ccc(CCCCCC)cc3)c3cc4c(cc3-c3sc5cc(/C=C6\C(=O)c7ccccc7C6=C(C#N)C#N)sc5c32)C(c2ccc(CCCCCC)cc2)(c2ccc(CCCCCC)cc2)c2c-4sc3cc(/C=C4\C(=O)c5ccccc5C4=C(C#N)C#N)sc23)cc1,0.74,14.2,0.575,6.04,-5.48,-3.83,1.65,1.65,-5.27,-3.45,1.82,1.82
YES,10.1021/acs.chemmater.8b05316.s001,,,CCCCCCCCC(CCCCCC)Cn1nc2c(-c3ccc(C)s3)c(F)c(F)c(-c3ccc(-c4cc5c(-c6cc(Cl)c(CC(CC)CCCC)s6)c6sc(C)cc6c(-c6cc(Cl)c(CC(CC)CCCC)s6)c5s4)s3)c2n1,[C-]#[N+]/C(C#N)=c1/s/c(=C\c2ccc(-c3cc4c(s3)-c3cc5c(cc3C4(c3ccc(CCCCCC)cc3)c3ccc(CCCCCC)cc3)-c3sc(-c4ccc(/C=c6\sc(=C(C#N)C#N)n(CC)c6=O)c6nn(CCCCCCCC)nc46)cc3C5(c3ccc(CCCCCC)cc3)c3ccc(CCCCCC)cc3)c3nn(CCCCCCCC)nc23)c(=O)n1CC,1.24,13.16,0.666,10.5,-5.49,-3.73,1.76,1.76,-5.39,-3.45,1.94,1.94
YES,10.1021/acs.macromol.9b01233,J52-Cl,Y6,CCCCCCCCC(CCCCCC)Cn1nc2c(-c3ccc(C)s3)c(F)c(F)c(-c3ccc(-c4cc5c(-c6cc(Cl)c(CC(CC)CCCC)s6)c6sc(C)cc6c(-c6cc(Cl)c(CC(CC)CCCC)s6)c5s4)s3)c2n1,CCCCCCCCCCCc1c(/C=C2\C(=O)c3cc(F)c(F)cc3C2=C(C#N)C#N)sc2c1sc1c3c4nsnc4c4c5sc6c(CCCCCCCCCCC)c(/C=C7\C(=O)c8cc(F)c(F)cc8C7=C(C#N)C#N)sc6c5n(CC(CC)CCCC)c4c3n(CC(CC)CCCC)c21,0.84,23.77,0.614,12.31,-5.65,-4.09,1.56,1.36,-5.39,-3.45,1.94,
YES,10.1016/j.orgel.2021.106195,J52-Cl,BTA13,CCCCCCCCC(CCCCCC)Cn1nc2c(-c3ccc(C)s3)c(F)c(F)c(-c3ccc(-c4cc5c(-c6cc(Cl)c(CC(CC)CCCC)s6)c6sc(C)cc6c(-c6cc(Cl)c(CC(CC)CCCC)s6)c5s4)s3)c2n1,CCCCCCCCn1nc2c(/C=c3/sc(=C(C#N)C#N)n(CC)c3=O)ccc(-c3cc4sc5c(c4s3)C(c3ccc(CCCCCC)cc3)(c3ccc(CCCCCC)cc3)c3cc4c(cc3-5)C(c3ccc(CCCCCC)cc3)(c3ccc(CCCCCC)cc3)c3c-4sc4cc(-c5ccc(/C=c6/sc(=C(C#N)C#N)n(CC)c6=O)c6nn(CCCCCCCC)nc56)sc34)c2n1,1.23,9.95,0.584,7.16,-5.34,-3.62,1.72,,-5.39,-3.45,1.94,
YES,10.1016/j.orgel.2021.106195,J52-Cl,BTA3,CCCCCCCCC(CCCCCC)Cn1nc2c(-c3ccc(C)s3)c(F)c(F)c(-c3ccc(-c4cc5c(-c6cc(Cl)c(CC(CC)CCCC)s6)c6sc(C)cc6c(-c6cc(Cl)c(CC(CC)CCCC)s6)c5s4)s3)c2n1,CCCCCCCCn1nc2c(/C=c3\sc(=C(C#N)C#N)n(CC)c3=O)ccc(-c3cc4c(s3)-c3cc5c(cc3C4(c3ccc(CCCCCC)cc3)c3ccc(CCCCCC)cc3)-c3sc(-c4ccc(/C=c6\sc(=C(C#N)C#N)n(CC)c6=O)c6nn(CCCCCCCC)nc46)cc3C5(c3ccc(CCCCCC)cc3)c3ccc(CCCCCC)cc3)c2n1,1.24,13.16,0.666,10.5,-5.49,-3.72,1.77,1.76,-5.39,-3.45,1.94,
YES,10.1016/j.orgel.2021.106195,J52-Cl,BTA1,CCCCCCCCC(CCCCCC)Cn1nc2c(-c3ccc(C)s3)c(F)c(F)c(-c3ccc(-c4cc5c(-c6cc(Cl)c(CC(CC)CCCC)s6)c6sc(C)cc6c(-c6cc(Cl)c(CC(CC)CCCC)s6)c5s4)s3)c2n1,CCCCCCCCn1nc2c(/C=C3\SC(=S)N(CC)C3=O)ccc(-c3cc4c(s3)-c3cc5c(cc3C4(c3ccc(CCCCCC)cc3)c3ccc(CCCCCC)cc3)-c3sc(-c4ccc(/C=C6\SC(=S)N(CC)C6=O)c6nn(CCCCCCCC)nc46)cc3C5(c3ccc(CCCCCC)cc3)c3ccc(CCCCCC)cc3)c2n1,1.33,1.25,0.362,0.6,-5.49,-3.57,1.92,1.85,-5.39,-3.45,1.94,
YES,10.1016/j.orgel.2021.106195,J52-Cl,BTA7,CCCCCCCCC(CCCCCC)Cn1nc2c(-c3ccc(C)s3)c(F)c(F)c(-c3ccc(-c4cc5c(-c6cc(Cl)c(CC(CC)CCCC)s6)c6sc(C)cc6c(-c6cc(Cl)c(CC(CC)CCCC)s6)c5s4)s3)c2n1,CCCCCCCCn1nc2c(C=C(C#N)C#N)ccc(-c3cc4c(s3)-c3cc5c(cc3C4(c3ccc(CCCCCC)cc3)c3ccc(CCCCCC)cc3)-c3sc(-c4ccc(C=C(C#N)C#N)c6nn(CCCCCCCC)nc46)cc3C5(c3ccc(CCCCCC)cc3)c3ccc(CCCCCC)cc3)c2n1,1.13,9.74,0.525,5.78,-5.56,-3.66,1.9,,-5.39,-3.45,1.94,
YES,10.1039/C8TA08961B,J71,ZITI-4F,CCCCCCCCC(CCCCCC)Cn1nc2c(-c3ccc(C)s3)c(F)c(F)c(-c3ccc(-c4cc5c(-c6ccc([Si](CCC)(CCC)CCC)s6)c6sc(C)cc6c(-c6ccc([Si](CCC)(CCC)CCC)s6)c5s4)s3)c2n1,CCCCC(CCCC)CC1(CC(CCCC)CCCC)C2=C(c3cc4c(cc31)-c1sc(/C=C3\C(=O)c5cc(F)c(F)cc5C3=C(C#N)C#N)cc1C4)C(CC(CCCC)CCCC)(CC(CCCC)CCCC)c1cc3c(cc12)Cc1cc(/C=C2\C(=O)c4cc(F)c(F)cc4C2=C(C#N)C#N)sc1-3,0.85,21.3,0.728,13.18,-5.66,-3.81,1.85,1.47,-5.35,-3.45,1.9,1.86
YES,10.1039/C9TA03272J,J71,ZITI,CCCCCCCCC(CCCCCC)Cn1nc2c(-c3ccc(C)s3)c(F)c(F)c(-c3ccc(-c4cc5c(-c6ccc([Si](CCC)(CCC)CCC)s6)c6sc(C)cc6c(-c6ccc([Si](CCC)(CCC)CCC)s6)c5s4)s3)c2n1,CCCCCCC(CCCC)CC1(CC(CCCC)CCCCCC)C2=C(c3cc4c(cc31)-c1sc(/C=C3\C(=O)c5cc(F)ccc5C3=C(C#N)C#N)cc1C4)C(CC(CCCC)CCCCCC)(CC(CCCC)CCCCCC)c1cc3c(cc12)Cc1cc(/C=C2\C(=O)c4cc(F)ccc4C2=C(C#N)C#N)sc1-3,0.912,20.23,0.695,12.82,-5.55,-3.78,1.77,1.53,-5.35,-3.45,1.9,1.86
YES,10.1039/C8TA09370A,J71,TTz2,CCCCCCCCC(CCCCCC)Cn1nc2c(-c3ccc(C)s3)c(F)c(F)c(-c3ccc(-c4cc5c(-c6ccc([Si](CCC)(CCC)CCC)s6)c6sc(C)cc6c(-c6ccc([Si](CCC)(CCC)CCC)s6)c5s4)s3)c2n1,CCCCCCC(CCCC)Cc1cc(-c2ccc(/C=c3/sc(=C(C#N)C#N)n(CC)c3=O)c3nsnc23)sc1-c1nc2sc(-c3sc(-c4ccc(/C=c5/sc(=C(C#N)C#N)n(CC)c5=O)c5nsnc45)cc3CC(CCCC)CCCCCC)nc2s1,0.92,12.75,0.537,6.3,-5.45,-3.5,1.95,1.61,-5.35,-3.45,1.9,1.86
YES,10.103/C8TA00764K,J71,IDTT-BH,CCCCCCCCC(CCCCCC)Cn1nc2c(-c3ccc(C)s3)c(F)c(F)c(-c3ccc(-c4cc5c(-c6ccc([Si](CCC)(CCC)CCC)s6)c6sc(C)cc6c(-c6ccc([Si](CCC)(CCC)CCC)s6)c5s4)s3)c2n1,CCCCCCC(CCCC)Cc1ccc(C2(c3ccc(CC(CCCC)CCCCCC)cc3)c3cc4c(cc3-c3sc5cc(/C=C6\C(=O)c7cc8ccccc8cc7C6=C(C#N)C#N)sc5c32)C(c2ccc(CC(CCCC)CCCCCC)cc2)(c2ccc(CC(CCCC)CCCCCC)cc2)c2c-4sc3cc(/C=C4\C(=O)c5cc6ccccc6cc5C4=C(C#N)C#N)sc23)cc1,0.9,17.77,0.691,11.05,-5.24,-3.86,1.38,1.54,-5.35,-3.45,1.9,1.86
YES,10.103/C8TA00764K,J71,IDTT-OBH,CCCCCCCCC(CCCCCC)Cn1nc2c(-c3ccc(C)s3)c(F)c(F)c(-c3ccc(-c4cc5c(-c6ccc([Si](CCC)(CCC)CCC)s6)c6sc(C)cc6c(-c6ccc([Si](CCC)(CCC)CCC)s6)c5s4)s3)c2n1,CCCCCCC(CCCC)COc1ccc(C2(c3ccc(OCC(CCCC)CCCCCC)cc3)c3cc4c(cc3-c3sc5cc(/C=C6\C(=O)c7cc8ccccc8cc7C6=C(C#N)C#N)sc5c32)C(c2ccc(OCC(CCCC)CCCCCC)cc2)(c2ccc(OCC(CCCC)CCCCCC)cc2)c2c-4sc3cc(/C=C4\C(=O)c5cc6ccccc6cc5C4=C(C#N)C#N)sc23)cc1,0.92,14.75,0.61,8.02,-5.41,-3.86,1.55,1.57,-5.35,-3.45,1.9,1.86
YES,10.1039/C8TA03453B,J71,MeIC2,CCCCCCCCC(CCCCCC)Cn1nc2c(-c3ccc(C)s3)c(F)c(F)c(-c3ccc(-c4cc5c(-c6ccc([Si](CCC)(CCC)CCC)s6)c6sc(C)cc6c(-c6ccc([Si](CCC)(CCC)CCC)s6)c5s4)s3)c2n1,CCCCCCc1ccc(C2(c3ccc(CCCCCC)cc3)c3cc(/C=C4\C(=O)c5c(csc5C)C4=C(C#N)C#N)sc3-c3sc4cc5c6c(sc5cc4c32)-c2sc(/C=C3\C(=O)c4c(csc4C)C3=C(C#N)C#N)cc2C6(c2ccc(CCCCCC)cc2)c2ccc(CCCCCC)cc2)cc1,0.885,16.9,0.694,10.2,-5.56,-3.97,1.59,1.51,-5.35,-3.45,1.9,1.86
YES,10.1039/C7EE00844A,J71,BT-IC,CCCCCCCCC(CCCCCC)Cn1nc2c(-c3ccc(C)s3)c(F)c(F)c(-c3ccc(-c4cc5c(-c6ccc([Si](CCC)(CCC)CCC)s6)c6sc(C)cc6c(-c6ccc([Si](CCC)(CCC)CCC)s6)c5s4)s3)c2n1,CCCCCCc1ccc(C2(c3ccc(CCCCCC)cc3)c3cc(/C=C4\C(=O)c5ccccc5C4=C(C#N)C#N)sc3-c3sc4c(OCC(CC)CCCC)c5c6c(sc5c(OCC(CC)CCCC)c4c32)-c2sc(/C=C3\C(=O)c4ccccc4C3=C(C#N)C#N)cc2C6(c2ccc(CCCCCC)cc2)c2ccc(CCCCCC)cc2)cc1,0.9,17.75,0.657,10.46,-5.378,-3.858,1.52,1.43,-5.35,-3.45,1.9,1.86
YES,10.1002/solr.201700107,J71,BDT-IC,CCCCCCCCC(CCCCCC)Cn1nc2c(-c3ccc(C)s3)c(F)c(F)c(-c3ccc(-c4cc5c(-c6ccc([Si](CCC)(CCC)CCC)s6)c6sc(C)cc6c(-c6ccc([Si](CCC)(CCC)CCC)s6)c5s4)s3)c2n1,CCCCCCc1ccc(C2(c3ccc(CCCCCC)cc3)c3cc(/C=C4\C(=O)c5ccccc5C4=C(C#N)C#N)sc3-c3sc4cc5c6c(sc5cc4c32)-c2sc(/C=C3\C(=O)c4ccccc4C3=C(C#N)C#N)cc2C6(c2ccc(CCCCCC)cc2)c2ccc(CCCCCC)cc2)cc1,0.92,17.3,0.655,10.9,-5.51,-3.9,1.61,1.53,-5.35,-3.45,1.9,1.86
YES,10.1039/C8TA05800H,J71,ITIC1,CCCCCCCCC(CCCCCC)Cn1nc2c(-c3ccc(C)s3)c(F)c(F)c(-c3ccc(-c4cc5c(-c6ccc([Si](CCC)(CCC)CCC)s6)c6sc(C)cc6c(-c6ccc([Si](CCC)(CCC)CCC)s6)c5s4)s3)c2n1,CCCCCCc1ccc(C2(c3ccc(CCCCCC)cc3)c3cc(/C=C4\C(=O)c5ccccc5C4=C(C#N)C#N)sc3-c3sc4cc5c6c(sc5cc4c32)-c2sc(/C=C3\C(=O)c4ccccc4C3=C(C#N)C#N)cc2C6(c2ccc(CCCCCC)cc2)c2ccc(CCCCCC)cc2)cc1,0.92,14.94,0.612,8.47,-5.48,-3.85,1.63,1.55,-5.35,-3.45,1.9,1.86
YES,10.1039/C8EE02560F,J71,ITC6-IC,CCCCCCCCC(CCCCCC)Cn1nc2c(-c3ccc(C)s3)c(F)c(F)c(-c3ccc(-c4cc5c(-c6ccc([Si](CCC)(CCC)CCC)s6)c6sc(C)cc6c(-c6ccc([Si](CCC)(CCC)CCC)s6)c5s4)s3)c2n1,CCCCCCc1ccc(C2(c3ccc(CCCCCC)cc3)c3cc4c(cc3-c3sc5c(CCCCCC)c(/C=C6\C(=O)c7ccccc7C6=C(C#N)C#N)sc5c32)C(c2ccc(CCCCCC)cc2)(c2ccc(CCCCCC)cc2)c2c-4sc3c(CCCCCC)c(/C=C4\C(=O)c5ccccc5C4=C(C#N)C#N)sc23)cc1,0.938,18.35,0.658,11.32,-5.73,-3.92,1.81,1.6,-5.35,-3.45,1.9,1.86
YES,10.1021/acs.chemmater.7b03928,J71,ITVffIC,CCCCCCCCC(CCCCCC)Cn1nc2c(-c3ccc(C)s3)c(F)c(F)c(-c3ccc(-c4cc5c(-c6ccc([Si](CCC)(CCC)CCC)s6)c6sc(C)cc6c(-c6ccc([Si](CCC)(CCC)CCC)s6)c5s4)s3)c2n1,CCCCCCc1ccc(C2(c3ccc(CCCCCC)cc3)c3cc4c(cc3-c3sc5cc(/C=C/C=C6\C(=O)c7cc(F)c(F)cc7C6=C(C#N)C#N)sc5c32)C(c2ccc(CCCCCC)cc2)(c2ccc(CCCCCC)cc2)c2c-4sc3cc(/C=C/C=C4\C(=O)c5cc(F)c(F)cc5C4=C(C#N)C#N)sc23)cc1,0.81,20.6,0.632,10.54,-5.58,-4.04,1.54,1.4,-5.35,-3.45,1.9,1.86
YES,10.1021/acs.chemmater.7b03928,J71,ITVIC,CCCCCCCCC(CCCCCC)Cn1nc2c(-c3ccc(C)s3)c(F)c(F)c(-c3ccc(-c4cc5c(-c6ccc([Si](CCC)(CCC)CCC)s6)c6sc(C)cc6c(-c6ccc([Si](CCC)(CCC)CCC)s6)c5s4)s3)c2n1,CCCCCCc1ccc(C2(c3ccc(CCCCCC)cc3)c3cc4c(cc3-c3sc5cc(/C=C/C=C6\C(=O)c7ccccc7C6=C(C#N)C#N)sc5c32)C(c2ccc(CCCCCC)cc2)(c2ccc(CCCCCC)cc2)c2c-4sc3cc(/C=C/C=C4\C(=O)c5ccccc5C4=C(C#N)C#N)sc23)cc1,0.89,14.47,0.576,7.34,-5.46,-3.97,1.49,1.35,-5.35,-3.45,1.9,1.86
YES,10.1039/C8EE02560F,J71,MeIC,CCCCCCCCC(CCCCCC)Cn1nc2c(-c3ccc(C)s3)c(F)c(F)c(-c3ccc(-c4cc5c(-c6ccc([Si](CCC)(CCC)CCC)s6)c6sc(C)cc6c(-c6ccc([Si](CCC)(CCC)CCC)s6)c5s4)s3)c2n1,CCCCCCc1ccc(C2(c3ccc(CCCCCC)cc3)c3cc4c(cc3-c3sc5cc(/C=C6\C(=O)c7c(csc7C)C6=C(C#N)C#N)sc5c32)C(c2ccc(CCCCCC)cc2)(c2ccc(CCCCCC)cc2)c2c-4sc3cc(/C=C4\C(=O)c5c(csc5C)C4=C(C#N)C#N)sc23)cc1,0.919,17.77,0.699,11.43,-5.57,-3.93,1.64,1.555,-5.35,-3.45,1.9,1.86
YES,10.1038/ncomms13651,J71,ITIC,CCCCCCCCC(CCCCCC)Cn1nc2c(-c3ccc(C)s3)c(F)c(F)c(-c3ccc(-c4cc5c(-c6ccc([Si](CCC)(CCC)CCC)s6)c6sc(C)cc6c(-c6ccc([Si](CCC)(CCC)CCC)s6)c5s4)s3)c2n1,CCCCCCc1ccc(C2(c3ccc(CCCCCC)cc3)c3cc4c(cc3-c3sc5cc(/C=C6\C(=O)c7ccccc7C6=C(C#N)C#N)sc5c32)C(c2ccc(CCCCCC)cc2)(c2ccc(CCCCCC)cc2)c2c-4sc3cc(/C=C4\C(=O)c5ccccc5C4=C(C#N)C#N)sc23)cc1,0.94,17.32,0.698,11.41,-5.576,-3.916,1.66,1.586,-5.35,-3.45,1.9,1.86
YES,10.1039/C8EE02560F,J71,ITIC,CCCCCCCCC(CCCCCC)Cn1nc2c(-c3ccc(C)s3)c(F)c(F)c(-c3ccc(-c4cc5c(-c6ccc([Si](CCC)(CCC)CCC)s6)c6sc(C)cc6c(-c6ccc([Si](CCC)(CCC)CCC)s6)c5s4)s3)c2n1,CCCCCCc1ccc(C2(c3ccc(CCCCCC)cc3)c3cc4c(cc3-c3sc5cc(/C=C6\C(=O)c7ccccc7C6=C(C#N)C#N)sc5c32)C(c2ccc(CCCCCC)cc2)(c2ccc(CCCCCC)cc2)c2c-4sc3cc(/C=C4\C(=O)c5ccccc5C4=C(C#N)C#N)sc23)cc1,0.93,18.06,0.658,10.95,-5.576,-3.916,1.66,1.586,-5.35,-3.45,1.9,1.86
YES,10.1002/solr.201700107,J71,ITIC,CCCCCCCCC(CCCCCC)Cn1nc2c(-c3ccc(C)s3)c(F)c(F)c(-c3ccc(-c4cc5c(-c6ccc([Si](CCC)(CCC)CCC)s6)c6sc(C)cc6c(-c6ccc([Si](CCC)(CCC)CCC)s6)c5s4)s3)c2n1,CCCCCCc1ccc(C2(c3ccc(CCCCCC)cc3)c3cc4c(cc3-c3sc5cc(/C=C6\C(=O)c7ccccc7C6=C(C#N)C#N)sc5c32)C(c2ccc(CCCCCC)cc2)(c2ccc(CCCCCC)cc2)c2c-4sc3cc(/C=C4\C(=O)c5ccccc5C4=C(C#N)C#N)sc23)cc1,0.96,14.8,0.636,9.3,-5.576,-3.916,1.66,1.586,-5.35,-3.45,1.9,1.86
YES,10.1002/solr.201700020,J71,ITIC,CCCCCCCCC(CCCCCC)Cn1nc2c(-c3ccc(C)s3)c(F)c(F)c(-c3ccc(-c4cc5c(-c6ccc([Si](CCC)(CCC)CCC)s6)c6sc(C)cc6c(-c6ccc([Si](CCC)(CCC)CCC)s6)c5s4)s3)c2n1,CCCCCCc1ccc(C2(c3ccc(CCCCCC)cc3)c3cc4c(cc3-c3sc5cc(/C=C6\C(=O)c7ccccc7C6=C(C#N)C#N)sc5c32)C(c2ccc(CCCCCC)cc2)(c2ccc(CCCCCC)cc2)c2c-4sc3cc(/C=C4\C(=O)c5ccccc5C4=C(C#N)C#N)sc23)cc1,0.96,14.81,0.636,9.03,-5.576,-3.916,1.66,1.586,-5.35,-3.45,1.9,1.86
YES,10.1002/adma.201706124,J71,ITCT,CCCCCCCCC(CCCCCC)Cn1nc2c(-c3ccc(C)s3)c(F)c(F)c(-c3ccc(-c4cc5c(-c6ccc([Si](CCC)(CCC)CCC)s6)c6sc(C)cc6c(-c6ccc([Si](CCC)(CCC)CCC)s6)c5s4)s3)c2n1,CCCCCCc1ccc(C2(c3ccc(CCCCCC)cc3)c3cc4c(cc3-c3sc5cc(/C=C6\C(=O)c7cscc7C6=C(C#N)C#N)sc5c32)C(c2ccc(CCCCCC)cc2)(c2ccc(CCCCCC)cc2)c2c-4sc3cc(/C=C4\C(=O)c5cscc5C4=C(C#N)C#N)sc23)cc1,0.896,17.52,0.741,11.63,-5.585,-3.826,1.76,1.58,-5.35,-3.45,1.9,1.86
YES,10.1039/C8EE02560F,J71,ITCT,CCCCCCCCC(CCCCCC)Cn1nc2c(-c3ccc(C)s3)c(F)c(F)c(-c3ccc(-c4cc5c(-c6ccc([Si](CCC)(CCC)CCC)s6)c6sc(C)cc6c(-c6ccc([Si](CCC)(CCC)CCC)s6)c5s4)s3)c2n1,CCCCCCc1ccc(C2(c3ccc(CCCCCC)cc3)c3cc4c(cc3-c3sc5cc(/C=C6\C(=O)c7cscc7C6=C(C#N)C#N)sc5c32)C(c2ccc(CCCCCC)cc2)(c2ccc(CCCCCC)cc2)c2c-4sc3cc(/C=C4\C(=O)c5cscc5C4=C(C#N)C#N)sc23)cc1,0.881,17.46,0.68,10.46,-5.585,-3.826,1.76,1.58,-5.35,-3.45,1.9,1.86
YES,10.1021/acs.chemmater.7b03928,J71,IT-F,CCCCCCCCC(CCCCCC)Cn1nc2c(-c3ccc(C)s3)c(F)c(F)c(-c3ccc(-c4cc5c(-c6ccc([Si](CCC)(CCC)CCC)s6)c6sc(C)cc6c(-c6ccc([Si](CCC)(CCC)CCC)s6)c5s4)s3)c2n1,CCCCCCc1ccc(C2(c3ccc(CCCCCC)cc3)c3cc4c(cc3-c3sc5cc(C=C6C(=O)c7cc(F)ccc7C6=C(C#N)C#N)sc5c32)C(c2ccc(CCCCCC)cc2)(c2ccc(CCCCCC)cc2)c2c-4sc3cc(C=C4C(=O)c5cc(F)ccc5C4=C(C#N)C#N)sc23)cc1,0.84,19.73,0.587,9.72,-5.62,-4.019,1.6,1.533,-5.35,-3.45,1.9,1.86
YES,10.1039/C7TA11339K,J71,m-MeIC,CCCCCCCCC(CCCCCC)Cn1nc2c(-c3ccc(C)s3)c(F)c(F)c(-c3ccc(-c4cc5c(-c6ccc([Si](CCC)(CCC)CCC)s6)c6sc(C)cc6c(-c6ccc([Si](CCC)(CCC)CCC)s6)c5s4)s3)c2n1,CCCCCCc1cccc(C2(c3cccc(CCCCCC)c3)c3cc4c(cc3-c3sc5cc(/C=C6\C(=O)c7c(csc7C)C6=C(C#N)C#N)sc5c32)C(c2cccc(CCCCCC)c2)(c2cccc(CCCCCC)c2)c2c-4sc3cc(/C=C4\C(=O)c5c(csc5C)C4=C(C#N)C#N)sc23)c1,0.919,18.45,0.692,11.73,-5.54,-3.9,1.64,1.54,-5.35,-3.45,1.9,1.86
YES,10.1002/aenm.201702324,J71,m-ITIC,CCCCCCCCC(CCCCCC)Cn1nc2c(-c3ccc(C)s3)c(F)c(F)c(-c3ccc(-c4cc5c(-c6ccc([Si](CCC)(CCC)CCC)s6)c6sc(C)cc6c(-c6ccc([Si](CCC)(CCC)CCC)s6)c5s4)s3)c2n1,CCCCCCc1cccc(C2(c3cccc(CCCCCC)c3)c3cc4c(cc3-c3sc5cc(/C=C6\C(=O)c7ccccc7C6=C(C#N)C#N)sc5c32)C(c2cccc(CCCCCC)c2)(c2cccc(CCCCCC)c2)c2c-4sc3cc(/C=C4\C(=O)c5ccccc5C4=C(C#N)C#N)sc23)c1,0.944,18.09,0.706,12.05,-5.527,-3.854,1.67,1.578,-5.35,-3.45,1.9,1.86
YES,10.1002/solr.201800332,J71,BTA703,CCCCCCCCC(CCCCCC)Cn1nc2c(-c3ccc(C)s3)c(F)c(F)c(-c3ccc(-c4cc5c(-c6ccc([Si](CCC)(CCC)CCC)s6)c6sc(C)cc6c(-c6ccc([Si](CCC)(CCC)CCC)s6)c5s4)s3)c2n1,CCCCCCCCn1nc2c(/C=C/C3C(C#N)C(=C(C#N)C#N)OC3(C)C)ccc(-c3cc4c(s3)-c3cc5c(cc3C4(c3ccc(CCCCCC)cc3)c3ccc(CCCCCC)cc3)-c3sc(-c4ccc(/C=C/C6C(C#N)C(=C(C#N)C#N)OC6(C)C)c6nn(CCCCCCCC)nc46)cc3C5(c3ccc(CCCCCC)cc3)c3ccc(CCCCCC)cc3)c2n1,0.85,3.56,0.4,1.21,-5.5,-3.9,1.6,1.5,-5.35,-3.45,1.9,1.86
YES,10.1002/solr.201800332,J71,BTA701,CCCCCCCCC(CCCCCC)Cn1nc2c(-c3ccc(C)s3)c(F)c(F)c(-c3ccc(-c4cc5c(-c6ccc([Si](CCC)(CCC)CCC)s6)c6sc(C)cc6c(-c6ccc([Si](CCC)(CCC)CCC)s6)c5s4)s3)c2n1,CCCCCCCCn1nc2c(/C=C/c3ccc(C#N)cc3)ccc(-c3cc4c(s3)-c3cc5c(cc3C4(c3ccc(CCCCCC)cc3)c3ccc(CCCCCC)cc3)-c3sc(-c4ccc(/C=C/c6ccc(C#N)cc6)c6nn(CCCCCCCC)nc46)cc3C5(c3ccc(CCCCCC)cc3)c3ccc(CCCCCC)cc3)c2n1,1.32,0.21,0.25,0.07,-5.27,-2.83,2.44,2.1,-5.35,-3.45,1.9,1.86
YES,10.1002/solr.201800332,J71,BTA3,CCCCCCCCC(CCCCCC)Cn1nc2c(-c3ccc(C)s3)c(F)c(F)c(-c3ccc(-c4cc5c(-c6ccc([Si](CCC)(CCC)CCC)s6)c6sc(C)cc6c(-c6ccc([Si](CCC)(CCC)CCC)s6)c5s4)s3)c2n1,CCCCCCCCn1nc2c(/C=c3\sc(=C(C#N)C#N)n(CC)c3=O)ccc(-c3cc4c(s3)-c3cc5c(cc3C4(c3ccc(CCCCCC)cc3)c3ccc(CCCCCC)cc3)-c3sc(-c4ccc(/C=c6\sc(=C(C#N)C#N)n(CC)c6=O)c6nn(CCCCCCCC)nc46)cc3C5(c3ccc(CCCCCC)cc3)c3ccc(CCCCCC)cc3)c2n1,1.2,10.39,0.69,8.6,-5.415,-3.445,1.97,1.76,-5.35,-3.45,1.9,1.86
YES,10.1002/smtd.201700415,,,CCCCCCCCCCCCC(CCCCCCCCCC)Cc1cc(-c2c(F)c(F)c(-c3cc(CC(CCCCCCCCCC)CCCCCCCCCCCC)c(-c4ccc(-c5sc(-c6ccc(C)s6)c(F)c5F)s4)s3)c3nn(CCC)nc23)sc1C,CCCCCCc1cc(C2(c3ccc(CCCCCC)s3)c3cc4c(cc3-c3sc5cc(/C=C6\C(=O)c7ccccc7C6=C(C#N)C#N)sc5c32)C(c2ccc(CCCCCC)s2)(c2ccc(CCCCCC)s2)c2c-4sc3cc(/C=C4\C(=O)c5ccccc5C4=C(C#N)C#N)sc23)cs1,0.822,16.64,0.708,9.69,-5.66,-3.93,1.73,1.73,-5.36,-3.45,1.91,1.91
YES,10.1021/acsaem.8b00183,,,CCCCC(CC)Cc1ccc(-c2c3cc(-c4ccc(-c5sc(-c6ccc(C)s6)c6c5C(=O)c5c(CC(CC)CCCC)sc(CC(CC)CCCC)c5C6=O)s4)sc3c(-c3ccc(CC(CC)CCCC)s3)c3cc(C)sc23)s1,Clc(cc12)c(Cl)cc1c(=NC3=[N+]4C(c5cc(Cl)c(Cl)cc53)=N6)n7c2=Nc8n([B-]47Oc9ccccc9)c6c%10cc(Cl)c(Cl)cc%108,0.924,3.4,0.39,1.2,-5.9,-3.8,2.1,2.1,-5.2,-3.44,1.76,1.76
YES,10.1021/acs.jpcc.6b11848,,,CCCCC(CC)Cc1ccc(-c2c3cc(-c4sc(-c5ccc(-c6cc(CC(CC)CCCC)c(C)s6)c6nsnc56)cc4CC(CC)CCCC)sc3c(-c3ccc(CC(CC)CCCC)s3)c3cc(C)sc23)s1,CCCCCCc1ccc(C2(c3ccc(CCCCCC)cc3)c3cc4c(cc3-c3sc5cc(/C=C6\C(=O)c7ccccc7C6=C(C#N)C#N)sc5c32)C(c2ccc(CCCCCC)cc2)(c2ccc(CCCCCC)cc2)c2c-4sc3cc(/C=C4\C(=O)c5ccccc5C4=C(C#N)C#N)sc23)cc1,0.822,13.47,0.598,6.61,-5.48,-3.83,1.65,1.65,-5.14,-3.44,1.7,1.7
YES,10.1002/smtd.201700373,,,CCCCC(CC)COC(=O)c1sc2c(-c3cc4c(-c5ccc(CC(CC)CCCC)s5)c5sc(C)cc5c(-c5ccc(CC(CC)CCCC)s5)c4s3)sc(C)c2c1F,CCCCCCc1ccc(C2(c3ccc(CCCCCC)cc3)c3cc(-c4ccc(-c5ccc(/C=C6\SC(=S)N(CC)C6=O)c6nsnc56)s4)ccc3-c3sc(-c4ccc(/C=C5\SC(=S)N(CC)C5=O)c5nsnc45)cc32)cc1,1.04,13.1,0.639,8.7,-5.25,-3.65,1.6,1.6,-5.15,-3.44,1.71,1.71
YES,10.1002/smtd.201700373,,,CCCCC(CC)COC(=O)c1sc2c(-c3cc4c(-c5ccc(CC(CC)CCCC)s5)c5sc(C)cc5c(-c5ccc(CC(CC)CCCC)s5)c4s3)sc(C)c2c1F,CCCCCCc1ccc(C2(c3ccc(CCCCCC)cc3)c3cc(-c4ccc(-c5ccc(/C=C6\SC(=S)N(CCCCCC)C6=O)c6nsnc56)s4)ccc3-c3sc(-c4ccc(/C=C5\SC(=S)N(CCCCCC)C5=O)c5nsnc45)cc32)cc1,1.03,10.3,0.523,5.6,-5.28,-3.67,1.61,1.61,-5.15,-3.44,1.71,1.71
YES,10.1016/j.dyepig.2018.11.056,PTB7,IEICO-4F,CCCCC(CC)COC(=O)c1sc2c(-c3cc4c(OCC(CC)CCCC)c5sc(C)cc5c(OCC(CC)CCCC)c4s3)sc(C)c2c1F,CCCCCCc1ccc(C2(c3ccc(CCCCCC)cc3)c3cc4c(cc3-c3sc(-c5sc(/C=C6\C(=O)c7cc(F)c(F)cc7C6=C(C#N)C#N)cc5OCC(CC)CCCC)cc32)C(c2ccc(CCCCCC)cc2)(c2ccc(CCCCCC)cc2)c2cc(-c3sc(/C=C5\C(=O)c6cc(F)c(F)cc6C5=C(C#N)C#N)cc3OCC(CC)CCCC)sc2-4)cc1,0.54,14.73,0.289,2.3,-5.31,-3.851,1.46,1.253,-5.18,-3.44,1.74,1.67
YES,10.1039/C7TA07882J,HTAZ,ITIC,CCCCCCC(CCCC)CCc1c2cc(-c3ccc(-c4ccc(-c5ccc(C)s5)c5nn(CC(CCCC)CCCCCC)nc45)s3)sc2c(CCC(CCCC)CCCCCC)c2cc(C)sc12,CCCCCCc1ccc(C2(c3ccc(CCCCCC)cc3)c3cc4c(cc3-c3sc5cc(/C=C6\C(=O)c7ccccc7C6=C(C#N)C#N)sc5c32)C(c2ccc(CCCCCC)cc2)(c2ccc(CCCCCC)cc2)c2c-4sc3cc(/C=C4\C(=O)c5ccccc5C4=C(C#N)C#N)sc23)cc1,0.851,13.03,0.408,4.5,-5.576,-3.916,1.66,1.586,-5.42,-3.44,1.98,1.91
YES,10.1039/c7ta07882j,,,CCCCCCC(CCCC)CCc1c2cc(-c3ccc(-c4ccc(-c5ccc(C)s5)c5nn(CC(CCCC)CCCCCC)nc45)s3)sc2c(CCC(CCCC)CCCCCC)c2cc(C)sc12,CCCCCCc1ccc(C2(c3ccc(CCCCCC)cc3)c3cc4c(cc3-c3sc5cc(/C=C6\C(=O)c7ccccc7C6=C(C#N)C#N)sc5c32)C(c2ccc(CCCCCC)cc2)(c2ccc(CCCCCC)cc2)c2c-4sc3cc(/C=C4\C(=O)c5ccccc5C4=C(C#N)C#N)sc23)cc1,0.851,12.54,0.399,4.26,-5.64,-4.04,1.6,1.6,-5.42,-3.44,1.98,1.98
YES,10.1021/acsami.9b09486.s001,,,CCCCCCCCCCC(CCCCCCCC)Cn1nc2c(-c3ccc(C)s3)ccc(-c3ccc(-c4cc5c(-c6ccc(CC(CC)CCCC)s6)c6sc(C)cc6c(-c6ccc(CC(CC)CCCC)s6)c5s4)s3)c2n1,CCCCCCc1ccc(C2(c3ccc(CCCCCC)cc3)c3cc4c(cc3-c3sc5cc(/C=C6\C(=O)c7ccccc7C6=C(C#N)C#N)sc5c32)C(c2ccc(CCCCCC)cc2)(c2ccc(CCCCCC)cc2)c2c-4sc3cc(/C=C4\C(=O)c5ccccc5C4=C(C#N)C#N)sc23)cc1,0.77,14.54,0.66,7.39,-5.6,-3.93,1.67,1.67,-5.19,-3.44,1.75,1.75
YES,10.1021/acs.jpcc.6b11848,,,CCCCCCCCCCC(CCCCCCCC)COC(=O)c1cc2c(-c3ccc(C)s3)sc(-c3ccc(-c4cc5c(-c6ccc(SCC(CC)CCCC)s6)c6sc(C)cc6c(-c6ccc(SCC(CC)CCCC)s6)c5s4)s3)c2s1,CCCCCCc1ccc(C2(c3ccc(CCCCCC)cc3)c3cc4c(cc3-c3sc5cc(/C=C6\C(=O)c7ccccc7C6=C(C#N)C#N)sc5c32)C(c2ccc(CCCCCC)cc2)(c2ccc(CCCCCC)cc2)c2c-4sc3cc(/C=C4\C(=O)c5ccccc5C4=C(C#N)C#N)sc23)cc1,0.73,14.61,0.501,5.35,-5.48,-3.83,1.65,1.65,-5.08,-3.44,1.64,1.64
YES,10.1021/acsami.9b09692,,,CCCCCCCCCCCCOc1cc(C)sc1-c1cc(F)c(-c2sc(C3=CC=C(C)C4C(=O)N(CC(CCCCCC)CCCCCCCC)C(=O)C34)cc2OCCCCCCCCCCCC)cc1F,CCCCCCc1ccc(C2(c3ccc(CCCCCC)cc3)c3cc4c(cc3-c3sc5cc(/C=C6\C(=O)c7cc(F)c(F)cc7C6=C(C#N)C#N)sc5c32)C(c2ccc(CCCCCC)cc2)(c2ccc(CCCCCC)cc2)c2c-4sc3cc(/C=C4\C(=O)c5cc(F)c(F)cc5C4=C(C#N)C#N)sc23)cc1,0.856,17.75,0.701,10.65,-5.66,-4.14,1.52,1.52,-5.44,-3.44,2,2
YES,10.1021/acsmacrolett.9b00368,,,CCCCCCCCOc1cccc(-c2nc3c(-c4ccc(C)s4)c(F)c(F)c(-c4ccc(-c5cc6c(-c7ccc(CC(CC)CCCC)s7)c7sc(C)cc7c(-c7ccc(CC(CC)CCCC)s7)c6s5)s4)c3nc2-c2cccc(OCCCCCCCC)c2)c1,CCCCCCCCCCCc1c(/C=C2\C(=O)c3cc(F)c(F)cc3C2=C(C#N)C#N)sc2c1sc1c3c4nsnc4c4c5sc6c(CCCCCCCCCCC)c(/C=C7\C(=O)c8cc(F)c(F)cc8C7=C(C#N)C#N)sc6c5n(CC(CC)CCCC)c4c3n(CC(CC)CCCC)c21,0.66,23.41,0.553,8.61,-5.65,-4.1,1.55,1.55,-5.19,-3.44,1.75,1.75
YES,10.1007/s11426-016-0417-9,PBDB-T,DICTiF,CCCCC(CC)Cc1ccc(-c2c3cc(-c4ccc(-c5sc(-c6ccc(C)s6)c6c5C(=O)c5c(CC(CC)CCCC)sc(CC(CC)CCCC)c5C6=O)s4)sc3c(-c3ccc(CC(CC)CCCC)s3)c3cc(C)sc23)s1,CCCCC(CC)CC1(CC(CC)CCCC)c2cc(-c3ccc(/C=C4\C(=O)c5ccccc5C4=C(C#N)C#N)s3)ccc2-c2ccc(-c3ccc(/C=C4\C(=O)c5ccccc5C4=C(C#N)C#N)s3)cc21,0.98,11.2,0.65,6.97,-5.55,-3.62,1.93,1.75,-5.3,-3.43,1.87,1.77
YES,10.3389/fchem.2018.00427,PBDB-T,DTNSF,CCCCC(CC)Cc1ccc(-c2c3cc(-c4ccc(-c5sc(-c6ccc(C)s6)c6c5C(=O)c5c(CC(CC)CCCC)sc(CC(CC)CCCC)c5C6=O)s4)sc3c(-c3ccc(CC(CC)CCCC)s3)c3cc(C)sc23)s1,CCCCC(CC)CC1(CC(CC)CCCC)c2cc(-c3ccc(C=C4C(=O)c5cc(F)ccc5C4=C(C#N)C#N)s3)sc2-c2c1ccc1c3c(ccc21)C(CC(CC)CCCC)(CC(CC)CCCC)c1cc(-c2ccc(C=C4C(=O)c5cc(F)ccc5C4=C(C#N)C#N)s2)sc1-3,0.92,14.49,0.546,7.15,-5.52,-4,1.52,1.47,-5.3,-3.43,1.87,1.77
YES,10.1039/C8QM00318A,PBDB-T,DF-PCNC,CCCCC(CC)Cc1ccc(-c2c3cc(-c4ccc(-c5sc(-c6ccc(C)s6)c6c5C(=O)c5c(CC(CC)CCCC)sc(CC(CC)CCCC)c5C6=O)s4)sc3c(-c3ccc(CC(CC)CCCC)s3)c3cc(C)sc23)s1,CCCCC(CC)CC1(CC(CC)CCCC)c2cc(/C=C3\C(=O)c4cc5ccccc5cc4C3=C(C#N)C#N)sc2-c2sc(-c3cc(F)c(-c4cc5c(s4)-c4sc(/C=C6\C(=O)c7cc8ccccc8cc7C6=C(C#N)C#N)cc4C5(CC(CC)CCCC)CC(CC)CCCC)cc3F)cc21,0.86,18.16,0.726,11.63,-5.42,-3.81,1.61,1.54,-5.3,-3.43,1.87,1.77
YES,10.1021/acs.chemmater.7b02887,PBDB-T,DTNIC8,CCCCC(CC)Cc1ccc(-c2c3cc(-c4ccc(-c5sc(-c6ccc(C)s6)c6c5C(=O)c5c(CC(CC)CCCC)sc(CC(CC)CCCC)c5C6=O)s4)sc3c(-c3ccc(CC(CC)CCCC)s3)c3cc(C)sc23)s1,CCCCC(CC)CC1(CC(CC)CCCC)c2cc(/C=C3\C(=O)c4ccccc4C3=C(C#N)C#N)sc2-c2c1ccc1c3c(ccc21)C(CC(CC)CCCC)(CC(CC)CCCC)c1cc(/C=C2\C(=O)c4ccccc4C2=C(C#N)C#N)sc1-3,0.96,12.92,0.728,9.03,-5.91,-3.93,1.98,1.73,-5.3,-3.43,1.87,1.77
YES,10.1039/C8QM00318A,PBDB-T,DF-PCIC,CCCCC(CC)Cc1ccc(-c2c3cc(-c4ccc(-c5sc(-c6ccc(C)s6)c6c5C(=O)c5c(CC(CC)CCCC)sc(CC(CC)CCCC)c5C6=O)s4)sc3c(-c3ccc(CC(CC)CCCC)s3)c3cc(C)sc23)s1,CCCCC(CC)CC1(CC(CC)CCCC)c2cc(/C=C3\C(=O)c4ccccc4C3=C(C#N)C#N)sc2-c2sc(-c3cc(F)c(-c4cc5c(s4)-c4sc(/C=C6\C(=O)c7ccccc7C6=C(C#N)C#N)cc4C5(CC(CC)CCCC)CC(CC)CCCC)cc3F)cc21,0.91,15.66,0.721,10.14,-5.49,-3.77,1.72,1.59,-5.3,-3.43,1.87,1.77
YES,10.3389/fchem.2018.00427,PBDB-T,DTNIF,CCCCC(CC)Cc1ccc(-c2c3cc(-c4ccc(-c5sc(-c6ccc(C)s6)c6c5C(=O)c5c(CC(CC)CCCC)sc(CC(CC)CCCC)c5C6=O)s4)sc3c(-c3ccc(CC(CC)CCCC)s3)c3cc(C)sc23)s1,CCCCC(CC)CC1(CC(CC)CCCC)c2cc(C=C3C(=O)c4cc(F)ccc4C3=C(C#N)C#N)sc2-c2c1ccc1c3c(ccc21)C(CC(CC)CCCC)(CC(CC)CCCC)c1cc(C=C2C(=O)c4cc(F)ccc4C2=C(C#N)C#N)sc1-3,0.9,13.26,0.728,8.73,-5.82,-3.92,1.9,1.63,-5.3,-3.43,1.87,1.77
YES,10.1002/cjoc.201700809,PBDB-T,SiIDT-IC,CCCCC(CC)Cc1ccc(-c2c3cc(-c4ccc(-c5sc(-c6ccc(C)s6)c6c5C(=O)c5c(CC(CC)CCCC)sc(CC(CC)CCCC)c5C6=O)s4)sc3c(-c3ccc(CC(CC)CCCC)s3)c3cc(C)sc23)s1,CCCCCC[Si]1(CCCCCC)c2cc3c(cc2-c2sc(/C=C4\C(=O)c5ccccc5C4=C(C#N)C#N)cc21)[Si](CCCCCC)(CCCCCC)c1cc(/C=C2\C(=O)c4ccccc4C2=C(C#N)C#N)sc1-3,0.92,13.53,0.656,8.16,-5.47,-3.78,1.69,1.69,-5.3,-3.43,1.87,1.77
YES,10.103/C8TA00764K,PBDB-T,IDTT-BH,CCCCC(CC)Cc1ccc(-c2c3cc(-c4ccc(-c5sc(-c6ccc(C)s6)c6c5C(=O)c5c(CC(CC)CCCC)sc(CC(CC)CCCC)c5C6=O)s4)sc3c(-c3ccc(CC(CC)CCCC)s3)c3cc(C)sc23)s1,CCCCCCC(CCCC)Cc1ccc(C2(c3ccc(CC(CCCC)CCCCCC)cc3)c3cc4c(cc3-c3sc5cc(/C=C6\C(=O)c7cc8ccccc8cc7C6=C(C#N)C#N)sc5c32)C(c2ccc(CC(CCCC)CCCCCC)cc2)(c2ccc(CC(CCCC)CCCCCC)cc2)c2c-4sc3cc(/C=C4\C(=O)c5cc6ccccc6cc5C4=C(C#N)C#N)sc23)cc1,0.85,16.86,0.692,9.92,-5.24,-3.86,1.38,1.54,-5.3,-3.43,1.87,1.77
YES,10.1002/solr.201800053,PBDB-T,O-NTNC,CCCCC(CC)Cc1ccc(-c2c3cc(-c4ccc(-c5sc(-c6ccc(C)s6)c6c5C(=O)c5c(CC(CC)CCCC)sc(CC(CC)CCCC)c5C6=O)s4)sc3c(-c3ccc(CC(CC)CCCC)s3)c3cc(C)sc23)s1,CCCCCCC(CCCC)COc1ccc(C2(c3ccc(OCC(CCCC)CCCCCC)cc3)c3cc(/C=C4\C(=O)c5cc6ccccc6cc5C4=C(C#N)C#N)sc3-c3ccc4c5c(ccc4c32)-c2sc(/C=C3\C(=O)c4cc6ccccc6cc4C3=C(C#N)C#N)cc2C5(c2ccc(OCC(CCCC)CCCCCC)cc2)c2ccc(OCC(CCCC)CCCCCC)cc2)cc1,0.942,15.98,0.734,11.04,-5.54,-3.78,1.76,1.64,-5.3,-3.43,1.87,1.77
YES,10.103/C8TA00764K,PBDB-T,IDTT-OBH,CCCCC(CC)Cc1ccc(-c2c3cc(-c4ccc(-c5sc(-c6ccc(C)s6)c6c5C(=O)c5c(CC(CC)CCCC)sc(CC(CC)CCCC)c5C6=O)s4)sc3c(-c3ccc(CC(CC)CCCC)s3)c3cc(C)sc23)s1,CCCCCCC(CCCC)COc1ccc(C2(c3ccc(OCC(CCCC)CCCCCC)cc3)c3cc4c(cc3-c3sc5cc(/C=C6\C(=O)c7cc8ccccc8cc7C6=C(C#N)C#N)sc5c32)C(c2ccc(OCC(CCCC)CCCCCC)cc2)(c2ccc(OCC(CCCC)CCCCCC)cc2)c2c-4sc3cc(/C=C4\C(=O)c5cc6ccccc6cc5C4=C(C#N)C#N)sc23)cc1,0.87,17.46,0.72,10.93,-5.41,-3.86,1.55,1.57,-5.3,-3.43,1.87,1.77
YES,10.1039/C7TA02141K,PBDB-T,FTIC-C6C6,CCCCC(CC)Cc1ccc(-c2c3cc(-c4ccc(-c5sc(-c6ccc(C)s6)c6c5C(=O)c5c(CC(CC)CCCC)sc(CC(CC)CCCC)c5C6=O)s4)sc3c(-c3ccc(CC(CC)CCCC)s3)c3cc(C)sc23)s1,CCCCCCC1(CCCCCC)c2cc3c(cc2-c2cc4c(cc21)-c1sc(/C=C2\C(=O)c5ccccc5C2=C(C#N)C#N)cc1C4(CCCCCC)CCCCCC)C(CCCCCC)(CCCCCC)c1cc(/C=C2\C(=O)c4ccccc4C2=C(C#N)C#N)sc1-3,0.91,16.03,0.632,9.18,-5.6,-3.81,1.79,1.63,-5.3,-3.43,1.87,1.77
YES,10.1002/cjoc.201700809,PBDB-T,IDIC,CCCCC(CC)Cc1ccc(-c2c3cc(-c4ccc(-c5sc(-c6ccc(C)s6)c6c5C(=O)c5c(CC(CC)CCCC)sc(CC(CC)CCCC)c5C6=O)s4)sc3c(-c3ccc(CC(CC)CCCC)s3)c3cc(C)sc23)s1,CCCCCCC1(CCCCCC)c2cc3c(cc2-c2sc(/C=C4\C(=O)c5ccccc5C4=C(C#N)C#N)cc21)C(CCCCCC)(CCCCCC)c1cc(/C=C2\C(=O)c4ccccc4C2=C(C#N)C#N)sc1-3,0.81,16.69,0.654,8.83,-5.705,-3.997,1.71,1.636,-5.3,-3.43,1.87,1.77
YES,10.1002/adfm.201702194,PBDB-T,ITCPTC-Se,CCCCC(CC)Cc1ccc(-c2c3cc(-c4ccc(-c5sc(-c6ccc(C)s6)c6c5C(=O)c5c(CC(CC)CCCC)sc(CC(CC)CCCC)c5C6=O)s4)sc3c(-c3ccc(CC(CC)CCCC)s3)c3cc(C)sc23)s1,CCCCCCc1ccc(C2(c3ccc(CCCCCC)[se]3)c3cc4c(cc3-c3sc5cc(/C=C6\C(=O)c7cscc7C6=C(C#N)C#N)sc5c32)C(c2ccc(CCCCCC)[se]2)(c2ccc(CCCCCC)[se]2)c2c-4sc3cc(/C=C4\C(=O)c5cscc5C4=C(C#N)C#N)sc23)[se]1,0.869,15.2,0.683,9.02,-5.65,-4,1.65,1.59,-5.3,-3.43,1.87,1.77
YES,10.1002/adfm.201802324,PBDB-T,6TIC-4F,CCCCC(CC)Cc1ccc(-c2c3cc(-c4ccc(-c5sc(-c6ccc(C)s6)c6c5C(=O)c5c(CC(CC)CCCC)sc(CC(CC)CCCC)c5C6=O)s4)sc3c(-c3ccc(CC(CC)CCCC)s3)c3cc(C)sc23)s1,CCCCCCc1ccc(C2(c3ccc(CCCCCC)cc3)c3c(sc4cc(/C=C5\C(=O)c6cc(F)c(F)cc6C5=C(C#N)C#N)sc34)-c3sc4c5c(sc4c32)-c2sc3cc(/C=C4\C(=O)c6cc(F)c(F)cc6C4=C(C#N)C#N)sc3c2C5(c2ccc(CCCCCC)cc2)c2ccc(CCCCCC)cc2)cc1,0.723,23,0.67,11.14,-5.44,-4.07,1.37,1.26,-5.3,-3.43,1.87,1.77
YES,10.1039/c7ta05774a,PBDB-T,IDT-Tz,CCCCC(CC)Cc1ccc(-c2c3cc(-c4ccc(-c5sc(-c6ccc(C)s6)c6c5C(=O)c5c(CC(CC)CCCC)sc(CC(CC)CCCC)c5C6=O)s4)sc3c(-c3ccc(CC(CC)CCCC)s3)c3cc(C)sc23)s1,CCCCCCc1ccc(C2(c3ccc(CCCCCC)cc3)c3cc(-c4ncc(/C=C5\C(=O)c6ccccc6C5=C(C#N)C#N)s4)ccc3-c3cc4c(cc32)-c2ccc(-c3ncc(/C=C5\C(=O)c6ccccc6C5=C(C#N)C#N)s3)cc2C4(c2ccc(CCCCCC)cc2)c2ccc(CCCCCC)cc2)cc1,0.88,13.67,0.708,8.52,-5.62,-4.09,1.53,1.53,-5.3,-3.43,1.87,1.77
YES,10.1039/C7TA10763C,PBDB-T,BDTThIT-M,CCCCC(CC)Cc1ccc(-c2c3cc(-c4ccc(-c5sc(-c6ccc(C)s6)c6c5C(=O)c5c(CC(CC)CCCC)sc(CC(CC)CCCC)c5C6=O)s4)sc3c(-c3ccc(CC(CC)CCCC)s3)c3cc(C)sc23)s1,CCCCCCc1ccc(C2(c3ccc(CCCCCC)cc3)c3cc(/C=C4\C(=O)c5cc(C)ccc5C4=C(C#N)C#N)sc3-c3sc4c(-c5ccc(CC(CC)CCCC)s5)c5c6c(sc5c(-c5ccc(CC(CC)CCCC)s5)c4c32)-c2sc(/C=C3\C(=O)c4cc(C)ccc4C3=C(C#N)C#N)cc2C6(c2ccc(CCCCCC)cc2)c2ccc(CCCCCC)cc2)cc1,0.942,18.03,0.714,12.12,-5.35,-3.82,1.53,1.53,-5.3,-3.43,1.87,1.77
YES,10.1039/C7TA10763C,PBDB-T,BDTIT-M,CCCCC(CC)Cc1ccc(-c2c3cc(-c4ccc(-c5sc(-c6ccc(C)s6)c6c5C(=O)c5c(CC(CC)CCCC)sc(CC(CC)CCCC)c5C6=O)s4)sc3c(-c3ccc(CC(CC)CCCC)s3)c3cc(C)sc23)s1,CCCCCCc1ccc(C2(c3ccc(CCCCCC)cc3)c3cc(/C=C4\C(=O)c5cc(C)ccc5C4=C(C#N)C#N)sc3-c3sc4cc5c6c(sc5cc4c32)-c2sc(/C=C3\C(=O)c4cc(C)ccc4C3=C(C#N)C#N)cc2C6(c2ccc(CCCCCC)cc2)c2ccc(CCCCCC)cc2)cc1,0.903,17.56,0.713,11.31,-5.4,-3.85,1.55,1.55,-5.3,-3.43,1.87,1.77
YES,10.1016/j.dyepig.2018.03.061,PBDB-T,NFBDT-Me,CCCCC(CC)Cc1ccc(-c2c3cc(-c4ccc(-c5sc(-c6ccc(C)s6)c6c5C(=O)c5c(CC(CC)CCCC)sc(CC(CC)CCCC)c5C6=O)s4)sc3c(-c3ccc(CC(CC)CCCC)s3)c3cc(C)sc23)s1,CCCCCCc1ccc(C2(c3ccc(CCCCCC)cc3)c3cc(/C=C4\C(=O)c5cc(C)ccc5C4=C(C#N)C#N)sc3-c3sc4cc5c6c(sc5cc4c32)-c2sc(/C=C3\C(=O)c4cc(C)ccc4C3=C(C#N)C#N)cc2C6(c2ccc(CCCCCC)cc2)c2ccc(CCCCCC)cc2)cc1,0.909,17.3,0.7,11,-5.4,-3.78,1.62,1.58,-5.3,-3.43,1.87,1.77
YES,10.1002/adfm.201802324,PBDB-T,4TIC-4F,CCCCC(CC)Cc1ccc(-c2c3cc(-c4ccc(-c5sc(-c6ccc(C)s6)c6c5C(=O)c5c(CC(CC)CCCC)sc(CC(CC)CCCC)c5C6=O)s4)sc3c(-c3ccc(CC(CC)CCCC)s3)c3cc(C)sc23)s1,CCCCCCc1ccc(C2(c3ccc(CCCCCC)cc3)c3cc(/C=C4\C(=O)c5cc(F)c(F)cc5C4=C(C#N)C#N)sc3-c3sc4c5c(sc4c32)-c2sc(/C=C3\C(=O)c4cc(F)c(F)cc4C3=C(C#N)C#N)cc2C5(c2ccc(CCCCCC)cc2)c2ccc(CCCCCC)cc2)cc1,0.652,21.5,0.57,7.99,-5.63,-4.115,1.51,1.34,-5.3,-3.43,1.87,1.77
YES,10.1021/acsenergylett.8b00563,PBDB-T,BDCPDT-FIC,CCCCC(CC)Cc1ccc(-c2c3cc(-c4ccc(-c5sc(-c6ccc(C)s6)c6c5C(=O)c5c(CC(CC)CCCC)sc(CC(CC)CCCC)c5C6=O)s4)sc3c(-c3ccc(CC(CC)CCCC)s3)c3cc(C)sc23)s1,CCCCCCc1ccc(C2(c3ccc(CCCCCC)cc3)c3cc(/C=C4\C(=O)c5cc(F)c(F)cc5C4=C(C#N)C#N)sc3-c3sc4cc5c6c(sc5cc4c32)-c2sc(/C=C3\C(=O)c4cc(F)c(F)cc4C3=C(C#N)C#N)cc2C6(c2ccc(CCCCCC)cc2)c2ccc(CCCCCC)cc2)cc1,0.7,19.12,0.607,8.12,-5.52,-4,1.52,1.49,-5.3,-3.43,1.87,1.77
YES,10.1039/C7TA05809H,PBDB-T,NTIC-F,CCCCC(CC)Cc1ccc(-c2c3cc(-c4ccc(-c5sc(-c6ccc(C)s6)c6c5C(=O)c5c(CC(CC)CCCC)sc(CC(CC)CCCC)c5C6=O)s4)sc3c(-c3ccc(CC(CC)CCCC)s3)c3cc(C)sc23)s1,CCCCCCc1ccc(C2(c3ccc(CCCCCC)cc3)c3cc(/C=C4\C(=O)c5cc(F)ccc5C4=C(C#N)C#N)sc3-c3ccc4c5c(ccc4c32)-c2sc(/C=C3\C(=O)c4cc(F)ccc4C3=C(C#N)C#N)cc2C5(c2ccc(CCCCCC)cc2)c2ccc(CCCCCC)cc2)cc1,0.812,15.04,0.663,8.1,-5.52,-3.77,1.75,1.66,-5.3,-3.43,1.87,1.77
YES,10.1016/j.dyepig.2017.12.017,PBDB-T,TTIC-M,CCCCC(CC)Cc1ccc(-c2c3cc(-c4ccc(-c5sc(-c6ccc(C)s6)c6c5C(=O)c5c(CC(CC)CCCC)sc(CC(CC)CCCC)c5C6=O)s4)sc3c(-c3ccc(CC(CC)CCCC)s3)c3cc(C)sc23)s1,CCCCCCc1ccc(C2(c3ccc(CCCCCC)cc3)c3cc(/C=C4\C(=O)c5ccc(C)cc5C4=C(C#N)C#N)sc3-c3sc4c5c(sc4c32)-c2sc(/C=C3\C(=O)c4ccc(C)cc4C3=C(C#N)C#N)cc2C5(c2ccc(CCCCCC)cc2)c2ccc(CCCCCC)cc2)cc1,0.8,20.51,0.7,11.48,-5.49,-4.03,1.46,1.44,-5.3,-3.43,1.87,1.77
YES,10.1039/C7TA05809H,PBDB-T,NTIC,CCCCC(CC)Cc1ccc(-c2c3cc(-c4ccc(-c5sc(-c6ccc(C)s6)c6c5C(=O)c5c(CC(CC)CCCC)sc(CC(CC)CCCC)c5C6=O)s4)sc3c(-c3ccc(CC(CC)CCCC)s3)c3cc(C)sc23)s1,CCCCCCc1ccc(C2(c3ccc(CCCCCC)cc3)c3cc(/C=C4\C(=O)c5ccccc5C4=C(C#N)C#N)sc3-c3ccc4c5c(ccc4c32)-c2sc(/C=C3\C(=O)c4ccccc4C3=C(C#N)C#N)cc2C5(c2ccc(CCCCCC)cc2)c2ccc(CCCCCC)cc2)cc1,0.935,13.55,0.681,8.63,-5.525,-3.755,1.77,1.68,-5.3,-3.43,1.87,1.77
YES,10.1007/s40843-017-9084-x,PBDB-T,4TIC,CCCCC(CC)Cc1ccc(-c2c3cc(-c4ccc(-c5sc(-c6ccc(C)s6)c6c5C(=O)c5c(CC(CC)CCCC)sc(CC(CC)CCCC)c5C6=O)s4)sc3c(-c3ccc(CC(CC)CCCC)s3)c3cc(C)sc23)s1,CCCCCCc1ccc(C2(c3ccc(CCCCCC)cc3)c3cc(/C=C4\C(=O)c5ccccc5C4=C(C#N)C#N)sc3-c3sc4c5c(sc4c32)-c2sc(/C=C3\C(=O)c4ccccc4C3=C(C#N)C#N)cc2C5(c2ccc(CCCCCC)cc2)c2ccc(CCCCCC)cc2)cc1,0.8,20.58,0.66,10.73,-5.452,-3.99,1.46,1.39,-5.3,-3.43,1.87,1.77
YES,10.1016/j.dyepig.2017.12.017,PBDB-T,4TIC,CCCCC(CC)Cc1ccc(-c2c3cc(-c4ccc(-c5sc(-c6ccc(C)s6)c6c5C(=O)c5c(CC(CC)CCCC)sc(CC(CC)CCCC)c5C6=O)s4)sc3c(-c3ccc(CC(CC)CCCC)s3)c3cc(C)sc23)s1,CCCCCCc1ccc(C2(c3ccc(CCCCCC)cc3)c3cc(/C=C4\C(=O)c5ccccc5C4=C(C#N)C#N)sc3-c3sc4c5c(sc4c32)-c2sc(/C=C3\C(=O)c4ccccc4C3=C(C#N)C#N)cc2C5(c2ccc(CCCCCC)cc2)c2ccc(CCCCCC)cc2)cc1,0.77,22.26,0.62,10.61,-5.452,-3.99,1.46,1.39,-5.3,-3.43,1.87,1.77
YES,10.1016/j.dyepig.2018.03.061,PBDB-T,NFBDT,CCCCC(CC)Cc1ccc(-c2c3cc(-c4ccc(-c5sc(-c6ccc(C)s6)c6c5C(=O)c5c(CC(CC)CCCC)sc(CC(CC)CCCC)c5C6=O)s4)sc3c(-c3ccc(CC(CC)CCCC)s3)c3cc(C)sc23)s1,CCCCCCc1ccc(C2(c3ccc(CCCCCC)cc3)c3cc(/C=C4\C(=O)c5ccccc5C4=C(C#N)C#N)sc3-c3sc4cc5c6c(sc5cc4c32)-c2sc(/C=C3\C(=O)c4ccccc4C3=C(C#N)C#N)cc2C6(c2ccc(CCCCCC)cc2)c2ccc(CCCCCC)cc2)cc1,0.872,17.85,0.672,10.42,-5.4,-3.83,1.57,1.56,-5.3,-3.43,1.87,1.77
YES,10.1021/acsenergylett.8b00563,PBDB-T,BDCPDT-IC,CCCCC(CC)Cc1ccc(-c2c3cc(-c4ccc(-c5sc(-c6ccc(C)s6)c6c5C(=O)c5c(CC(CC)CCCC)sc(CC(CC)CCCC)c5C6=O)s4)sc3c(-c3ccc(CC(CC)CCCC)s3)c3cc(C)sc23)s1,CCCCCCc1ccc(C2(c3ccc(CCCCCC)cc3)c3cc(/C=C4\C(=O)c5ccccc5C4=C(C#N)C#N)sc3-c3sc4cc5c6c(sc5cc4c32)-c2sc(/C=C3\C(=O)c4ccccc4C3=C(C#N)C#N)cc2C6(c2ccc(CCCCCC)cc2)c2ccc(CCCCCC)cc2)cc1,0.86,16.56,0.655,9.33,-5.41,-3.87,1.54,1.53,-5.3,-3.43,1.87,1.77
YES,10.1016/j.dyepig.2018.03.061,PBDB-T,NFBDT-F,CCCCC(CC)Cc1ccc(-c2c3cc(-c4ccc(-c5sc(-c6ccc(C)s6)c6c5C(=O)c5c(CC(CC)CCCC)sc(CC(CC)CCCC)c5C6=O)s4)sc3c(-c3ccc(CC(CC)CCCC)s3)c3cc(C)sc23)s1,CCCCCCc1ccc(C2(c3ccc(CCCCCC)cc3)c3cc(C=C4C(=O)c5cc(F)ccc5C4=C(C#N)C#N)sc3-c3sc4cc5c6c(sc5cc4c32)-c2sc(C=C3C(=O)c4cc(F)ccc4C3=C(C#N)C#N)cc2C6(c2ccc(CCCCCC)cc2)c2ccc(CCCCCC)cc2)cc1,0.793,19.28,0.695,10.62,-5.43,-3.88,1.55,1.5,-5.3,-3.43,1.87,1.77
YES,10.1021/jacs.7b00566,PBDB-T,IDT-BC6,CCCCC(CC)Cc1ccc(-c2c3cc(-c4ccc(-c5sc(-c6ccc(C)s6)c6c5C(=O)c5c(CC(CC)CCCC)sc(CC(CC)CCCC)c5C6=O)s4)sc3c(-c3ccc(CC(CC)CCCC)s3)c3cc(C)sc23)s1,CCCCCCc1ccc(C2(c3ccc(CCCCCC)cc3)c3cc4c(cc3-c3sc(-c5cc(CCCCCC)c(C=C6C(=O)c7ccccc7C6=C(C#N)C#N)cc5CCCCCC)cc32)C(c2ccc(CCCCCC)cc2)(c2ccc(CCCCCC)cc2)c2cc(-c3cc(CCCCCC)c(C=C5C(=O)c6ccccc6C5=C(C#N)C#N)cc3CCCCCC)sc2-4)cc1,0.92,5.63,0.44,2.3,-5.55,-3.83,1.72,1.75,-5.3,-3.43,1.87,1.77
YES,10.1039/C8TC01508B,PBDB-T,IDT-T,CCCCC(CC)Cc1ccc(-c2c3cc(-c4ccc(-c5sc(-c6ccc(C)s6)c6c5C(=O)c5c(CC(CC)CCCC)sc(CC(CC)CCCC)c5C6=O)s4)sc3c(-c3ccc(CC(CC)CCCC)s3)c3cc(C)sc23)s1,CCCCCCc1ccc(C2(c3ccc(CCCCCC)cc3)c3cc4c(cc3-c3sc(-c5ccc(/C=C6\C(=O)c7ccccc7C6=C(C#N)C#N)s5)cc32)C(c2ccc(CCCCCC)cc2)(c2ccc(CCCCCC)cc2)c2cc(-c3ccc(/C=C5\C(=O)c6ccccc6C5=C(C#N)C#N)s3)sc2-4)cc1,0.952,11.21,0.596,6.36,-5.463,-3.923,1.54,1.55,-5.3,-3.43,1.87,1.77
YES,10.1016/j.dyepig.2018.11.027,PBDB-T,ITAN-IDT,CCCCC(CC)Cc1ccc(-c2c3cc(-c4ccc(-c5sc(-c6ccc(C)s6)c6c5C(=O)c5c(CC(CC)CCCC)sc(CC(CC)CCCC)c5C6=O)s4)sc3c(-c3ccc(CC(CC)CCCC)s3)c3cc(C)sc23)s1,CCCCCCc1ccc(C2(c3ccc(CCCCCC)cc3)c3cc4c(cc3-c3sc(-c5ccc6c(c5)N(CC)C(=O)/C6=C(/C#N)c5cccs5)cc32)C(c2ccc(CCCCCC)cc2)(c2ccc(CCCCCC)cc2)c2cc(-c3ccc5c(c3)N(CC)C(=O)/C5=C(/C#N)c3cccs3)sc2-4)cc1,1.18,3.71,0.392,2,-5.42,-3.69,1.73,1.68,-5.3,-3.43,1.87,1.77
YES,10.1016/j.dyepig.2018.11.027,PBDB-T,IM1-IDT,CCCCC(CC)Cc1ccc(-c2c3cc(-c4ccc(-c5sc(-c6ccc(C)s6)c6c5C(=O)c5c(CC(CC)CCCC)sc(CC(CC)CCCC)c5C6=O)s4)sc3c(-c3ccc(CC(CC)CCCC)s3)c3cc(C)sc23)s1,CCCCCCc1ccc(C2(c3ccc(CCCCCC)cc3)c3cc4c(cc3-c3sc(-c5ccc6c(c5)N(CC)C(=O)C6=C(C#N)C#N)cc32)C(c2ccc(CCCCCC)cc2)(c2ccc(CCCCCC)cc2)c2cc(-c3ccc5c(c3)N(CC)C(=O)C5=C(C#N)C#N)sc2-4)cc1,0.55,5.07,0.474,1.62,-5.46,-4.02,1.44,1.48,-5.3,-3.43,1.87,1.77
