Repository: sunyrain/OPV2D

# OPV-DB device data browser

The website presents the published [OPV-DB v2.0.0 dataset](https://doi.org/10.5281/zenodo.23951239).

| Collection | Observations | Source DOIs |
|---|---:|---:|
| [Standard binary](https://sunyrain.github.io/OPV2D/) | 32,778 | 7,360 |
| [Standard ternary](https://sunyrain.github.io/OPV2D/ternary.html) | 2,588 | 461 |
| [Indoor photovoltaics](https://sunyrain.github.io/OPV2D/indoor.html) | 1,678 | 166 |

The primary binary collection has two nested subsets: 27,863 strict-performance
records and 19,299 strict-molecular records. Ternary and indoor collections have
partial literature coverage; records can overlap across topics.

File: Active_Database.csv (part 16 of 26)
Checked,DOI,Donor,Acceptor,Donor SMILES,Acceptor SMILES,Voc,Jsc,FF,PCE,HOMO_A,LUMO_A,Ehl_A,Eg_A,HOMO_D,LUMO_D,Ehl_D,Eg_D
YES,10.1016/j.dyepig.2018.11.027,PBDB-T,IDNO-IDT,CCCCC(CC)Cc1ccc(-c2c3cc(-c4ccc(-c5sc(-c6ccc(C)s6)c6c5C(=O)c5c(CC(CC)CCCC)sc(CC(CC)CCCC)c5C6=O)s4)sc3c(-c3ccc(CC(CC)CCCC)s3)c3cc(C)sc23)s1,CCCCCCc1ccc(C2(c3ccc(CCCCCC)cc3)c3cc4c(cc3-c3sc(-c5ccc6c(c5)N(CC)C(=O)C6=O)cc32)C(c2ccc(CCCCCC)cc2)(c2ccc(CCCCCC)cc2)c2cc(-c3ccc5c(c3)N(CC)C(=O)C5=O)sc2-4)cc1,1.03,2.65,0.345,1.1,-5.45,-3.65,1.8,1.95,-5.3,-3.43,1.87,1.77
YES,10.1039/C8TA08410F,PBDB-T,IDT-PDOT,CCCCC(CC)Cc1ccc(-c2c3cc(-c4ccc(-c5sc(-c6ccc(C)s6)c6c5C(=O)c5c(CC(CC)CCCC)sc(CC(CC)CCCC)c5C6=O)s4)sc3c(-c3ccc(CC(CC)CCCC)s3)c3cc(C)sc23)s1,CCCCCCc1ccc(C2(c3ccc(CCCCCC)cc3)c3cc4c(cc3-c3sc(-c5sc(/C=C6\C(=O)c7cc(F)c(F)cc7C6=C(C#N)C#N)c6c5OCCCO6)cc32)C(c2ccc(CCCCCC)cc2)(c2ccc(CCCCCC)cc2)c2cc(-c3sc(/C=C5\C(=O)c6cc(F)c(F)cc6C5=C(C#N)C#N)c5c3OCCCO5)sc2-4)cc1,0.85,5.26,0.489,2.18,-5.39,-3.77,1.62,1.43,-5.3,-3.43,1.87,1.77
YES,10.1039/C8TA08410F,PBDB-T,IDT-EDOT,CCCCC(CC)Cc1ccc(-c2c3cc(-c4ccc(-c5sc(-c6ccc(C)s6)c6c5C(=O)c5c(CC(CC)CCCC)sc(CC(CC)CCCC)c5C6=O)s4)sc3c(-c3ccc(CC(CC)CCCC)s3)c3cc(C)sc23)s1,CCCCCCc1ccc(C2(c3ccc(CCCCCC)cc3)c3cc4c(cc3-c3sc(-c5sc(/C=C6\C(=O)c7cc(F)c(F)cc7C6=C(C#N)C#N)c6c5OCCO6)cc32)C(c2ccc(CCCCCC)cc2)(c2ccc(CCCCCC)cc2)c2cc(-c3sc(/C=C5\C(=O)c6cc(F)c(F)cc6C5=C(C#N)C#N)c5c3OCCO5)sc2-4)cc1,0.86,21.34,0.62,11.32,-5.43,-3.8,1.63,1.41,-5.3,-3.43,1.87,1.77
YES,10.1039/C8TC01508B,PBDB-T,IDT-3MT,CCCCC(CC)Cc1ccc(-c2c3cc(-c4ccc(-c5sc(-c6ccc(C)s6)c6c5C(=O)c5c(CC(CC)CCCC)sc(CC(CC)CCCC)c5C6=O)s4)sc3c(-c3ccc(CC(CC)CCCC)s3)c3cc(C)sc23)s1,CCCCCCc1ccc(C2(c3ccc(CCCCCC)cc3)c3cc4c(cc3-c3sc(-c5sc(/C=C6\C(=O)c7ccccc7C6=C(C#N)C#N)cc5C(=O)OC)cc32)C(c2ccc(CCCCCC)cc2)(c2ccc(CCCCCC)cc2)c2cc(-c3sc(/C=C5\C(=O)c6ccccc6C5=C(C#N)C#N)cc3C(=O)OC)sc2-4)cc1,0.95,14.43,0.613,8.4,-5.68,-4.16,1.52,1.52,-5.3,-3.43,1.87,1.77
YES,10.1021/acsami.7b10275,PBDB-T,IDTC,CCCCC(CC)Cc1ccc(-c2c3cc(-c4ccc(-c5sc(-c6ccc(C)s6)c6c5C(=O)c5c(CC(CC)CCCC)sc(CC(CC)CCCC)c5C6=O)s4)sc3c(-c3ccc(CC(CC)CCCC)s3)c3cc(C)sc23)s1,CCCCCCc1ccc(C2(c3ccc(CCCCCC)cc3)c3cc4c(cc3-c3sc(-c5sc(/C=C6\C(=O)c7cscc7C6=C(C#N)C#N)cc5CC(CC)CCCC)cc32)C(c2ccc(CCCCCC)cc2)(c2ccc(CCCCCC)cc2)c2cc(-c3sc(/C=C5\C(=O)c6cscc6C5=C(C#N)C#N)cc3CC(CC)CCCC)sc2-4)cc1,0.917,16.56,0.616,9.35,-5.29,-3.37,1.92,1.51,-5.3,-3.43,1.87,1.77
YES,10.1021/acsami.7b10275,PBDB-T,IDTO,CCCCC(CC)Cc1ccc(-c2c3cc(-c4ccc(-c5sc(-c6ccc(C)s6)c6c5C(=O)c5c(CC(CC)CCCC)sc(CC(CC)CCCC)c5C6=O)s4)sc3c(-c3ccc(CC(CC)CCCC)s3)c3cc(C)sc23)s1,CCCCCCc1ccc(C2(c3ccc(CCCCCC)cc3)c3cc4c(cc3-c3sc(-c5sc(/C=C6\C(=O)c7cscc7C6=C(C#N)C#N)cc5OCC(CC)CCCC)cc32)C(c2ccc(CCCCCC)cc2)(c2ccc(CCCCCC)cc2)c2cc(-c3sc(/C=C5\C(=O)c6cscc6C5=C(C#N)C#N)cc3OCC(CC)CCCC)sc2-4)cc1,0.943,16.25,0.654,10.02,-5.11,-3.38,1.73,1.53,-5.3,-3.43,1.87,1.77
YES,10.1007/s11426-018-9252-9,PBDB-T,IDT-IC,CCCCC(CC)Cc1ccc(-c2c3cc(-c4ccc(-c5sc(-c6ccc(C)s6)c6c5C(=O)c5c(CC(CC)CCCC)sc(CC(CC)CCCC)c5C6=O)s4)sc3c(-c3ccc(CC(CC)CCCC)s3)c3cc(C)sc23)s1,CCCCCCc1ccc(C2(c3ccc(CCCCCC)cc3)c3cc4c(cc3-c3sc(/C=C5\C(=O)c6ccccc6C5=C(C#N)C#N)cc32)C(c2ccc(CCCCCC)cc2)(c2ccc(CCCCCC)cc2)c2cc(/C=C3\C(=O)c5ccccc5C3=C(C#N)C#N)sc2-4)cc1,0.83,10.54,0.49,4.69,-5.658,-3.856,1.8,1.7,-5.3,-3.43,1.87,1.77
YES,10.1002/adma.201800052,PBDB-T,IDTCN,CCCCC(CC)Cc1ccc(-c2c3cc(-c4ccc(-c5sc(-c6ccc(C)s6)c6c5C(=O)c5c(CC(CC)CCCC)sc(CC(CC)CCCC)c5C6=O)s4)sc3c(-c3ccc(CC(CC)CCCC)s3)c3cc(C)sc23)s1,CCCCCCc1ccc(C2(c3ccc(CCCCCC)cc3)c3cc4c(cc3-c3sc(/C=C5\C(=O)c6cscc6C5=C(C#N)C#N)cc32)C(c2ccc(CCCCCC)cc2)(c2ccc(CCCCCC)cc2)c2cc(/C=C3\C(=O)c5cscc5C3=C(C#N)C#N)sc2-4)cc1,0.85,12.06,0.625,6.4,-5.89,-3.93,1.96,1.66,-5.3,-3.43,1.87,1.77
YES,10.1002/solr.201800120,PBDB-T,IDT-TBA,CCCCC(CC)Cc1ccc(-c2c3cc(-c4ccc(-c5sc(-c6ccc(C)s6)c6c5C(=O)c5c(CC(CC)CCCC)sc(CC(CC)CCCC)c5C6=O)s4)sc3c(-c3ccc(CC(CC)CCCC)s3)c3cc(C)sc23)s1,CCCCCCc1ccc(C2(c3ccc(CCCCCC)cc3)c3cc4c(cc3-c3sc(C=C5C(=O)N(CC)C(=S)N(CC)C5=O)cc32)C(c2ccc(CCCCCC)cc2)(c2ccc(CCCCCC)cc2)c2cc(C=C3C(=O)N(CC)C(=S)N(CC)C3=O)sc2-4)cc1,1,11.2,0.57,6.4,-5.71,-3.93,1.78,1.91,-5.3,-3.43,1.87,1.77
YES,10.1002/adfm.201705095,PBDB-T,ITC6-IC,CCCCC(CC)Cc1ccc(-c2c3cc(-c4ccc(-c5sc(-c6ccc(C)s6)c6c5C(=O)c5c(CC(CC)CCCC)sc(CC(CC)CCCC)c5C6=O)s4)sc3c(-c3ccc(CC(CC)CCCC)s3)c3cc(C)sc23)s1,CCCCCCc1ccc(C2(c3ccc(CCCCCC)cc3)c3cc4c(cc3-c3sc5c(CCCCCC)c(/C=C6\C(=O)c7ccccc7C6=C(C#N)C#N)sc5c32)C(c2ccc(CCCCCC)cc2)(c2ccc(CCCCCC)cc2)c2c-4sc3c(CCCCCC)c(/C=C4\C(=O)c5ccccc5C4=C(C#N)C#N)sc23)cc1,0.97,16.41,0.73,11.61,-5.73,-3.92,1.81,1.6,-5.3,-3.43,1.87,1.77
YES,10.1002/aenm.201800204,PBDB-T,ITCT-DM,CCCCC(CC)Cc1ccc(-c2c3cc(-c4ccc(-c5sc(-c6ccc(C)s6)c6c5C(=O)c5c(CC(CC)CCCC)sc(CC(CC)CCCC)c5C6=O)s4)sc3c(-c3ccc(CC(CC)CCCC)s3)c3cc(C)sc23)s1,CCCCCCc1ccc(C2(c3ccc(CCCCCC)cc3)c3cc4c(cc3-c3sc5cc(/C=C6\C(=O)c7c(C)sc(C)c7C6=C(C#N)C#N)sc5c32)C(c2ccc(CCCCCC)cc2)(c2ccc(CCCCCC)cc2)c2c-4sc3cc(/C=C4\C(=O)c5c(C)sc(C)c5C4=C(C#N)C#N)sc23)cc1,0.904,16.32,0.65,10.56,-5.48,-3.9,1.58,1.58,-5.3,-3.43,1.87,1.77
YES,10.1039/C8SC02018C,PBDB-T,MeIC,CCCCC(CC)Cc1ccc(-c2c3cc(-c4ccc(-c5sc(-c6ccc(C)s6)c6c5C(=O)c5c(CC(CC)CCCC)sc(CC(CC)CCCC)c5C6=O)s4)sc3c(-c3ccc(CC(CC)CCCC)s3)c3cc(C)sc23)s1,CCCCCCc1ccc(C2(c3ccc(CCCCCC)cc3)c3cc4c(cc3-c3sc5cc(/C=C6\C(=O)c7c(csc7C)C6=C(C#N)C#N)sc5c32)C(c2ccc(CCCCCC)cc2)(c2ccc(CCCCCC)cc2)c2c-4sc3cc(/C=C4\C(=O)c5c(csc5C)C4=C(C#N)C#N)sc23)cc1,0.896,18.07,0.743,12.03,-5.57,-3.93,1.64,1.555,-5.3,-3.43,1.87,1.77
YES,10.1002/aenm.201700183,PBDB-T,ITIC-OM-4,CCCCC(CC)Cc1ccc(-c2c3cc(-c4ccc(-c5sc(-c6ccc(C)s6)c6c5C(=O)c5c(CC(CC)CCCC)sc(CC(CC)CCCC)c5C6=O)s4)sc3c(-c3ccc(CC(CC)CCCC)s3)c3cc(C)sc23)s1,CCCCCCc1ccc(C2(c3ccc(CCCCCC)cc3)c3cc4c(cc3-c3sc5cc(/C=C6\C(=O)c7c(OC)cccc7C6=C(C#N)C#N)sc5c32)C(c2ccc(CCCCCC)cc2)(c2ccc(CCCCCC)cc2)c2c-4sc3cc(/C=C4\C(=O)c5c(OC)cccc5C4=C(C#N)C#N)sc23)cc1,0.96,14.69,0.56,7.9,-5.49,-3.81,1.68,1.63,-5.3,-3.43,1.87,1.77
YES,10.1039/C8TA01739E,PBDB-T,IT-DM,CCCCC(CC)Cc1ccc(-c2c3cc(-c4ccc(-c5sc(-c6ccc(C)s6)c6c5C(=O)c5c(CC(CC)CCCC)sc(CC(CC)CCCC)c5C6=O)s4)sc3c(-c3ccc(CC(CC)CCCC)s3)c3cc(C)sc23)s1,CCCCCCc1ccc(C2(c3ccc(CCCCCC)cc3)c3cc4c(cc3-c3sc5cc(/C=C6\C(=O)c7cc(C)c(C)cc7C6=C(C#N)C#N)sc5c32)C(c2ccc(CCCCCC)cc2)(c2ccc(CCCCCC)cc2)c2c-4sc3cc(/C=C4\C(=O)c5cc(C)c(C)cc5C4=C(C#N)C#N)sc23)cc1,0.95,15.95,0.687,10.41,-5.537,-3.843,1.69,1.63,-5.3,-3.43,1.87,1.77
YES,10.1021/acsami.9b15247,,,CCCCC(CC)Cc1ccc(-c2c3cc(-c4ccc(-c5sc(-c6ccc(C)s6)c6c5C(=O)c5c(CC(CC)CCCC)sc(CC(CC)CCCC)c5C6=O)s4)sc3c(-c3ccc(CC(CC)CCCC)s3)c3cc(C)sc23)s1,CCCCCCc1ccc(C2(c3ccc(CCCCCC)cc3)c3cc4c(cc3-c3sc5cc(/C=C6\C(=O)c7cc(F)c(F)cc7C6=C(C#N)C#N)sc5c32)C(c2ccc(CCCCCC)cc2)(c2ccc(CCCCCC)cc2)c2c-4sc3cc(-c4ccc(-c5c(C#N)c(C#N)c(-c6ccc(-c7cc8sc9c(c8s7)C(c7ccc(CCCCCC)cc7)(c7ccc(CCCCCC)cc7)c7cc8c(cc7-9)C(c7ccc(CCCCCC)cc7)(c7ccc(CCCCCC)cc7)c7c-8sc8cc(/C=C9\C(=O)c%10cc(F)c(F)cc%10C9=C(C#N)C#N)sc78)s6)c6nsnc56)s4)sc23)cc1,0.81,16.69,0.64,9.13,-5.56,-3.98,1.58,1.58,-5.29,-3.43,1.86,1.86
YES,10.1021/acsami.9b15247,,,CCCCC(CC)Cc1ccc(-c2c3cc(-c4ccc(-c5sc(-c6ccc(C)s6)c6c5C(=O)c5c(CC(CC)CCCC)sc(CC(CC)CCCC)c5C6=O)s4)sc3c(-c3ccc(CC(CC)CCCC)s3)c3cc(C)sc23)s1,CCCCCCc1ccc(C2(c3ccc(CCCCCC)cc3)c3cc4c(cc3-c3sc5cc(/C=C6\C(=O)c7cc(F)c(F)cc7C6=C(C#N)C#N)sc5c32)C(c2ccc(CCCCCC)cc2)(c2ccc(CCCCCC)cc2)c2c-4sc3cc(-c4ccc(-c5c(F)c(F)c(-c6ccc(-c7cc8sc9c(c8s7)C(c7ccc(CCCCCC)cc7)(c7ccc(CCCCCC)cc7)c7cc8c(cc7-9)C(c7ccc(CCCCCC)cc7)(c7ccc(CCCCCC)cc7)c7c-8sc8cc(/C=C9\C(=O)c%10cc(F)c(F)cc%10C9=C(C#N)C#N)sc78)s6)c6nsnc56)s4)sc23)cc1,0.85,13.18,0.61,7.27,-5.46,-3.92,1.54,1.54,-5.29,-3.43,1.86,1.86
YES,10.1021/acs.chemmater.7b01615,PBDB-T,IT-M,CCCCC(CC)Cc1ccc(-c2c3cc(-c4ccc(-c5sc(-c6ccc(C)s6)c6c5C(=O)c5c(CC(CC)CCCC)sc(CC(CC)CCCC)c5C6=O)s4)sc3c(-c3ccc(CC(CC)CCCC)s3)c3cc(C)sc23)s1,CCCCCCc1ccc(C2(c3ccc(CCCCCC)cc3)c3cc4c(cc3-c3sc5cc(/C=C6\C(=O)c7ccc(C)cc7C6=C(C#N)C#N)sc5c32)C(c2ccc(CCCCCC)cc2)(c2ccc(CCCCCC)cc2)c2c-4sc3cc(/C=C4\C(=O)c5ccc(C)cc5C4=C(C#N)C#N)sc23)cc1,0.953,17.34,0.732,12.1,-5.514,-3.808,1.71,1.604,-5.3,-3.43,1.87,1.77
YES,10.1039/C8TA00368H,PBDB-T,IT-M,CCCCC(CC)Cc1ccc(-c2c3cc(-c4ccc(-c5sc(-c6ccc(C)s6)c6c5C(=O)c5c(CC(CC)CCCC)sc(CC(CC)CCCC)c5C6=O)s4)sc3c(-c3ccc(CC(CC)CCCC)s3)c3cc(C)sc23)s1,CCCCCCc1ccc(C2(c3ccc(CCCCCC)cc3)c3cc4c(cc3-c3sc5cc(/C=C6\C(=O)c7ccc(C)cc7C6=C(C#N)C#N)sc5c32)C(c2ccc(CCCCCC)cc2)(c2ccc(CCCCCC)cc2)c2c-4sc3cc(/C=C4\C(=O)c5ccc(C)cc5C4=C(C#N)C#N)sc23)cc1,0.95,17.13,0.72,11.74,-5.514,-3.808,1.71,1.604,-5.3,-3.43,1.87,1.77
YES,10.1002/adfm.201705659,PBDB-T,IT-M,CCCCC(CC)Cc1ccc(-c2c3cc(-c4ccc(-c5sc(-c6ccc(C)s6)c6c5C(=O)c5c(CC(CC)CCCC)sc(CC(CC)CCCC)c5C6=O)s4)sc3c(-c3ccc(CC(CC)CCCC)s3)c3cc(C)sc23)s1,CCCCCCc1ccc(C2(c3ccc(CCCCCC)cc3)c3cc4c(cc3-c3sc5cc(/C=C6\C(=O)c7ccc(C)cc7C6=C(C#N)C#N)sc5c32)C(c2ccc(CCCCCC)cc2)(c2ccc(CCCCCC)cc2)c2c-4sc3cc(/C=C4\C(=O)c5ccc(C)cc5C4=C(C#N)C#N)sc23)cc1,0.95,16.37,0.741,11.52,-5.514,-3.808,1.71,1.6,-5.3,-3.43,1.87,1.77
YES,10.1039/C7QM00182G,PBDB-T,IT-M,CCCCC(CC)Cc1ccc(-c2c3cc(-c4ccc(-c5sc(-c6ccc(C)s6)c6c5C(=O)c5c(CC(CC)CCCC)sc(CC(CC)CCCC)c5C6=O)s4)sc3c(-c3ccc(CC(CC)CCCC)s3)c3cc(C)sc23)s1,CCCCCCc1ccc(C2(c3ccc(CCCCCC)cc3)c3cc4c(cc3-c3sc5cc(/C=C6\C(=O)c7ccc(C)cc7C6=C(C#N)C#N)sc5c32)C(c2ccc(CCCCCC)cc2)(c2ccc(CCCCCC)cc2)c2c-4sc3cc(/C=C4\C(=O)c5ccc(C)cc5C4=C(C#N)C#N)sc23)cc1,0.961,16.69,0.7,11.5,-5.514,-3.808,1.71,1.604,-5.3,-3.43,1.87,1.77
YES,10.1021/acs.macromol.8b00683,PBDB-T,IT-M,CCCCC(CC)Cc1ccc(-c2c3cc(-c4ccc(-c5sc(-c6ccc(C)s6)c6c5C(=O)c5c(CC(CC)CCCC)sc(CC(CC)CCCC)c5C6=O)s4)sc3c(-c3ccc(CC(CC)CCCC)s3)c3cc(C)sc23)s1,CCCCCCc1ccc(C2(c3ccc(CCCCCC)cc3)c3cc4c(cc3-c3sc5cc(/C=C6\C(=O)c7ccc(C)cc7C6=C(C#N)C#N)sc5c32)C(c2ccc(CCCCCC)cc2)(c2ccc(CCCCCC)cc2)c2c-4sc3cc(/C=C4\C(=O)c5ccc(C)cc5C4=C(C#N)C#N)sc23)cc1,0.93,16.69,0.668,10.31,-5.514,-3.808,1.71,1.604,-5.3,-3.43,1.87,1.77
YES,10.1039/C7TA04431C,PBDB-T,ITIC-OM-2,CCCCC(CC)Cc1ccc(-c2c3cc(-c4ccc(-c5sc(-c6ccc(C)s6)c6c5C(=O)c5c(CC(CC)CCCC)sc(CC(CC)CCCC)c5C6=O)s4)sc3c(-c3ccc(CC(CC)CCCC)s3)c3cc(C)sc23)s1,CCCCCCc1ccc(C2(c3ccc(CCCCCC)cc3)c3cc4c(cc3-c3sc5cc(/C=C6\C(=O)c7ccc(OC)cc7C6=C(C#N)C#N)sc5c32)C(c2ccc(CCCCCC)cc2)(c2ccc(CCCCCC)cc2)c2c-4sc3cc(/C=C4\C(=O)c5ccc(OC)cc5C4=C(C#N)C#N)sc23)cc1,0.93,17.35,0.72,11.6,-5.435,-3.595,1.84,1.59,-5.3,-3.43,1.87,1.77
YES,10.1039/C7TA04431C,PBDB-T,IT-O2,CCCCC(CC)Cc1ccc(-c2c3cc(-c4ccc(-c5sc(-c6ccc(C)s6)c6c5C(=O)c5c(CC(CC)CCCC)sc(CC(CC)CCCC)c5C6=O)s4)sc3c(-c3ccc(CC(CC)CCCC)s3)c3cc(C)sc23)s1,CCCCCCc1ccc(C2(c3ccc(CCCCCC)cc3)c3cc4c(cc3-c3sc5cc(/C=C6\C(=O)c7ccc(OCC)cc7C6=C(C#N)C#N)sc5c32)C(c2ccc(CCCCCC)cc2)(c2ccc(CCCCCC)cc2)c2c-4sc3cc(/C=C4\C(=O)c5ccc(OCC)cc5C4=C(C#N)C#N)sc23)cc1,0.97,15.34,0.626,9.3,-5.37,-3.31,2.06,1.59,-5.3,-3.43,1.87,1.77
YES,10.1039/C7TA04431C,PBDB-T,IT-O3,CCCCC(CC)Cc1ccc(-c2c3cc(-c4ccc(-c5sc(-c6ccc(C)s6)c6c5C(=O)c5c(CC(CC)CCCC)sc(CC(CC)CCCC)c5C6=O)s4)sc3c(-c3ccc(CC(CC)CCCC)s3)c3cc(C)sc23)s1,CCCCCCc1ccc(C2(c3ccc(CCCCCC)cc3)c3cc4c(cc3-c3sc5cc(/C=C6\C(=O)c7ccc(OCCC)cc7C6=C(C#N)C#N)sc5c32)C(c2ccc(CCCCCC)cc2)(c2ccc(CCCCCC)cc2)c2c-4sc3cc(/C=C4\C(=O)c5ccc(OCCC)cc5C4=C(C#N)C#N)sc23)cc1,0.98,9.8,0.514,4.9,-5.36,-3.31,2.05,1.59,-5.3,-3.43,1.87,1.77
YES,10.1039/C7TA04431C,PBDB-T,IT-O4,CCCCC(CC)Cc1ccc(-c2c3cc(-c4ccc(-c5sc(-c6ccc(C)s6)c6c5C(=O)c5c(CC(CC)CCCC)sc(CC(CC)CCCC)c5C6=O)s4)sc3c(-c3ccc(CC(CC)CCCC)s3)c3cc(C)sc23)s1,CCCCCCc1ccc(C2(c3ccc(CCCCCC)cc3)c3cc4c(cc3-c3sc5cc(/C=C6\C(=O)c7ccc(OCCCC)cc7C6=C(C#N)C#N)sc5c32)C(c2ccc(CCCCCC)cc2)(c2ccc(CCCCCC)cc2)c2c-4sc3cc(/C=C4\C(=O)c5ccc(OCCCC)cc5C4=C(C#N)C#N)sc23)cc1,0.95,9.16,0.479,4.2,-5.35,-3.3,2.05,1.59,-5.3,-3.43,1.87,1.77
YES,10.1002/aenm.201700183,PBDB-T,ITIC-OM-1,CCCCC(CC)Cc1ccc(-c2c3cc(-c4ccc(-c5sc(-c6ccc(C)s6)c6c5C(=O)c5c(CC(CC)CCCC)sc(CC(CC)CCCC)c5C6=O)s4)sc3c(-c3ccc(CC(CC)CCCC)s3)c3cc(C)sc23)s1,CCCCCCc1ccc(C2(c3ccc(CCCCCC)cc3)c3cc4c(cc3-c3sc5cc(/C=C6\C(=O)c7cccc(OC)c7C6=C(C#N)C#N)sc5c32)C(c2ccc(CCCCCC)cc2)(c2ccc(CCCCCC)cc2)c2c-4sc3cc(/C=C4\C(=O)c5cccc(OC)c5C4=C(C#N)C#N)sc23)cc1,1.01,12.31,0.51,6.3,-5.5,-3.76,1.74,1.67,-5.3,-3.43,1.87,1.77
YES,10.1039/C7TA01746D,PBDB-T,ITIC,CCCCC(CC)Cc1ccc(-c2c3cc(-c4ccc(-c5sc(-c6ccc(C)s6)c6c5C(=O)c5c(CC(CC)CCCC)sc(CC(CC)CCCC)c5C6=O)s4)sc3c(-c3ccc(CC(CC)CCCC)s3)c3cc(C)sc23)s1,CCCCCCc1ccc(C2(c3ccc(CCCCCC)cc3)c3cc4c(cc3-c3sc5cc(/C=C6\C(=O)c7ccccc7C6=C(C#N)C#N)sc5c32)C(c2ccc(CCCCCC)cc2)(c2ccc(CCCCCC)cc2)c2c-4sc3cc(/C=C4\C(=O)c5ccccc5C4=C(C#N)C#N)sc23)cc1,0.899,16.8,0.742,11.21,-5.576,-3.916,1.66,1.586,-5.3,-3.43,1.87,1.77
YES,10.1021/jacs.7b02677,PBDB-T,ITIC,CCCCC(CC)Cc1ccc(-c2c3cc(-c4ccc(-c5sc(-c6ccc(C)s6)c6c5C(=O)c5c(CC(CC)CCCC)sc(CC(CC)CCCC)c5C6=O)s4)sc3c(-c3ccc(CC(CC)CCCC)s3)c3cc(C)sc23)s1,CCCCCCc1ccc(C2(c3ccc(CCCCCC)cc3)c3cc4c(cc3-c3sc5cc(/C=C6\C(=O)c7ccccc7C6=C(C#N)C#N)sc5c32)C(c2ccc(CCCCCC)cc2)(c2ccc(CCCCCC)cc2)c2c-4sc3cc(/C=C4\C(=O)c5ccccc5C4=C(C#N)C#N)sc23)cc1,0.9,17.03,0.721,11.05,-5.576,-3.916,1.66,1.586,-5.3,-3.43,1.87,1.77
YES,10.1088/1361-6463/ab092b,PBDB-T,ITIC,CCCCC(CC)Cc1ccc(-c2c3cc(-c4ccc(-c5sc(-c6ccc(C)s6)c6c5C(=O)c5c(CC(CC)CCCC)sc(CC(CC)CCCC)c5C6=O)s4)sc3c(-c3ccc(CC(CC)CCCC)s3)c3cc(C)sc23)s1,CCCCCCc1ccc(C2(c3ccc(CCCCCC)cc3)c3cc4c(cc3-c3sc5cc(/C=C6\C(=O)c7ccccc7C6=C(C#N)C#N)sc5c32)C(c2ccc(CCCCCC)cc2)(c2ccc(CCCCCC)cc2)c2c-4sc3cc(/C=C4\C(=O)c5ccccc5C4=C(C#N)C#N)sc23)cc1,0.87,19.11,0.642,10.53,-5.576,-3.916,1.66,1.586,-5.3,-3.43,1.87,1.77
YES,10.1002/aenm.201801601,PBDB-T,ITIC,CCCCC(CC)Cc1ccc(-c2c3cc(-c4ccc(-c5sc(-c6ccc(C)s6)c6c5C(=O)c5c(CC(CC)CCCC)sc(CC(CC)CCCC)c5C6=O)s4)sc3c(-c3ccc(CC(CC)CCCC)s3)c3cc(C)sc23)s1,CCCCCCc1ccc(C2(c3ccc(CCCCCC)cc3)c3cc4c(cc3-c3sc5cc(/C=C6\C(=O)c7ccccc7C6=C(C#N)C#N)sc5c32)C(c2ccc(CCCCCC)cc2)(c2ccc(CCCCCC)cc2)c2c-4sc3cc(/C=C4\C(=O)c5ccccc5C4=C(C#N)C#N)sc23)cc1,0.86,18.12,0.643,10.02,-5.576,-3.916,1.66,1.586,-5.3,-3.43,1.87,1.77
YES,10.1016/j.cclet.2017.11.018,PBDB-T,ITIC,CCCCC(CC)Cc1ccc(-c2c3cc(-c4ccc(-c5sc(-c6ccc(C)s6)c6c5C(=O)c5c(CC(CC)CCCC)sc(CC(CC)CCCC)c5C6=O)s4)sc3c(-c3ccc(CC(CC)CCCC)s3)c3cc(C)sc23)s1,CCCCCCc1ccc(C2(c3ccc(CCCCCC)cc3)c3cc4c(cc3-c3sc5cc(/C=C6\C(=O)c7ccccc7C6=C(C#N)C#N)sc5c32)C(c2ccc(CCCCCC)cc2)(c2ccc(CCCCCC)cc2)c2c-4sc3cc(/C=C4\C(=O)c5ccccc5C4=C(C#N)C#N)sc23)cc1,0.897,16.92,0.655,9.94,-5.576,-3.916,1.66,1.586,-5.3,-3.43,1.87,1.77
YES,10.1021/acsami.8b20493,PBDB-T,ITIC,CCCCC(CC)Cc1ccc(-c2c3cc(-c4ccc(-c5sc(-c6ccc(C)s6)c6c5C(=O)c5c(CC(CC)CCCC)sc(CC(CC)CCCC)c5C6=O)s4)sc3c(-c3ccc(CC(CC)CCCC)s3)c3cc(C)sc23)s1,CCCCCCc1ccc(C2(c3ccc(CCCCCC)cc3)c3cc4c(cc3-c3sc5cc(/C=C6\C(=O)c7ccccc7C6=C(C#N)C#N)sc5c32)C(c2ccc(CCCCCC)cc2)(c2ccc(CCCCCC)cc2)c2c-4sc3cc(/C=C4\C(=O)c5ccccc5C4=C(C#N)C#N)sc23)cc1,0.831,14.5,0.711,8.6,-5.576,-3.916,1.66,1.586,-5.3,-3.43,1.87,1.77
YES,10.1021/acsphotonics.7b00618,PBDB-T,ITIC,CCCCC(CC)Cc1ccc(-c2c3cc(-c4ccc(-c5sc(-c6ccc(C)s6)c6c5C(=O)c5c(CC(CC)CCCC)sc(CC(CC)CCCC)c5C6=O)s4)sc3c(-c3ccc(CC(CC)CCCC)s3)c3cc(C)sc23)s1,CCCCCCc1ccc(C2(c3ccc(CCCCCC)cc3)c3cc4c(cc3-c3sc5cc(/C=C6\C(=O)c7ccccc7C6=C(C#N)C#N)sc5c32)C(c2ccc(CCCCCC)cc2)(c2ccc(CCCCCC)cc2)c2c-4sc3cc(/C=C4\C(=O)c5ccccc5C4=C(C#N)C#N)sc23)cc1,0.88,13.8,0.598,7.4,-5.576,-3.916,1.66,1.586,-5.3,-3.43,1.87,1.77
YES,10.1002/aenm.201800204,PBDB-T,ITCT,CCCCC(CC)Cc1ccc(-c2c3cc(-c4ccc(-c5sc(-c6ccc(C)s6)c6c5C(=O)c5c(CC(CC)CCCC)sc(CC(CC)CCCC)c5C6=O)s4)sc3c(-c3ccc(CC(CC)CCCC)s3)c3cc(C)sc23)s1,CCCCCCc1ccc(C2(c3ccc(CCCCCC)cc3)c3cc4c(cc3-c3sc5cc(/C=C6\C(=O)c7cscc7C6=C(C#N)C#N)sc5c32)C(c2ccc(CCCCCC)cc2)(c2ccc(CCCCCC)cc2)c2c-4sc3cc(/C=C4\C(=O)c5cscc5C4=C(C#N)C#N)sc23)cc1,0.85,17.88,0.72,11.27,-5.585,-3.826,1.76,1.58,-5.3,-3.43,1.87,1.77
YES,10.1039/C8TA07954D,PBDB-T,ITCC,CCCCC(CC)Cc1ccc(-c2c3cc(-c4ccc(-c5sc(-c6ccc(C)s6)c6c5C(=O)c5c(CC(CC)CCCC)sc(CC(CC)CCCC)c5C6=O)s4)sc3c(-c3ccc(CC(CC)CCCC)s3)c3cc(C)sc23)s1,CCCCCCc1ccc(C2(c3ccc(CCCCCC)cc3)c3cc4c(cc3-c3sc5cc(/C=C6\C(=O)c7sccc7C6=C(C#N)C#N)sc5c32)C(c2ccc(CCCCCC)cc2)(c2ccc(CCCCCC)cc2)c2c-4sc3cc(/C=C4\C(=O)c5sccc5C4=C(C#N)C#N)sc23)cc1,0.98,16.14,0.713,11.28,-5.508,-3.8,1.71,1.67,-5.3,-3.43,1.87,1.77
YES,10.1002/solr.201800120,PBDB-T,IDTT-T,CCCCC(CC)Cc1ccc(-c2c3cc(-c4ccc(-c5sc(-c6ccc(C)s6)c6c5C(=O)c5c(CC(CC)CCCC)sc(CC(CC)CCCC)c5C6=O)s4)sc3c(-c3ccc(CC(CC)CCCC)s3)c3cc(C)sc23)s1,CCCCCCc1ccc(C2(c3ccc(CCCCCC)cc3)c3cc4c(cc3-c3sc5cc(C=C6C(=O)N(CC)C(=S)N(CC)C6=O)sc5c32)C(c2ccc(CCCCCC)cc2)(c2ccc(CCCCCC)cc2)c2c-4sc3cc(C=C4C(=O)N(CC)C(=S)N(CC)C4=O)sc23)cc1,1.03,11.6,0.61,7.3,-5.71,-3.755,1.96,1.89,-5.3,-3.43,1.87,1.77
YES,10.1002/adfm.201702194,PBDB-T,ITCPTC-Th,CCCCC(CC)Cc1ccc(-c2c3cc(-c4ccc(-c5sc(-c6ccc(C)s6)c6c5C(=O)c5c(CC(CC)CCCC)sc(CC(CC)CCCC)c5C6=O)s4)sc3c(-c3ccc(CC(CC)CCCC)s3)c3cc(C)sc23)s1,CCCCCCc1ccc(C2(c3ccc(CCCCCC)s3)c3cc4c(cc3-c3sc5cc(/C=C6\C(=O)c7cscc7C6=C(C#N)C#N)sc5c32)C(c2ccc(CCCCCC)s2)(c2ccc(CCCCCC)s2)c2c-4sc3cc(/C=C4\C(=O)c5cscc5C4=C(C#N)C#N)sc23)s1,0.856,17.05,0.727,10.61,-5.68,-4.03,1.65,1.6,-5.3,-3.43,1.87,1.77
YES,10.1039/C7TA11339K,PBDB-T,m-MeIC,CCCCC(CC)Cc1ccc(-c2c3cc(-c4ccc(-c5sc(-c6ccc(C)s6)c6c5C(=O)c5c(CC(CC)CCCC)sc(CC(CC)CCCC)c5C6=O)s4)sc3c(-c3ccc(CC(CC)CCCC)s3)c3cc(C)sc23)s1,CCCCCCc1cccc(C2(c3cccc(CCCCCC)c3)c3cc4c(cc3-c3sc5cc(/C=C6\C(=O)c7c(csc7C)C6=C(C#N)C#N)sc5c32)C(c2cccc(CCCCCC)c2)(c2cccc(CCCCCC)c2)c2c-4sc3cc(/C=C4\C(=O)c5c(csc5C)C4=C(C#N)C#N)sc23)c1,0.843,18.16,0.697,10.68,-5.54,-3.9,1.64,1.54,-5.3,-3.43,1.87,1.77
YES,10.1021/acs.chemmater.8b04087,PBDB-T,BDTS-4Cl,CCCCC(CC)Cc1ccc(-c2c3cc(-c4ccc(-c5sc(-c6ccc(C)s6)c6c5C(=O)c5c(CC(CC)CCCC)sc(CC(CC)CCCC)c5C6=O)s4)sc3c(-c3ccc(CC(CC)CCCC)s3)c3cc(C)sc23)s1,CCCCCCCC[Si]1(CCCCCCCC)c2cc(/C=C3\C(=O)c4cc(Cl)c(Cl)cc4C3=C(C#N)C#N)sc2-c2sc(-c3cc4c(-c5ccc(CC(CC)CCCC)s5)c5sc(-c6cc7c(s6)-c6sc(/C=C8\C(=O)c9cc(Cl)c(Cl)cc9C8=C(C#N)C#N)cc6[Si]7(CCCCCCCC)CCCCCCCC)cc5c(-c5ccc(CC(CC)CCCC)s5)c4s3)cc21,0.83,9.8,0.459,3.73,-5.45,-3.82,1.63,1.46,-5.3,-3.43,1.87,1.77
YES,10.1016/j.dyepig.2018.08.039,PBDB-T,FICBF,CCCCC(CC)Cc1ccc(-c2c3cc(-c4ccc(-c5sc(-c6ccc(C)s6)c6c5C(=O)c5c(CC(CC)CCCC)sc(CC(CC)CCCC)c5C6=O)s4)sc3c(-c3ccc(CC(CC)CCCC)s3)c3cc(C)sc23)s1,CCCCCCCCC1(CCCCCCCC)c2cc(-c3ccc(/C=C4\C(=O)c5cc(F)c(F)cc5C4=C(C#N)C#N)s3)ccc2-c2cc3c(cc21)-c1ccc(-c2ccc(/C=C4\C(=O)c5cc(F)c(F)cc5C4=C(C#N)C#N)s2)cc1C3(CCCCCCCC)CCCCCCCC,0.87,12.71,0.67,7.41,-5.66,-3.88,1.78,1.72,-5.3,-3.43,1.87,1.77
YES,10.1016/j.dyepig.2018.08.039,PBDB-T,IFTIC,CCCCC(CC)Cc1ccc(-c2c3cc(-c4ccc(-c5sc(-c6ccc(C)s6)c6c5C(=O)c5c(CC(CC)CCCC)sc(CC(CC)CCCC)c5C6=O)s4)sc3c(-c3ccc(CC(CC)CCCC)s3)c3cc(C)sc23)s1,CCCCCCCCC1(CCCCCCCC)c2cc(-c3ccc(/C=C4\C(=O)c5ccccc5C4=C(C#N)C#N)s3)ccc2-c2cc3c(cc21)-c1ccc(-c2ccc(/C=C4\C(=O)c5ccccc5C4=C(C#N)C#N)s2)cc1C3(CCCCCCCC)CCCCCCCC,0.99,10.3,0.601,6.07,-5.53,-3.825,1.7,1.81,-5.3,-3.43,1.87,1.77
YES,10.1016/j.orgel.2018.05.050,PBDB-T,IF-TN,CCCCC(CC)Cc1ccc(-c2c3cc(-c4ccc(-c5sc(-c6ccc(C)s6)c6c5C(=O)c5c(CC(CC)CCCC)sc(CC(CC)CCCC)c5C6=O)s4)sc3c(-c3ccc(CC(CC)CCCC)s3)c3cc(C)sc23)s1,CCCCCCCCC1(CCCCCCCC)c2cc(-c3sc(/C=C4\C(=O)c5cc6ccccc6cc5C4=C(C#N)C#N)cc3CC(CC)CCCC)ccc2-c2cc3c(cc21)-c1ccc(-c2sc(/C=C4\C(=O)c5cc6ccccc6cc5C4=C(C#N)C#N)cc2CC(CC)CCCC)cc1C3(CCCCCCCC)CCCCCCCC,1.006,7.02,0.41,2.89,-5.8,-3.93,1.87,1.81,-5.3,-3.43,1.87,1.77
YES,10.1007/s40843-016-5155-2,PBDB-T,DCF-2HT,CCCCC(CC)Cc1ccc(-c2c3cc(-c4ccc(-c5sc(-c6ccc(C)s6)c6c5C(=O)c5c(CC(CC)CCCC)sc(CC(CC)CCCC)c5C6=O)s4)sc3c(-c3ccc(CC(CC)CCCC)s3)c3cc(C)sc23)s1,CCCCCCCCC1(CCCCCCCC)c2cc(-c3sc(/C=C4\C(=O)c5ccccc5C4=C(C#N)C#N)cc3CCCCCC)ccc2-c2ccc(-c3sc(/C=C4\C(=O)c5ccccc5C4=C(C#N)C#N)cc3CCCCCC)cc21,1.02,11.3,0.495,5.71,-5.67,-3.72,1.95,1.93,-5.3,-3.43,1.87,1.77
YES,10.1021/acs.chemmater.8b04087,PBDB-T,BDTC-4Cl,CCCCC(CC)Cc1ccc(-c2c3cc(-c4ccc(-c5sc(-c6ccc(C)s6)c6c5C(=O)c5c(CC(CC)CCCC)sc(CC(CC)CCCC)c5C6=O)s4)sc3c(-c3ccc(CC(CC)CCCC)s3)c3cc(C)sc23)s1,CCCCCCCCC1(CCCCCCCC)c2cc(/C=C3\C(=O)c4cc(Cl)c(Cl)cc4C3=C(C#N)C#N)sc2-c2sc(-c3cc4c(-c5ccc(CC(CC)CCCC)s5)c5sc(-c6cc7c(s6)-c6sc(/C=C8\C(=O)c9cc(Cl)c(Cl)cc9C8=C(C#N)C#N)cc6C7(CCCCCCCC)CCCCCCCC)cc5c(-c5ccc(CC(CC)CCCC)s5)c4s3)cc21,0.864,18.56,0.595,9.54,-5.35,-3.75,1.6,1.42,-5.3,-3.43,1.87,1.77
YES,10.1039/C7TA02141K,PBDB-T,FTIC-C8C6,CCCCC(CC)Cc1ccc(-c2c3cc(-c4ccc(-c5sc(-c6ccc(C)s6)c6c5C(=O)c5c(CC(CC)CCCC)sc(CC(CC)CCCC)c5C6=O)s4)sc3c(-c3ccc(CC(CC)CCCC)s3)c3cc(C)sc23)s1,CCCCCCCCC1(CCCCCCCC)c2cc3c(cc2-c2cc4c(cc21)-c1sc(/C=C2\C(=O)c5ccccc5C2=C(C#N)C#N)cc1C4(CCCCCC)CCCCCC)C(CCCCCC)(CCCCCC)c1cc(/C=C2\C(=O)c4ccccc4C2=C(C#N)C#N)sc1-3,0.92,16.1,0.675,9.91,-5.62,-3.83,1.79,1.63,-5.3,-3.43,1.87,1.77
YES,10.1021/acs.chemmater.7b02811,PBDB-T,FDICTF,CCCCC(CC)Cc1ccc(-c2c3cc(-c4ccc(-c5sc(-c6ccc(C)s6)c6c5C(=O)c5c(CC(CC)CCCC)sc(CC(CC)CCCC)c5C6=O)s4)sc3c(-c3ccc(CC(CC)CCCC)s3)c3cc(C)sc23)s1,CCCCCCCCC1(CCCCCCCC)c2cc3c(cc2-c2cc4c(cc21)-c1sc(/C=C2\C(=O)c5ccccc5C2=C(C#N)C#N)cc1C4(CCCCCCCC)CCCCCCCC)C(CCCCCCCC)(CCCCCCCC)c1cc(/C=C2\C(=O)c4ccccc4C2=C(C#N)C#N)sc1-3,0.93,16.3,0.725,11.2,-5.43,-3.71,1.72,1.63,-5.3,-3.43,1.87,1.77
YES,10.1016/j.orgel.2018.05.050,PBDB-T,IDT-TN,CCCCC(CC)Cc1ccc(-c2c3cc(-c4ccc(-c5sc(-c6ccc(C)s6)c6c5C(=O)c5c(CC(CC)CCCC)sc(CC(CC)CCCC)c5C6=O)s4)sc3c(-c3ccc(CC(CC)CCCC)s3)c3cc(C)sc23)s1,CCCCCCCCC1(CCCCCCCC)c2cc3c(cc2-c2sc(-c4sc(/C=C5\C(=O)c6cc7ccccc7cc6C5=C(C#N)C#N)cc4CC(CC)CCCC)cc21)C(CCCCCCCC)(CCCCCCCC)c1cc(-c2sc(/C=C4\C(=O)c5cc6ccccc6cc5C4=C(C#N)C#N)cc2CC(CC)CCCC)sc1-3,0.967,13.22,0.452,5.77,-5.42,-4.03,1.39,1.43,-5.3,-3.43,1.87,1.77
YES,10.1039/C7TA02141K,PBDB-T,FTIC-C6C8,CCCCC(CC)Cc1ccc(-c2c3cc(-c4ccc(-c5sc(-c6ccc(C)s6)c6c5C(=O)c5c(CC(CC)CCCC)sc(CC(CC)CCCC)c5C6=O)s4)sc3c(-c3ccc(CC(CC)CCCC)s3)c3cc(C)sc23)s1,CCCCCCCCC1(CCCCCCCC)c2cc3c(cc2-c2sc(/C=C4\C(=O)c5ccccc5C4=C(C#N)C#N)cc21)C(CCCCCC)(CCCCCC)c1cc2c(cc1-3)C(CCCCCCCC)(CCCCCCCC)c1cc(/C=C3\C(=O)c4ccccc4C3=C(C#N)C#N)sc1-2,0.92,18.55,0.647,11.12,-5.64,-3.81,1.83,1.63,-5.3,-3.43,1.87,1.77
YES,10.1016/j.dyepig.2018.08.039,PBDB-T,FICBF-O,CCCCC(CC)Cc1ccc(-c2c3cc(-c4ccc(-c5sc(-c6ccc(C)s6)c6c5C(=O)c5c(CC(CC)CCCC)sc(CC(CC)CCCC)c5C6=O)s4)sc3c(-c3ccc(CC(CC)CCCC)s3)c3cc(C)sc23)s1,CCCCCCCCc1cc(/C=C2\C(=O)c3cc(F)c(F)cc3C2=C(C#N)C#N)sc1-c1ccc2c(c1)C(CCCCCCCC)(CCCCCCCC)c1cc3c(cc1-2)C(CCCCCCCC)(CCCCCCCC)c1cc(-c2sc(/C=C4\C(=O)c5cc(F)c(F)cc5C4=C(C#N)C#N)cc2CCCCCCCC)ccc1-3,0.96,10.59,0.545,5.54,-5.72,-3.85,1.87,1.81,-5.3,-3.43,1.87,1.77
YES,10.1016/j.dyepig.2018.08.039,PBDB-T,ICBF-O,CCCCC(CC)Cc1ccc(-c2c3cc(-c4ccc(-c5sc(-c6ccc(C)s6)c6c5C(=O)c5c(CC(CC)CCCC)sc(CC(CC)CCCC)c5C6=O)s4)sc3c(-c3ccc(CC(CC)CCCC)s3)c3cc(C)sc23)s1,CCCCCCCCc1cc(/C=C2\C(=O)c3ccccc3C2=C(C#N)C#N)sc1-c1ccc2c(c1)C(CCCCCCCC)(CCCCCCCC)c1cc3c(cc1-2)C(CCCCCCCC)(CCCCCCCC)c1cc(-c2sc(/C=C4\C(=O)c5ccccc5C4=C(C#N)C#N)cc2CCCCCCCC)ccc1-3,1.06,6.82,0.426,3.11,-5.7,-3.75,1.95,1.9,-5.3,-3.43,1.87,1.77
YES,10.1002/adma.201704510,PBDB-T,NITI,CCCCC(CC)Cc1ccc(-c2c3cc(-c4ccc(-c5sc(-c6ccc(C)s6)c6c5C(=O)c5c(CC(CC)CCCC)sc(CC(CC)CCCC)c5C6=O)s4)sc3c(-c3ccc(CC(CC)CCCC)s3)c3cc(C)sc23)s1,CCCCCCCCc1cc2c(/C=C3\C(=O)c4cc(F)c(F)cc4C3=C(C#N)C#N)sc(-c3ccc4c(c3)C(CC(CC)CCCC)(CC(CC)CCCC)C3=C4C(CC(CC)CCCC)(CC(CC)CCCC)c4cc(-c5sc(/C=C6\C(=O)c7cc(F)c(F)cc7C6=C(C#N)C#N)c6cc(CCCCCCCC)sc56)ccc43)c2s1,0.86,17.8,0.84,9.49,-5.68,-3.84,1.84,1.49,-5.3,-3.43,1.87,1.77
YES,10.1021/acsami.7b12612,PBDB-T,DTCCIC-C17,CCCCC(CC)Cc1ccc(-c2c3cc(-c4ccc(-c5sc(-c6ccc(C)s6)c6c5C(=O)c5c(CC(CC)CCCC)sc(CC(CC)CCCC)c5C6=O)s4)sc3c(-c3ccc(CC(CC)CCCC)s3)c3cc(C)sc23)s1,CCCCCCCCc1ccc(C2(c3ccc(CCCCCCCC)cc3)c3cc4c5cc6c(cc5n(C(CCCCCCCC)CCCCCCCC)c4cc3-c3sc(/C=C4\C(=O)c5ccccc5C4=C(C#N)C#N)cc32)-c2sc(/C=C3\C(=O)c4ccccc4C3=C(C#N)C#N)cc2C6(c2ccc(CCCCCCCC)cc2)c2ccc(CCCCCCCC)cc2)cc1,0.96,14.03,0.67,9.02,-5.46,-3.65,1.81,1.6,-5.3,-3.43,1.87,1.77
YES,10.1002/adma.201804790,PBDB-T,IDTIC,CCCCC(CC)Cc1ccc(-c2c3cc(-c4ccc(-c5sc(-c6ccc(C)s6)c6c5C(=O)c5c(CC(CC)CCCC)sc(CC(CC)CCCC)c5C6=O)s4)sc3c(-c3ccc(CC(CC)CCCC)s3)c3cc(C)sc23)s1,CCCCCCCCCCCCCCCCC1(CCCCCCCCCCCCCCCC)c2cc3c(cc2-c2sc(/C=C4\C(=O)c5ccccc5C4=C(C#N)C#N)cc21)C(CCCCCCCCCCCCCCCC)(CCCCCCCCCCCCCCCC)c1cc(/C=C2\C(=O)c4ccccc4C2=C(C#N)C#N)sc1-3,0.89,10.94,0.619,6.05,-5.885,-3.91,1.98,1.69,-5.3,-3.43,1.87,1.77
YES,10.1002/adfm.201802895,PBDB-T,IDTTIC,CCCCC(CC)Cc1ccc(-c2c3cc(-c4ccc(-c5sc(-c6ccc(C)s6)c6c5C(=O)c5c(CC(CC)CCCC)sc(CC(CC)CCCC)c5C6=O)s4)sc3c(-c3ccc(CC(CC)CCCC)s3)c3cc(C)sc23)s1,CCCCCCCCCCCCCCCCC1(CCCCCCCCCCCCCCCC)c2cc3c(cc2-c2sc4cc(/C=C5\C(=O)c6ccccc6C5=C(C#N)C#N)sc4c21)C(CCCCCCCCCCCCCCCC)(CCCCCCCCCCCCCCCC)c1c-3sc2cc(/C=C3\C(=O)c4ccccc4C3=C(C#N)C#N)sc12,0.919,17.3,0.704,11.2,-5.68,-3.84,1.84,1.51,-5.3,-3.43,1.87,1.77
YES,10.1016/j.dyepig.2017.05.026,PBDB-T,CDTCN,CCCCC(CC)Cc1ccc(-c2c3cc(-c4ccc(-c5sc(-c6ccc(C)s6)c6c5C(=O)c5c(CC(CC)CCCC)sc(CC(CC)CCCC)c5C6=O)s4)sc3c(-c3ccc(CC(CC)CCCC)s3)c3cc(C)sc23)s1,CCCCCCCCn1c2cc3c(cc2c2cc4c(cc21)-c1sc(-c2ccc(/C=C5\C(=O)c6ccccc6C5=C(C#N)C#N)s2)cc1C4(c1ccc(CCCCCC)cc1)c1ccc(CCCCCC)cc1)C(c1ccc(CCCCCC)cc1)(c1ccc(CCCCCC)cc1)c1cc(-c2ccc(/C=C4\C(=O)c5ccccc5C4=C(C#N)C#N)s2)sc1-3,0.96,11.26,0.576,6.23,-5.39,-3.8,1.59,1.48,-5.3,-3.43,1.87,1.77
YES,10.1002/marc.201800393,PBDB-T,ATT-6,CCCCC(CC)Cc1ccc(-c2c3cc(-c4ccc(-c5sc(-c6ccc(C)s6)c6c5C(=O)c5c(CC(CC)CCCC)sc(CC(CC)CCCC)c5C6=O)s4)sc3c(-c3ccc(CC(CC)CCCC)s3)c3cc(C)sc23)s1,CCCCCCCCOC(=O)c1cc2c(-c3cc4c(s3)-c3cc5c(cc3C4(c3cccc(CCCCCC)c3)c3cccc(CCCCCC)c3)-c3sc(-c4sc(/C=c6/sc(=C(C#N)C#N)n(CC)c6=O)c6sc(C(=O)OCCCCCCCC)cc46)cc3C5(c3cccc(CCCCCC)c3)c3cccc(CCCCCC)c3)sc(/C=c3/sc(=C(C#N)C#N)n(CC)c3=O)c2s1,0.96,14.66,0.594,8.22,-5.45,-3.61,1.84,1.53,-5.3,-3.43,1.87,1.77
YES,10.1002/marc.201800393,PBDB-T,ATT-7,CCCCC(CC)Cc1ccc(-c2c3cc(-c4ccc(-c5sc(-c6ccc(C)s6)c6c5C(=O)c5c(CC(CC)CCCC)sc(CC(CC)CCCC)c5C6=O)s4)sc3c(-c3ccc(CC(CC)CCCC)s3)c3cc(C)sc23)s1,CCCCCCCCOC(=O)c1cc2c(-c3cc4c(s3)-c3cc5c(cc3C4(c3cccc(OCCCCCC)c3)c3cccc(OCCCCCC)c3)-c3sc(-c4sc(/C=c6/sc(=C(C#N)C#N)n(CC)c6=O)c6sc(C(=O)OCCCCCCCC)cc46)cc3C5(c3cccc(OCCCCCC)c3)c3cccc(OCCCCCC)c3)sc(/C=c3/sc(=C(C#N)C#N)n(CC)c3=O)c2s1,0.97,15.99,0.667,10.12,-5.48,-3.66,1.82,1.54,-5.3,-3.43,1.87,1.77
YES,10.1002/aenm.201801618,PBDB-T,IDTO-TT-4F,CCCCC(CC)Cc1ccc(-c2c3cc(-c4ccc(-c5sc(-c6ccc(C)s6)c6c5C(=O)c5c(CC(CC)CCCC)sc(CC(CC)CCCC)c5C6=O)s4)sc3c(-c3ccc(CC(CC)CCCC)s3)c3cc(C)sc23)s1,CCCCCCCCOc1c(-c2cc3sc(/C=C4\C(=O)c5cc(F)c(F)cc5C4=C(C#N)C#N)cc3s2)sc2c1C(c1ccc(CCCCCC)cc1)(c1ccc(CCCCCC)cc1)c1cc3c(cc1-2)C(c1ccc(CCCCCC)cc1)(c1ccc(CCCCCC)cc1)c1c-3sc(-c2cc3sc(/C=C4\C(=O)c5cc(F)c(F)cc5C4=C(C#N)C#N)cc3s2)c1OCCCCCCCC,0.856,17.21,0.694,10.21,-5.39,-3.89,1.5,1.38,-5.3,-3.43,1.87,1.77
YES,10.1002/aenm.201801618,PBDB-T,IDTO-T-4F,CCCCC(CC)Cc1ccc(-c2c3cc(-c4ccc(-c5sc(-c6ccc(C)s6)c6c5C(=O)c5c(CC(CC)CCCC)sc(CC(CC)CCCC)c5C6=O)s4)sc3c(-c3ccc(CC(CC)CCCC)s3)c3cc(C)sc23)s1,CCCCCCCCOc1c(-c2ccc(/C=C3\C(=O)c4cc(F)c(F)cc4C3=C(C#N)C#N)s2)sc2c1C(c1ccc(CCCCCC)cc1)(c1ccc(CCCCCC)cc1)c1cc3c(cc1-2)C(c1ccc(CCCCCC)cc1)(c1ccc(CCCCCC)cc1)c1c-3sc(-c2ccc(/C=C3\C(=O)c4cc(F)c(F)cc4C3=C(C#N)C#N)s2)c1OCCCCCCCC,0.864,20.12,0.727,12.62,-5.49,-3.88,1.61,1.45,-5.3,-3.43,1.87,1.77
YES,10.1016/j.dyepig.2018.11.040,PBDB-T,IDT-O-IC,CCCCC(CC)Cc1ccc(-c2c3cc(-c4ccc(-c5sc(-c6ccc(C)s6)c6c5C(=O)c5c(CC(CC)CCCC)sc(CC(CC)CCCC)c5C6=O)s4)sc3c(-c3ccc(CC(CC)CCCC)s3)c3cc(C)sc23)s1,CCCCCCCCOc1ccc(C2(c3ccc(OCCCCCCCC)cc3)c3cc4c(cc3-c3sc(/C=C5\C(=O)c6ccccc6C5=C(C#N)C#N)cc32)C(c2ccc(OCCCCCCCC)cc2)(c2ccc(OCCCCCCCC)cc2)c2cc(/C=C3\C(=O)c5ccccc5C3=C(C#N)C#N)sc2-4)cc1,0.83,10.32,0.55,4.74,-5.7,-3.79,1.91,1.69,-5.3,-3.43,1.87,1.77
YES,10.1016/j.dyepig.2018.11.040,PBDB-T,spiro-IDT-O-IC,CCCCC(CC)Cc1ccc(-c2c3cc(-c4ccc(-c5sc(-c6ccc(C)s6)c6c5C(=O)c5c(CC(CC)CCCC)sc(CC(CC)CCCC)c5C6=O)s4)sc3c(-c3ccc(CC(CC)CCCC)s3)c3cc(C)sc23)s1,CCCCCCCCOc1ccc2c(c1)-c1cc(OCCCCCCCC)ccc1C21c2cc3c(cc2-c2sc(/C=C4\C(=O)c5ccccc5C4=C(C#N)C#N)cc21)C1(c2ccc(OCCCCCCCC)cc2-c2cc(OCCCCCCCC)ccc21)c1cc(/C=C2\C(=O)c4ccccc4C2=C(C#N)C#N)sc1-3,0.84,11.76,0.63,6.23,-5.68,-3.79,1.89,1.66,-5.3,-3.43,1.87,1.77
YES,10.1038/ncomms9242,,,CCCCC(CC)COC(=O)c1sc2c(-c3cc4c(OCC(CC)CCCC)c5sc(C)cc5c(OCC(CC)CCCC)c4s3)sc(C)c2c1F,CCCCCC(CCCCC)N1C(=O)c2ccc3c4c5c6c(c7c8c9c%10c%11c(c%12c%13c%14c%15c%16c(c%17c%18c%19c%20c(c%21ccc%22c%23c(cc(c%17c%17cc%24c%25c(cc(c%12c%12cc%26c%27c(cc(c7c7cc(c2c3c67)C1=O)c9c%27c%11%12)C(=O)N(C(CCCCC)CCCCC)C%26=O)c%14c%25c%16%17)C(=O)N(C(CCCCC)CCCCC)C%24=O)c%19c%23%21)C(=O)N(C(CCCC)CCCCC)C%22=O)=CC=C1C(=O)N(C(CCCCC)CCCCC)C(=O)C(C=%18)C1%20)C=C1C(=O)N(C(CCCCC)CCCCC)C(=O)C(C=%13)C1%15)C=C1C(=O)N(C(CCCCC)CCCCC)C(=O)C(C=8)C1%10)C=C1C(=O)N(C(CCCCC)CCCCC)C(=O)C(C=C4)C15,0.79,12.9,0.64,6.5,-6.26,-3.91,2.35,2.35,-5.15,-3.43,1.72,1.72
YES,10.1038/ncomms9242,,,CCCCC(CC)COC(=O)c1sc2c(-c3cc4c(OCC(CC)CCCC)c5sc(C)cc5c(OCC(CC)CCCC)c4s3)sc(C)c2c1F,CCCCCC(CCCCC)N1C(=O)c2ccc3c4c5c6c(c7c8c9c%10c%11c(c%12c%13c%14c%15c(c%16ccc%17c%18c(cc(c%12c%12cc%19c%20c(cc(c7c7cc(c2c3c67)C1=O)c9c%20c%11%12)C(=O)N(C(CCCCC)CCCCC)C%19=O)c%14c%18%16)C(=O)N(C(CCCCC)CCCCC)C%17=O)=CC=C1C(=O)N(C(CCCCC)CCCCC)C(=O)C(C=%13)C1%15)C=C1C(=O)N(C(CCCCC)CCCCC)C(=O)C(C=8)C1%10)C=C1C(=O)N(C(CCCCC)CCCCC)C(=O)C(C=C4)C15,0.77,13.2,0.63,6.4,-6.23,-3.86,2.37,2.37,-5.15,-3.43,1.72,1.72
YES,10.1002/adma.201606054,PTB7,SFBRCN,CCCCC(CC)COC(=O)c1sc2c(-c3cc4c(OCC(CC)CCCC)c5sc(C)cc5c(OCC(CC)CCCC)c4s3)sc(C)c2c1F,CCCCCCCCOc1ccc2c(c1)-c1cc(OCCCCCCCC)ccc1C21c2cc(-c3ccc(/C=c4\sc(=C(C#N)C#N)n(CC)c4=O)c4nsnc34)ccc2-c2ccc(-c3ccc(/C=c4\sc(=C(C#N)C#N)n(CC)c4=O)c4nsnc34)cc21,0.85,13.85,0.607,7.34,-5.93,-3.86,2.07,,-5.19,-3.43,1.76,
YES,10.1016/j.dyepig.2017.09.009,PBT1-EH,IDTCN,CCCCCCC(CCCC)Cc1sc(CC(CCCC)CCCCCC)c2c1C(=O)c1c(-c3ccc(C)s3)sc(-c3ccc(-c4cc5c(-c6ccc(SCC(CC)CCCC)s6)c6sc(C)cc6c(-c6ccc(SCC(CC)CCCC)s6)c5s4)s3)c1C2=O,CCCCCCc1ccc(C2(c3ccc(CCCCCC)cc3)c3cc4c(cc3-c3sc(/C=C5\C(=O)c6cscc6C5=C(C#N)C#N)cc32)C(c2ccc(CCCCCC)cc2)(c2ccc(CCCCCC)cc2)c2cc(/C=C3\C(=O)c5cscc5C3=C(C#N)C#N)sc2-4)cc1,0.93,13.08,0.702,8.69,-5.89,-3.93,1.96,1.66,-5.43,-3.43,2,1.84
YES,10.1021/acsapm.9b00044,,,CCCCCCC(CCCC)CCc1c2cc(-c3ccc(-c4c(F)c(F)c(-c5ccc(C)s5)c5nn(CCOCCOCCOCCOC)nc45)s3)sc2c(CCC(CCCC)CCCCCC)c2cc(C)sc12,CCCCCCc1ccc(C2(c3ccc(CCCCCC)cc3)c3cc4c(cc3-c3sc5cc(/C=C6\C(=O)c7ccc(C)cc7C6=C(C#N)C#N)sc5c32)C(c2ccc(CCCCCC)cc2)(c2ccc(CCCCCC)cc2)c2c-4sc3cc(/C=C4\C(=O)c5ccc(C)cc5C4=C(C#N)C#N)sc23)cc1,0.87,15.44,0.525,7.06,-5.58,-3.98,1.6,1.6,-5.42,-3.43,1.99,1.99
YES,10.1039/c8tc04746d,,,CCCCCCCCC(CCCCCC)Cc1cc(-c2cc(CC(CCCCCC)CCCCCCCC)c(-c3cc(F)c(-c4sc(C)cc4F)s3)s2)sc1C,CCCCCCCCC1(CCCCCCCC)c2cc3c(cc2-c2sc(-c4ccc(/C=C5\SC(=S)N(CC)C5=O)c5nsnc45)cc21)C(CCCCCCCC)(CCCCCCCC)c1cc(-c2ccc(/C=C4\SC(=S)N(CC)C4=O)c4nsnc24)sc1-3,1.04,10,0.67,7,-5.53,-3.88,1.65,1.65,-5.35,-3.43,1.92,1.92
YES,10.1021/jacs.5b06414,,,CCCCCCCCc1ccc(-c2c3sc4cc(-c5ccc(-c6sc(-c7ccc(C)s7)c7c6C(=O)c6c(CC(CC)CCCC)sc(CC(CC)CCCC)c6C7=O)s5)sc4c3c(-c3ccc(CCCCCCCC)s3)c3sc4cc(C)sc4c23)s1,CCCCCC(CCCCC)N1C(=O)C2=CCc3c4c5c6c(cc7sc8cc(c2c3c8c75)C1=O)C(=O)N(C(CCCCC)CCCCC)C(=O)C6=CC4c1cc2c(=O)n(C(CCCCC)CCCCC)c(=O)c3cc4sc5cc6c(=O)n(C(CCCCC)CCCCC)c(=O)c7ccc8c1c(c23)c4c5c8c76,0.9,11.65,0.655,7.16,-6.05,-3.85,2.2,2.2,-5.36,-3.43,1.93,1.93
YES,10.1039/c9tc05643b,,,CCCCCCCCc1ccc(-c2c3sc4cc(-c5ccc(-c6sc(-c7ccc(C)s7)c7c6C(=O)c6c(CC(CC)CCCC)sc(CC(CC)CCCC)c6C7=O)s5)sc4c3c(-c3ccc(CCCCCCCC)s3)c3sc4cc(C)sc4c23)s1,CCCCCC(CCCCC)N1C(=O)c2ccc3c4c5c6c([se]c7cc(c2c3c76)C1=O)C=C1C(=O)N(C(CCCCC)CCCCC)C(=O)C(C=C4c2ccc(-c3nc(-c4ccc(C6=CC7C(=O)N(C(CCCCC)CCCCC)C(=O)C8=Cc9[se]c%10cc%11c%12c(ccc%13c6c(c9c%10c%13%12)C87)C(=O)N(C(CCCCC)CCCCC)C%11=O)cc4)c(-c4ccc(-c6cc7c8c(cc9[se]c%10c%11c%12c(c6c8c9%11)=CC=C6C(=O)N(C(CCCCC)CCCCC)C(=O)C(C=%10)C6%12)C(=O)N(C(CCCCC)CCCCC)C7=O)cc4)nc3-c3ccc(C4=CC6C(=O)N(C(CCCCC)CCCCC)C(=O)C7=Cc8[se]c9cc%10c%11c(ccc%12c4c(c8c9c%12%11)C76)C(=O)N(C(CCCCC)CCCCC)C%10=O)cc3)cc2)C15,1.05,10.5,0.65,7.47,-5.9,-3.74,2.16,2.16,-5.36,-3.43,1.93,1.93
YES,10.1039/c9tc05643b,,,CCCCCCCCc1ccc(-c2c3sc4cc(-c5ccc(-c6sc(-c7ccc(C)s7)c7c6C(=O)c6c(CC(CC)CCCC)sc(CC(CC)CCCC)c6C7=O)s5)sc4c3c(-c3ccc(CCCCCCCC)s3)c3sc4cc(C)sc4c23)s1,CCCCCC(CCCCC)N1C(=O)c2ccc3c4c5c6c7c(cc(c2c37)C1=O)OC(C)(C)C=6C=C1C(=O)N(C(CCCCC)CCCCC)C(=O)C(C=C4c2ccc(-c3nc(-c4ccc(C6=CC7C(=O)N(C(CCCCC)CCCCC)C(=O)C8=CC9=c%10c(c6c6ccc%11c%12c(cc(c%10c6%12)OC9(C)C)C(=O)N(C(CCCCC)CCCCC)C%11=O)C87)cc4)c(-c4ccc(-c6cc7c8c(cc9c%10c%11c%12c(c6c8%10)=CC=C6C(=O)N(C(CCCCC)CCCCC)C(=O)C(C=C%11OC9(C)C)C6%12)C(=O)N(C(CCCCC)CCCCC)C7=O)cc4)nc3-c3ccc(C4=CC6C(=O)N(C(CCCCC)CCCCC)C(=O)C7=CC8=c9c(c4c4ccc%10c%11c(cc(c9c4%11)OC8(C)C)C(=O)N(C(CCCCC)CCCCC)C%10=O)C76)cc3)cc2)C15,1.03,8.45,0.49,4.51,-5.76,-3.8,1.96,1.96,-5.36,-3.43,1.93,1.93
YES,10.1021/jacs.5b11149,,,CCCCCCCCc1ccc(-c2c3sc4cc(-c5ccc(-c6sc(-c7ccc(C)s7)c7c6C(=O)c6c(CC(CC)CCCC)sc(CC(CC)CCCC)c6C7=O)s5)sc4c3c(-c3ccc(CCCCCCCC)s3)c3sc4cc(C)sc4c23)s1,CCCCCCC(CCCCCC)N1C(=O)C2=CCc3c4c5c6c(cc7[se]c8cc(c2c3c8c75)C1=O)C(=O)N(C(CCCCCC)CCCCCC)C(=O)C6=CC4c1cc2c(=O)n(C(CCCCCC)CCCCCC)c(=O)c3cc4[se]c5cc6c(=O)n(C(CCCCCC)CCCCCC)c(=O)c7ccc8c1c(c23)c4c5c8c76,0.947,12.48,0.697,8.42,-6.09,-3.87,2.22,2.22,-5.36,-3.43,1.93,1.93
YES,10.1002/adma.201602570,,,CCCCCCCCc1ccc(-c2c3sc4cc(-c5ccc(-c6sc(-c7ccc(C)s7)c7c6C(=O)c6c(CC(CC)CCCC)sc(CC(CC)CCCC)c6C7=O)s5)sc4c3c(-c3ccc(CCCCCCCC)s3)c3sc4cc(C)sc4c23)s1,CCCCCCC(CCCCCC)N1C(=O)C2=CCc3c4c5c6c(cc7[se]c8cc(c2c3c8c75)C1=O)C(=O)N(C(CCCCCC)CCCCCC)C(=O)C6=CC4c1cc2c(=O)n(C(CCCCCC)CCCCCC)c(=O)c3cc4[se]c5cc6c(=O)n(C(CCCCCC)CCCCCC)c(=O)c7ccc8c1c(c23)c4c5c8c76,0.942,12.64,0.682,8.15,-6.09,-3.87,2.22,2.22,-5.36,-3.43,1.93,1.93
YES,10.1002/adma.201604155,PDBT-T1,IDIC,CCCCCCCCc1ccc(-c2c3sc4cc(-c5ccc(-c6sc(-c7ccc(C)s7)c7c6C(=O)c6c(CC(CC)CCCC)sc(CC(CC)CCCC)c6C7=O)s5)sc4c3c(-c3ccc(CCCCCCCC)s3)c3sc4cc(C)sc4c23)s1,CCCCCCC1(CCCCCC)c2cc3c(cc2-c2sc(/C=C4\C(=O)c5ccccc5C4=C(C#N)C#N)cc21)C(CCCCCC)(CCCCCC)c1cc(/C=C2\C(=O)c4ccccc4C2=C(C#N)C#N)sc1-3,0.834,16.98,0.732,10.37,-5.705,-3.997,1.71,1.64,-5.36,-3.43,1.93,1.85
YES,10.1021/jacs.6b00853,PDBT-T1,IDIC,CCCCCCCCc1ccc(-c2c3sc4cc(-c5ccc(-c6sc(-c7ccc(C)s7)c7c6C(=O)c6c(CC(CC)CCCC)sc(CC(CC)CCCC)c6C7=O)s5)sc4c3c(-c3ccc(CCCCCCCC)s3)c3sc4cc(C)sc4c23)s1,CCCCCCC1(CCCCCC)c2cc3c(cc2-c2sc(/C=C4\C(=O)c5ccccc5C4=C(C#N)C#N)cc21)C(CCCCCC)(CCCCCC)c1cc(/C=C2\C(=O)c4ccccc4C2=C(C#N)C#N)sc1-3,0.89,15.05,0.65,8.71,-5.705,-3.997,1.71,1.636,-5.36,-3.43,1.93,1.85
YES,10.1002/adma.201602570,,,CCCCCCCCc1ccc(-c2c3sc4cc(-c5ccc(-c6sc(-c7ccc(C)s7)c7c6C(=O)c6c(CC(CC)CCCC)sc(CC(CC)CCCC)c6C7=O)s5)sc4c3c(-c3ccc(CCCCCCCC)s3)c3sc4cc(C)sc4c23)s1,CCCCCCc1cc(C2(c3ccc(CCCCCC)s3)c3cc4c(cc3-c3sc5cc(/C=C6\C(=O)c7ccccc7C6=C(C#N)C#N)sc5c32)C(c2ccc(CCCCCC)s2)(c2ccc(CCCCCC)s2)c2c-4sc3cc(/C=C4\C(=O)c5ccccc5C4=C(C#N)C#N)sc23)cs1,0.919,11.7,0.594,6.43,-5.66,-3.93,1.73,1.73,-5.36,-3.43,1.93,1.93
YES,10.1021/jacs.6b02004,PDBT-T1,ITIC-Th,CCCCCCCCc1ccc(-c2c3sc4cc(-c5ccc(-c6sc(-c7ccc(C)s7)c7c6C(=O)c6c(CC(CC)CCCC)sc(CC(CC)CCCC)c6C7=O)s5)sc4c3c(-c3ccc(CCCCCCCC)s3)c3sc4cc(C)sc4c23)s1,CCCCCCc1ccc(C2(c3ccc(CCCCCC)s3)c3cc4c(cc3-c3sc5cc(/C=C6\C(=O)c7ccccc7C6=C(C#N)C#N)sc5c32)C(c2ccc(CCCCCC)s2)(c2ccc(CCCCCC)s2)c2c-4sc3cc(/C=C4\C(=O)c5ccccc5C4=C(C#N)C#N)sc23)s1,0.88,16.24,0.671,9.6,-5.673,-3.909,1.76,1.6,-5.36,-3.43,1.93,1.85
YES,10.1039/c9py00674e,,,CCCCCCCCCCc1cc(-c2cnc(-c3cc(CCCCCCCCCC)c(-c4cc5c(-c6ccc(CC(CC)CCCC)s6)c6sc(C)cc6c(-c6ccc(CC(CC)CCCC)s6)c5s4)s3)cn2)sc1C,CCCCCCc1ccc(C2(c3ccc(CCCCCC)cc3)c3cc4c(cc3-c3sc5cc(/C=C6\C(=O)c7ccccc7C6=C(C#N)C#N)sc5c32)C(c2ccc(CCCCCC)cc2)(c2ccc(CCCCCC)cc2)c2c-4sc3cc(/C=C4\C(=O)c5ccccc5C4=C(C#N)C#N)sc23)cc1,0.8,16.3,0.581,7.6,-5.58,-3.91,1.67,1.67,-5.41,-3.43,1.98,1.98
YES,10.1021/acsaem.8b00183,,,CCCCC(CC)C[Si]1(CC(CC)CCCC)c2cc(C)sc2-c2sc(-c3ccc(C)c4nsnc34)cc21,Clc(cc12)c(Cl)cc1c(=NC3=[N+]4C(c5cc(Cl)c(Cl)cc53)=N6)n7c2=Nc8n([B-]47Oc9ccccc9)c6c%10cc(Cl)c(Cl)cc%108,0.801,3.7,0.35,1,-5.9,-3.8,2.1,2.1,-4.9,-3.42,1.48,1.48
YES,10.1039/c7ta02141k,,,CCCCC(CC)Cc1ccc(-c2c3cc(-c4ccc(-c5sc(-c6ccc(C)s6)c6c5C(=O)c5c(CC(CC)CCCC)sc(CC(CC)CCCC)c5C6=O)s4)sc3c(-c3ccc(CC(CC)CCCC)s3)c3cc(C)sc23)s1,CCCCCCC1(CCCCCC)c2cc3c(cc2-c2cc4c(cc21)-c1sc(/C=C2\C(=O)c5ccccc5C2=C(C#N)C#N)cc1C4(CCCCCC)CCCCCC)C(CCCCCC)(CCCCCC)c1cc(/C=C2\C(=O)c4ccccc4C2=C(C#N)C#N)sc1-3,0.91,16.84,0.634,9.75,-5.6,-3.97,1.63,1.63,-5.23,-3.42,1.81,1.81
YES,10.1002/aenm.201901280,,,CCCCC(CC)Cc1ccc(-c2c3cc(-c4ccc(-c5sc(-c6ccc(C)s6)c6c5C(=O)c5c(CC(CC)CCCC)sc(CC(CC)CCCC)c5C6=O)s4)sc3c(-c3ccc(CC(CC)CCCC)s3)c3cc(C)sc23)s1,CCCCCCc1ccc(C2(c3ccc(CCCCCC)cc3)c3cc4c(cc3-c3sc(-c5cc(CCCCCC)c(/C=C6\C(=O)c7ccccc7C6=C(C#N)C#N)s5)cc32)C(c2ccc(CCCCCC)cc2)(c2ccc(CCCCCC)cc2)c2cc(-c3cc(CCCCCC)c(/C=C5\C(=O)c6ccccc6C5=C(C#N)C#N)s3)sc2-4)cc1,0.84,20.33,0.696,11.92,-5.59,-3.92,1.67,1.67,-5.23,-3.42,1.81,1.81
YES,10.1039/c7ta10136h,,,CCCCC(CC)Cc1ccc(-c2c3cc(-c4ccc(-c5sc(-c6ccc(C)s6)c6c5C(=O)c5c(CC(CC)CCCC)sc(CC(CC)CCCC)c5C6=O)s4)sc3c(-c3ccc(CC(CC)CCCC)s3)c3cc(C)sc23)s1,CCCCCCc1ccc(C2(c3ccc(CCCCCC)cc3)c3cc4c(cc3-c3sc5cc(/C=C6\C(=O)c7ccccc7C6=C(C#N)C#N)sc5c32)C(c2ccc(CCCCCC)cc2)(c2ccc(CCCCCC)cc2)c2c-4sc3cc(/C=C4\C(=O)c5ccccc5C4=C(C#N)C#N)sc23)cc1,0.89,16.5,0.71,10.4,-5.67,-4.03,1.64,1.64,-5.23,-3.42,1.81,1.81
YES,10.1039/c7ta02141k,,,CCCCC(CC)Cc1ccc(-c2c3cc(-c4ccc(-c5sc(-c6ccc(C)s6)c6c5C(=O)c5c(CC(CC)CCCC)sc(CC(CC)CCCC)c5C6=O)s4)sc3c(-c3ccc(CC(CC)CCCC)s3)c3cc(C)sc23)s1,CCCCCCCCC1(CCCCCCCC)c2cc3c(cc2-c2cc4c(cc21)-c1sc(/C=C2\C(=O)c5ccccc5C2=C(C#N)C#N)cc1C4(CCCCCC)CCCCCC)C(CCCCCC)(CCCCCC)c1cc(/C=C2\C(=O)c4ccccc4C2=C(C#N)C#N)sc1-3,0.92,16.69,0.677,10.45,-5.62,-3.99,1.63,1.63,-5.23,-3.42,1.81,1.81
YES,10.1039/c7ta02141k,,,CCCCC(CC)Cc1ccc(-c2c3cc(-c4ccc(-c5sc(-c6ccc(C)s6)c6c5C(=O)c5c(CC(CC)CCCC)sc(CC(CC)CCCC)c5C6=O)s4)sc3c(-c3ccc(CC(CC)CCCC)s3)c3cc(C)sc23)s1,CCCCCCCCC1(CCCCCCCC)c2cc3c(cc2-c2sc(/C=C4\C(=O)c5ccccc5C4=C(C#N)C#N)cc21)C(CCCCCC)(CCCCCC)c1cc2c(cc1-3)C(CCCCCCCC)(CCCCCCCC)c1cc(/C=C3\C(=O)c4ccccc4C3=C(C#N)C#N)sc1-2,0.93,18.55,0.647,11.12,-5.64,-4.02,1.62,1.62,-5.23,-3.42,1.81,1.81
YES,10.1039/c8tc06245e,,,CCCCC(CC)Cc1ccc(-c2c3cc(-c4ccc(-c5sc(-c6ccc(C)s6)c6c5C(=O)c5c(CC(CC)CCCC)sc(CC(CC)CCCC)c5C6=O)s4)sc3c(-c3ccc(CC(CC)CCCC)s3)c3cc(C)sc23)s1,CCCCCCCCC1(CCCCCCCC)c2cc3c(cc2-c2sc4c(c21)C(CCCCCCCC)(CCCCCCCC)c1cc2c(cc1-4)C(c1ccc(CCCCCC)cc1)(c1ccc(CCCCCC)cc1)c1cc(/C=C4\C(=O)c5cc(F)c(F)cc5C4=C(C#N)C#N)sc1-2)C(c1ccc(CCCCCC)cc1)(c1ccc(CCCCCC)cc1)c1cc(/C=C2\C(=O)c4cc(F)c(F)cc4C2=C(C#N)C#N)sc1-3,0.92,19.79,0.619,11.29,-5.51,-3.96,1.55,1.55,-5.23,-3.42,1.81,1.81
YES,10.1039/c8tc06245e,,,CCCCC(CC)Cc1ccc(-c2c3cc(-c4ccc(-c5sc(-c6ccc(C)s6)c6c5C(=O)c5c(CC(CC)CCCC)sc(CC(CC)CCCC)c5C6=O)s4)sc3c(-c3ccc(CC(CC)CCCC)s3)c3cc(C)sc23)s1,CCCCCCCCC1(CCCCCCCC)c2cc3c(cc2-c2sc4c(c21)C(CCCCCCCC)(CCCCCCCC)c1cc2c(cc1-4)C(c1ccc(CCCCCC)cc1)(c1ccc(CCCCCC)cc1)c1cc(/C=C4\C(=O)c5ccccc5C4=C(C#N)C#N)sc1-2)C(c1ccc(CCCCCC)cc1)(c1ccc(CCCCCC)cc1)c1cc(/C=C2\C(=O)c4ccccc4C2=C(C#N)C#N)sc1-3,0.99,16.53,0.598,9.79,-5.5,-3.84,1.66,1.66,-5.23,-3.42,1.81,1.81
YES,10.1002/aenm.201901280,,,CCCCC(CC)Cc1ccc(-c2c3cc(-c4ccc(-c5sc(-c6ccc(C)s6)c6c5C(=O)c5c(CC(CC)CCCC)sc(CC(CC)CCCC)c5C6=O)s4)sc3c(-c3ccc(CC(CC)CCCC)s3)c3cc(C)sc23)s1,CCCCCCOc1cc(-c2cc3c(s2)-c2cc4c(cc2C3(c2ccc(CCCCCC)cc2)c2ccc(CCCCCC)cc2)-c2sc(-c3cc(OCCCCCC)c(/C=C5\C(=O)c6ccccc6C5=C(C#N)C#N)s3)cc2C4(c2ccc(CCCCCC)cc2)c2ccc(CCCCCC)cc2)sc1/C=C1\C(=O)c2ccccc2C1=C(C#N)C#N,0.91,19.96,0.732,13.28,-5.54,-3.8,1.74,1.74,-5.23,-3.42,1.81,1.81
YES,10.1002/aenm.201901280,,,CCCCC(CC)Cc1ccc(-c2c3cc(-c4ccc(-c5sc(-c6ccc(C)s6)c6c5C(=O)c5c(CC(CC)CCCC)sc(CC(CC)CCCC)c5C6=O)s4)sc3c(-c3ccc(CC(CC)CCCC)s3)c3cc(C)sc23)s1,CCCCCCSc1cc(-c2cc3c(s2)-c2cc4c(cc2C3(c2ccc(CCCCCC)cc2)c2ccc(CCCCCC)cc2)-c2sc(-c3cc(SCCCCCC)c(/C=C5\C(=O)c6ccccc6C5=C(C#N)C#N)s3)cc2C4(c2ccc(CCCCCC)cc2)c2ccc(CCCCCC)cc2)sc1/C=C1\C(=O)c2ccccc2C1=C(C#N)C#N,0.85,19.04,0.657,10.6,-5.57,-3.9,1.67,1.67,-5.23,-3.42,1.81,1.81
YES,10.1039/c7ta10136h,,,CCCCC(CC)Cc1ccc(-c2c3cc(-c4ccc(-c5sc(-c6ccc(C)s6)c6c5C(=O)c5c(CC(CC)CCCC)sc(CC(CC)CCCC)c5C6=O)s4)sc3c(-c3ccc(CC(CC)CCCC)s3)c3cc(C)sc23)s1,COCCOCc1ccc(C2(c3ccc(COCCOC)cc3)c3cc4c(cc3-c3sc5cc(/C=C6\C(=O)c7ccccc7C6=C(C#N)C#N)sc5c32)C(c2ccc(COCCOC)cc2)(c2ccc(COCCOC)cc2)c2c-4sc3cc(/C=C4\C(=O)c5ccccc5C4=C(C#N)C#N)sc23)cc1,0.85,14.8,0.67,8.5,-5.68,-4.03,1.65,1.65,-5.23,-3.42,1.81,1.81
YES,10.1002/aenm.201802686,,,CCCCC(CC)Cc1cccc(-c2c3cc(-c4ccc(-c5sc(-c6ccc(C)s6)c6c5C(=O)c5c(CC(CC)CCCC)sc(CC(CC)CCCC)c5C6=O)s4)sc3c(-c3cccc(CC(CC)CCCC)c3)c3cc(C)sc23)c1,CCCCCCc1ccc(C2(c3ccc(CCCCCC)cc3)c3cc4c(cc3-c3sc5cc(/C=C6\C(=O)c7cscc7C6=C(C#N)C#N)sc5c32)C(c2ccc(CCCCCC)cc2)(c2ccc(CCCCCC)cc2)c2c-4sc3cc(/C=C4\C(=O)c5cscc5C4=C(C#N)C#N)sc23)cc1,0.96,18.11,0.702,12.22,-5.62,-3.96,1.66,1.66,-5.48,-3.42,2.06,2.06
YES,10.1002/aenm.201802686,PTBB-m,ITCT,CCCCC(CC)CSc1cccc(-c2c3cc(-c4ccc(-c5sc(-c6ccc(C)s6)c6c5C(=O)c5c(CC(CC)CCCC)sc(CC(CC)CCCC)c5C6=O)s4)sc3c(-c3cccc(SCC(CC)CCCC)c3)c3cc(C)sc23)c1,CCCCCCc1ccc(C2(c3ccc(CCCCCC)cc3)c3cc4c(cc3-c3sc5cc(/C=C6\C(=O)c7cscc7C6=C(C#N)C#N)sc5c32)C(c2ccc(CCCCCC)cc2)(c2ccc(CCCCCC)cc2)c2c-4sc3cc(/C=C4\C(=O)c5cscc5C4=C(C#N)C#N)sc23)cc1,0.97,15.04,0.484,7.07,-5.585,-3.826,1.76,1.58,-5.48,-3.42,2.06,1.88
YES,10.3389/fchem.2018.00303,PTZPF,BT-2F,CCCCCCCCC(CCCCCC)Cn1nc2c(-c3ccc(C)s3)c(F)c(F)c(-c3ccc(-c4cc5c(-c6cc(F)c(CC(CC)CCCC)c(F)c6)c6sc(C)cc6c(-c6cc(F)c(CC(CC)CCCC)c(F)c6)c5s4)s3)c2n1,CCCCCCc1ccc(C2(c3ccc(CCCCCC)cc3)c3cc(/C=C4\C(=O)c5cc(F)c(F)cc5C4=C(C#N)C#N)sc3-c3sc4c(OCC(CC)CCCC)c5c6c(sc5c(OCC(CC)CCCC)c4c32)-c2sc(/C=C3\C(=O)c4cc(F)c(F)cc4C3=C(C#N)C#N)cc2C6(c2ccc(CCCCCC)cc2)c2ccc(CCCCCC)cc2)cc1,0.84,19.29,0.53,8.54,-5.54,-4.05,1.49,1.4,-5.41,-3.42,1.99,2
