Repository: sunyrain/OPV2D

# OPV-DB device data browser

The website presents the published [OPV-DB v2.0.0 dataset](https://doi.org/10.5281/zenodo.23951239).

| Collection | Observations | Source DOIs |
|---|---:|---:|
| [Standard binary](https://sunyrain.github.io/OPV2D/) | 32,778 | 7,360 |
| [Standard ternary](https://sunyrain.github.io/OPV2D/ternary.html) | 2,588 | 461 |
| [Indoor photovoltaics](https://sunyrain.github.io/OPV2D/indoor.html) | 1,678 | 166 |

The primary binary collection has two nested subsets: 27,863 strict-performance
records and 19,299 strict-molecular records. Ternary and indoor collections have
partial literature coverage; records can overlap across topics.

File: Active_Database.csv (part 17 of 26)
Checked,DOI,Donor,Acceptor,Donor SMILES,Acceptor SMILES,Voc,Jsc,FF,PCE,HOMO_A,LUMO_A,Ehl_A,Eg_A,HOMO_D,LUMO_D,Ehl_D,Eg_D
YES,10.3389/fchem.2018.00303,PTZPF,BT-F,CCCCCCCCC(CCCCCC)Cn1nc2c(-c3ccc(C)s3)c(F)c(F)c(-c3ccc(-c4cc5c(-c6cc(F)c(CC(CC)CCCC)c(F)c6)c6sc(C)cc6c(-c6cc(F)c(CC(CC)CCCC)c(F)c6)c5s4)s3)c2n1,CCCCCCc1ccc(C2(c3ccc(CCCCCC)cc3)c3cc(/C=C4\C(=O)c5cc(F)ccc5C4=C(C#N)C#N)sc3-c3sc4c(OCC(CC)CCCC)c5c6c(sc5c(OCC(CC)CCCC)c4c32)-c2sc(/C=C3\C(=O)c4cc(F)ccc4C3=C(C#N)C#N)cc2C6(c2ccc(CCCCCC)cc2)c2ccc(CCCCCC)cc2)cc1,0.88,16.64,0.49,7.27,-5.515,-4.005,1.51,1.43,-5.41,-3.42,1.99,2
YES,10.3389/fchem.2018.00303,PTZPF,BT-IC,CCCCCCCCC(CCCCCC)Cn1nc2c(-c3ccc(C)s3)c(F)c(F)c(-c3ccc(-c4cc5c(-c6cc(F)c(CC(CC)CCCC)c(F)c6)c6sc(C)cc6c(-c6cc(F)c(CC(CC)CCCC)c(F)c6)c5s4)s3)c2n1,CCCCCCc1ccc(C2(c3ccc(CCCCCC)cc3)c3cc(/C=C4\C(=O)c5ccccc5C4=C(C#N)C#N)sc3-c3sc4c(OCC(CC)CCCC)c5c6c(sc5c(OCC(CC)CCCC)c4c32)-c2sc(/C=C3\C(=O)c4ccccc4C3=C(C#N)C#N)cc2C6(c2ccc(CCCCCC)cc2)c2ccc(CCCCCC)cc2)cc1,0.93,12.27,0.49,5.63,-5.378,-3.858,1.52,1.43,-5.41,-3.42,1.99,2
YES,10.1002/adma.201704837,PBTA-TF,IT-4F,CCCCCCCCC(CCCCCC)Cn1nc2c(-c3ccc(C)s3)c(F)c(F)c(-c3ccc(-c4cc5c(-c6cc(F)c(CC(CC)CCCC)s6)c6sc(C)cc6c(-c6cc(F)c(CC(CC)CCCC)s6)c5s4)s3)c2n1,CCCCCCc1ccc(C2(c3ccc(CCCCCC)cc3)c3cc4c(cc3-c3sc5cc(/C=C6\C(=O)c7cc(F)c(F)cc7C6=C(C#N)C#N)sc5c32)C(c2ccc(CCCCCC)cc2)(c2ccc(CCCCCC)cc2)c2c-4sc3cc(/C=C4\C(=O)c5cc(F)c(F)cc5C4=C(C#N)C#N)sc23)cc1,0.73,20.24,0.72,10.6,-5.677,-4.105,1.57,1.522,-5.36,-3.42,1.94,1.9
YES,10.1002/adma.201704837,PBTA-TF,IT-M,CCCCCCCCC(CCCCCC)Cn1nc2c(-c3ccc(C)s3)c(F)c(F)c(-c3ccc(-c4cc5c(-c6cc(F)c(CC(CC)CCCC)s6)c6sc(C)cc6c(-c6cc(F)c(CC(CC)CCCC)s6)c5s4)s3)c2n1,CCCCCCc1ccc(C2(c3ccc(CCCCCC)cc3)c3cc4c(cc3-c3sc5cc(/C=C6\C(=O)c7ccc(C)cc7C6=C(C#N)C#N)sc5c32)C(c2ccc(CCCCCC)cc2)(c2ccc(CCCCCC)cc2)c2c-4sc3cc(/C=C4\C(=O)c5ccc(C)cc5C4=C(C#N)C#N)sc23)cc1,0.97,18.74,0.72,13.1,-5.514,-3.808,1.71,1.604,-5.36,-3.42,1.94,1.9
YES,10.1002/solr.201700020,PFBZ,ITIC,CCCCCCCCC(CCCCCC)Cn1nc2c(-c3ccc(C)s3)c(F)c(F)c(-c3ccc(-c4cc5c(-c6cc(F)c(CC(CC)CCCC)s6)c6sc(C)cc6c(-c6cc(F)c(CC(CC)CCCC)s6)c5s4)s3)c2n1,CCCCCCc1ccc(C2(c3ccc(CCCCCC)cc3)c3cc4c(cc3-c3sc5cc(/C=C6\C(=O)c7ccccc7C6=C(C#N)C#N)sc5c32)C(c2ccc(CCCCCC)cc2)(c2ccc(CCCCCC)cc2)c2c-4sc3cc(/C=C4\C(=O)c5ccccc5C4=C(C#N)C#N)sc23)cc1,0.89,18.8,0.62,10.4,-5.576,-3.916,1.66,1.586,-5.36,-3.42,1.94,1.94
YES,10.1002/adma.201704837,PBTA-TF,ITCC,CCCCCCCCC(CCCCCC)Cn1nc2c(-c3ccc(C)s3)c(F)c(F)c(-c3ccc(-c4cc5c(-c6cc(F)c(CC(CC)CCCC)s6)c6sc(C)cc6c(-c6cc(F)c(CC(CC)CCCC)s6)c5s4)s3)c2n1,CCCCCCc1ccc(C2(c3ccc(CCCCCC)cc3)c3cc4c(cc3-c3sc5cc(/C=C6\C(=O)c7sccc7C6=C(C#N)C#N)sc5c32)C(c2ccc(CCCCCC)cc2)(c2ccc(CCCCCC)cc2)c2c-4sc3cc(/C=C4\C(=O)c5sccc5C4=C(C#N)C#N)sc23)cc1,1,15.54,0.67,10.4,-5.508,-3.8,1.71,1.67,-5.36,-3.42,1.94,1.9
YES,10.1007/s11426-020-9840-x,J52-F,BTA3,CCCCCCCCC(CCCCCC)Cn1nc2c(-c3ccc(C)s3)c(F)c(F)c(-c3ccc(-c4cc5c(-c6cc(F)c(CC(CC)CCCC)s6)c6sc(C)cc6c(-c6cc(F)c(CC(CC)CCCC)s6)c5s4)s3)c2n1,CCCCCCCCn1nc2c(/C=c3\sc(=C(C#N)C#N)n(CC)c3=O)ccc(-c3cc4c(s3)-c3cc5c(cc3C4(c3ccc(CCCCCC)cc3)c3ccc(CCCCCC)cc3)-c3sc(-c4ccc(/C=c6\sc(=C(C#N)C#N)n(CC)c6=O)c6nn(CCCCCCCC)nc46)cc3C5(c3ccc(CCCCCC)cc3)c3ccc(CCCCCC)cc3)c2n1,1.19,11.56,0.657,9.04,-5.49,-3.72,1.77,1.76,-5.36,-3.42,1.94,
YES,10.1002/marc.201700706,,,CCCCCCCCc1cc(-c2cc(/C=c3/sc(=C(C#N)C#N)n(CC)c3=O)c(-c3cc(CCCCCCCC)c(-c4cc5c(-c6ccc(CC(CC)CCCC)s6)c6sc(C)cc6c(-c6ccc(CC(CC)CCCC)s6)c5s4)s3)s2)sc1C,CCCCCCc1ccc(C2(c3ccc(CCCCCC)cc3)c3cc4c(cc3-c3sc5cc(/C=C6\C(=O)c7ccccc7C6=C(C#N)C#N)sc5c32)C(c2ccc(CCCCCC)cc2)(c2ccc(CCCCCC)cc2)c2c-4sc3cc(/C=C4\C(=O)c5ccccc5C4=C(C#N)C#N)sc23)cc1,1.015,11.51,0.452,5.3,-5.4,-3.82,1.58,1.58,-5.16,-3.42,1.74,1.74
YES,10.1002/adfm.201701491,,,CCCCCCCCc1ccc(-c2nc3c(-c4ccc(C)s4)cc4c(cc(-c5ccc(-c6cc7c(-c8ccc(CC(CCCC)CCCCCC)s8)c8sc(C)cc8c(-c8ccc(CC(CCCC)CCCCCC)s8)c7s6)s5)c5nc(-c6ccc(CCCCCCCC)s6)c(-c6ccc(CCCCCCCC)s6)nc54)c3nc2-c2ccc(CCCCCCCC)s2)s1,CCCCCCc1ccc(C2(c3ccc(CCCCCC)cc3)c3cc4c(cc3-c3sc5cc(/C=C6\C(=O)c7ccccc7C6=C(C#N)C#N)sc5c32)C(c2ccc(CCCCCC)cc2)(c2ccc(CCCCCC)cc2)c2c-4sc3cc(/C=C4\C(=O)c5ccccc5C4=C(C#N)C#N)sc23)cc1,0.87,16.1,0.646,9.11,-5.48,-3.83,1.65,1.65,-5.24,-3.42,1.82,1.82
YES,10.1021/jacs.7b01606,,,CCCCCCCCCCCCC(CCCCCCCCCC)Cc1cc(-c2c3ccsc3c(-c3cc(CC(CCCCCCCCCC)CCCCCCCCCCCC)c(-c4c(F)c(F)c(-c5ccc(C)s5)c5nn(CCC)nc45)s3)c3ccsc23)sc1C,CCCCCCCCC1(CCCCCCCC)c2cc3c(cc2-c2sc(-c4ccc(/C=C5\SC(=S)N(CC)C5=O)c5nsnc45)cc21)C(CCCCCCCC)(CCCCCCCC)c1cc(-c2ccc(/C=C4\SC(=S)N(CC)C4=O)c4nsnc24)sc1-3,1.08,16.26,0.636,11.6,-5.51,-3.88,1.63,1.63,-5.47,-3.42,2.05,2.05
YES,10.1002/adma.201703005,,,CCCCC(CC)Cc1ccc(-c2c3cc(-c4ccc(-c5sc(-c6ccc(C)s6)c6c5C(=O)c5c(CC(CC)CCCC)sc(CC(CC)CCCC)c5C6=O)s4)sc3c(-c3ccc(CC(CC)CCCC)s3)c3cc(C)sc23)s1,CCCCCCc1ccc(C2(c3ccc(CCCCC)s3)c3cc4c(cc3-c3sc(-c5sc(/C=c6\sc(=C(C#N)C#N)n(CCCCCC)c6=O)cc5CC(CC)CCCC)cc32)C(c2ccc(CCCCCC)s2)(c2ccc(CCCCCC)s2)c2cc(-c3sc(/C=c5\sc(=C(C#N)C#N)n(CCCCCC)c5=O)cc3CC(CC)CCCC)sc2-4)s1,1.165,4.97,0.367,2.21,-5.4,-3.62,1.78,1.78,-5.21,-3.41,1.8,1.8
YES,10.1039/c8ee00215k,,,CCCCC(CC)Cc1ccc(-c2c3cc(-c4ccc(-c5sc(-c6ccc(C)s6)c6c5C(=O)c5c(CC(CC)CCCC)sc(CC(CC)CCCC)c5C6=O)s4)sc3c(-c3ccc(CC(CC)CCCC)s3)c3cc(C)sc23)s1,CCCCCCc1ccc(C2(c3ccc(CCCCCC)cc3)c3cc4c(cc3-c3sc(/C=C5\C(=O)c6cc(C)ccc6C5=C(C#N)C#N)cc32)C(c2ccc(CCCCCC)cc2)(c2ccc(CCCCCC)cc2)c2c-4sc3cc(/C=C4\C(=O)c5ccc(C)cc5C4=C(C#N)C#N)sc23)cc1,0.915,16,0.753,11.02,-5.68,-3.92,1.76,1.76,-5.21,-3.41,1.8,1.8
YES,10.1021/acs.chemmater.8b05047,,,CCCCC(CC)Cc1ccc(-c2c3cc(-c4ccc(-c5sc(-c6ccc(C)s6)c6c5C(=O)c5c(CC(CC)CCCC)sc(CC(CC)CCCC)c5C6=O)s4)sc3c(-c3ccc(CC(CC)CCCC)s3)c3cc(C)sc23)s1,CCCCCCc1ccc(C2(c3ccc(CCCCCC)cc3)c3cc4c(cc3-c3sc(/C=C5\C(=O)c6cc(Cl)c(Cl)cc6C5=C(C#N)C#N)cc32)C(c2ccc(CCCCCC)cc2)(c2ccc(CCCCCC)cc2)c2c-4sc3c4c(sc23)-c2cc3c(cc2C4(c2ccc(CCCCCC)cc2)c2ccc(CCCCCC)cc2)-c2sc(/C=C4\C(=O)c5cc(Cl)c(Cl)cc5C4=C(C#N)C#N)cc2C3(c2ccc(CCCCCC)cc2)c2ccc(CCCCCC)cc2)cc1,0.85,18.9,0.666,10.7,-5.35,-3.91,1.44,1.44,-5.21,-3.41,1.8,1.8
YES,10.1021/acsaem.8b00851,,,CCCCC(CC)Cc1ccc(-c2c3cc(-c4ccc(-c5sc(-c6ccc(C)s6)c6c5C(=O)c5c(CC(CC)CCCC)sc(CC(CC)CCCC)c5C6=O)s4)sc3c(-c3ccc(CC(CC)CCCC)s3)c3cc(C)sc23)s1,CCCCCCc1ccc(C2(c3ccc(CCCCCC)cc3)c3cc4c(cc3-c3sc5cc(-c6ccc(/C=c7\sc(=C(C#N)C#N)n(CC)c7=O)c7nsnc67)sc5c32)C(c2ccc(CCCCCC)cc2)(c2ccc(CCCCCC)cc2)c2c-4sc3cc(-c4ccc(/C=c5\sc(=C(C#N)C#N)n(CC)c5=O)c5nsnc45)sc23)cc1,0.89,13.38,0.584,7.04,-5.3,-3.7,1.6,1.6,-5.21,-3.41,1.8,1.81
YES,10.1021/acsaem.8b00851,,,CCCCC(CC)Cc1ccc(-c2c3cc(-c4ccc(-c5sc(-c6ccc(C)s6)c6c5C(=O)c5c(CC(CC)CCCC)sc(CC(CC)CCCC)c5C6=O)s4)sc3c(-c3ccc(CC(CC)CCCC)s3)c3cc(C)sc23)s1,CCCCCCc1ccc(C2(c3ccc(CCCCCC)cc3)c3cc4c(cc3-c3sc5cc(-c6ccc(/C=c7\sc(=C(C#N)C#N)n(CCCC)c7=O)c7nsnc67)sc5c32)C(c2ccc(CCCCCC)cc2)(c2ccc(CCCCCC)cc2)c2c-4sc3cc(-c4ccc(/C=c5\sc(=C(C#N)C#N)n(CCCC)c5=O)c5nsnc45)sc23)cc1,0.9,14.75,0.542,7.43,-5.3,-3.71,1.59,1.59,-5.21,-3.41,1.8,1.81
YES,10.1021/acs.chemmater.8b05047,,,CCCCC(CC)Cc1ccc(-c2c3cc(-c4ccc(-c5sc(-c6ccc(C)s6)c6c5C(=O)c5c(CC(CC)CCCC)sc(CC(CC)CCCC)c5C6=O)s4)sc3c(-c3ccc(CC(CC)CCCC)s3)c3cc(C)sc23)s1,CCCCCCc1ccc(C2(c3ccc(CCCCCC)cc3)c3cc4c(cc3-c3sc5cc(/C=C6\C(=O)c7cc(Cl)c(Cl)cc7C6=C(C#N)C#N)sc5c32)C(c2ccc(CCCCCC)cc2)(c2ccc(CCCCCC)cc2)c2c-4sc3c4c(sc23)-c2cc3c(cc2C4(c2ccc(CCCCCC)cc2)c2ccc(CCCCCC)cc2)-c2sc4cc(/C=C5\C(=O)c6cc(Cl)c(Cl)cc6C5=C(C#N)C#N)sc4c2C3(c2ccc(CCCCCC)cc2)c2ccc(CCCCCC)cc2)cc1,0.75,18.5,0.669,9.3,-5.26,-3.95,1.31,1.31,-5.21,-3.41,1.8,1.8
YES,10.1039/c8ee01564c,,,CCCCC(CC)Cc1ccc(-c2c3cc(-c4ccc(-c5sc(-c6ccc(C)s6)c6c5C(=O)c5c(CC(CC)CCCC)sc(CC(CC)CCCC)c5C6=O)s4)sc3c(-c3ccc(CC(CC)CCCC)s3)c3cc(C)sc23)s1,CCCCCCc1ccc(C2(c3ccc(CCCCCC)cc3)c3cc4c(cc3-c3sc5cc(/C=C6\C(=O)c7ccc(C)cc7C6=C(C#N)C#N)sc5c32)C(c2ccc(CCCCCC)cc2)(c2ccc(CCCCCC)cc2)c2c-4sc3cc(/C=C4\C(=O)c5ccc(C)cc5C4=C(C#N)C#N)sc23)cc1,0.94,17.17,0.715,11.71,-5.58,-3.98,1.6,1.6,-5.21,-3.41,1.8,1.8
YES,10.1002/pssr.201900217,,,CCCCC(CC)Cc1ccc(-c2c3cc(-c4ccc(-c5sc(-c6ccc(C)s6)c6c5C(=O)c5c(CC(CC)CCCC)sc(CC(CC)CCCC)c5C6=O)s4)sc3c(-c3ccc(CC(CC)CCCC)s3)c3cc(C)sc23)s1,CCCCCCc1ccc(C2(c3ccc(CCCCCC)cc3)c3cc4c(cc3-c3sc5cc(/C=C6\C(=O)c7ccc(C)cc7C6=C(C#N)C#N)sc5c32)C(c2ccc(CCCCCC)cc2)(c2ccc(CCCCCC)cc2)c2c-4sc3cc(/C=C4\C(=O)c5ccc(C)cc5C4=C(C#N)C#N)sc23)cc1,0.94,16.61,0.718,11.2,-5.56,-3.98,1.58,1.58,-5.21,-3.41,1.8,1.8
YES,10.1021/acsami.8b17246,,,CCCCC(CC)Cc1ccc(-c2c3cc(-c4ccc(-c5sc(-c6ccc(C)s6)c6c5C(=O)c5c(CC(CC)CCCC)sc(CC(CC)CCCC)c5C6=O)s4)sc3c(-c3ccc(CC(CC)CCCC)s3)c3cc(C)sc23)s1,CCCCCCc1ccc(C2(c3ccc(CCCCCC)cc3)c3cc4c(cc3-c3sc5cc(/C=C6\C(=O)c7ccc(C)cc7C6=C(C#N)C#N)sc5c32)C(c2ccc(CCCCCC)cc2)(c2ccc(CCCCCC)cc2)c2c-4sc3cc(/C=C4\C(=O)c5ccc(C)cc5C4=C(C#N)C#N)sc23)cc1,0.952,16.59,0.675,11.15,-5.51,-3.91,1.6,1.6,-5.21,-3.41,1.8,1.8
YES,10.1002/adma.201703005,,,CCCCC(CC)Cc1ccc(-c2c3cc(-c4ccc(-c5sc(-c6ccc(C)s6)c6c5C(=O)c5c(CC(CC)CCCC)sc(CC(CC)CCCC)c5C6=O)s4)sc3c(-c3ccc(CC(CC)CCCC)s3)c3cc(C)sc23)s1,CCCCCCc1ccc(C2(c3ccc(CCCCCC)cc3)c3cc4c(cc3-c3sc5cc(/C=C6\C(=O)c7ccc(C)cc7C6=C(C#N)C#N)sc5c32)C(c2ccc(CCCCCC)cc2)(c2ccc(CCCCCC)cc2)c2c-4sc3cc(/C=C4\C(=O)c5ccc(C)cc5C4=C(C#N)C#N)sc23)cc1,0.937,17.05,0.681,10.89,-5.58,-3.98,1.6,1.6,-5.21,-3.41,1.8,1.8
YES,10.1039/c8ta12530a,,,CCCCC(CC)Cc1ccc(-c2c3cc(-c4ccc(-c5sc(-c6ccc(C)s6)c6c5C(=O)c5c(CC(CC)CCCC)sc(CC(CC)CCCC)c5C6=O)s4)sc3c(-c3ccc(CC(CC)CCCC)s3)c3cc(C)sc23)s1,CCCCCCc1ccc(C2(c3ccc(CCCCCC)cc3)c3cc4c(cc3-c3sc5cc(/C=C6\C(=O)c7ccccc7C6=C(C#N)C#N)sc5c32)C(c2ccc(CCCCCC)cc2)(c2ccc(CCCCCC)cc2)c2c-4sc3cc(/C=C4\C(=O)c5cc(F)c(F)cc5C4=C(C#N)C#N)sc23)cc1,0.78,19.06,0.688,10.28,-5.67,-4.07,1.6,1.6,-5.21,-3.41,1.8,1.8
YES,10.1039/c8ta12530a,,,CCCCC(CC)Cc1ccc(-c2c3cc(-c4ccc(-c5sc(-c6ccc(C)s6)c6c5C(=O)c5c(CC(CC)CCCC)sc(CC(CC)CCCC)c5C6=O)s4)sc3c(-c3ccc(CC(CC)CCCC)s3)c3cc(C)sc23)s1,CCCCCCc1ccc(C2(c3ccc(CCCCCC)cc3)c3cc4c(cc3-c3sc5cc(/C=C6\C(=O)c7ccccc7C6=C(C#N)C#N)sc5c32)C(c2ccc(CCCCCC)cc2)(c2ccc(CCCCCC)cc2)c2c-4sc3cc(/C=C4\C(=O)c5cc(OC)c(OC)cc5C4=C(C#N)C#N)sc23)cc1,0.93,18.11,0.715,12.07,-5.61,-3.92,1.69,1.69,-5.21,-3.41,1.8,1.8
YES,10.1039/c8ee01564c,,,CCCCC(CC)Cc1ccc(-c2c3cc(-c4ccc(-c5sc(-c6ccc(C)s6)c6c5C(=O)c5c(CC(CC)CCCC)sc(CC(CC)CCCC)c5C6=O)s4)sc3c(-c3ccc(CC(CC)CCCC)s3)c3cc(C)sc23)s1,CCCCCCc1ccc(C2(c3ccc(CCCCCC)cc3)c3cc4c(cc3-c3sc5cc(/C=C6\C(=O)c7ccccc7C6=C(C#N)C#N)sc5c32)C(c2ccc(CCCCCC)cc2)(c2ccc(CCCCCC)cc2)c2c-4sc3cc(/C=C4\C(=O)c5ccccc5C4=C(C#N)C#N)sc23)cc1,0.9,16.64,0.712,10.82,-5.61,-4.02,1.59,1.59,-5.21,-3.41,1.8,1.8
YES,10.1039/c8ta12530a,,,CCCCC(CC)Cc1ccc(-c2c3cc(-c4ccc(-c5sc(-c6ccc(C)s6)c6c5C(=O)c5c(CC(CC)CCCC)sc(CC(CC)CCCC)c5C6=O)s4)sc3c(-c3ccc(CC(CC)CCCC)s3)c3cc(C)sc23)s1,CCCCCCc1ccc(C2(c3ccc(CCCCCC)cc3)c3cc4c(cc3-c3sc5cc(/C=C6\C(=O)c7ccccc7C6=C(C#N)C#N)sc5c32)C(c2ccc(CCCCCC)cc2)(c2ccc(CCCCCC)cc2)c2c-4sc3cc(/C=C4\C(=O)c5ccccc5C4=C(C#N)C#N)sc23)cc1,0.87,17.24,0.633,9.53,-5.61,-4.02,1.59,1.59,-5.21,-3.41,1.8,1.8
YES,10.1039/c8ee00215k,,,CCCCC(CC)Cc1ccc(-c2c3cc(-c4ccc(-c5sc(-c6ccc(C)s6)c6c5C(=O)c5c(CC(CC)CCCC)sc(CC(CC)CCCC)c5C6=O)s4)sc3c(-c3ccc(CC(CC)CCCC)s3)c3cc(C)sc23)s1,CCCCCCc1ccc(C2(c3ccc(CCCCCC)cc3)c3cc4c(cc3-c3sc5cc(/C=C6\C(=O)c7cscc7C6=C(C#N)C#N)sc5c32)C(c2ccc(CCCCCC)cc2)(c2ccc(CCCCCC)cc2)c2c-4sc3cc(/C=C4\C(=O)c5cscc5C4=C(C#N)C#N)sc23)cc1,0.836,17.44,0.721,10.51,-5.64,-3.98,1.66,1.66,-5.21,-3.41,1.8,1.8
YES,10.1002/pssr.201900217,,,CCCCC(CC)Cc1ccc(-c2c3cc(-c4ccc(-c5sc(-c6ccc(C)s6)c6c5C(=O)c5c(CC(CC)CCCC)sc(CC(CC)CCCC)c5C6=O)s4)sc3c(-c3ccc(CC(CC)CCCC)s3)c3cc(C)sc23)s1,CCCCCCc1ccc(C2(c3ccc(CCCCCC)cc3)c3cc4c(cc3-c3sc5cc(/C=C6\C(=O)c7sccc7C6=C(C#N)C#N)sc5c32)C(c2ccc(CCCCCC)cc2)(c2ccc(CCCCCC)cc2)c2c-4sc3cc(/C=C4\C(=O)c5sccc5C4=C(C#N)C#N)sc23)cc1,0.99,12.22,0.725,8.7,-5.62,-3.92,1.7,1.7,-5.21,-3.41,1.8,1.8
YES,10.1002/adfm.201705927,,,CCCCC(CC)Cc1ccc(-c2c3cc(-c4ccc(-c5sc(-c6ccc(C)s6)c6c5C(=O)c5c(CC(CC)CCCC)sc(CC(CC)CCCC)c5C6=O)s4)sc3c(-c3ccc(CC(CC)CCCC)s3)c3cc(C)sc23)s1,CCCCCCc1ccc(C2(c3ccc(CCCCCC)cc3)Oc3cc(-c4cc5sc(C=C6C(=O)c7ccccc7C6=C(C#N)C#N)cc5s4)sc3-c3cc4c(cc32)-c2sc(-c3cc5sc(/C=C6\C(=O)c7ccccc7C6=C(C#N)C#N)cc5s3)cc2OC4(c2ccc(CCCCCC)cc2)c2ccc(CCCCCC)cc2)cc1,0.9,10.58,0.421,4.02,-5.28,-3.92,1.36,1.36,-5.21,-3.41,1.8,1.8
YES,10.1002/adfm.201705927,,,CCCCC(CC)Cc1ccc(-c2c3cc(-c4ccc(-c5sc(-c6ccc(C)s6)c6c5C(=O)c5c(CC(CC)CCCC)sc(CC(CC)CCCC)c5C6=O)s4)sc3c(-c3ccc(CC(CC)CCCC)s3)c3cc(C)sc23)s1,CCCCCCc1ccc(C2(c3ccc(CCCCCC)cc3)Oc3cc(-c4ccc(C=C5C(=O)c6ccccc6C5=C(C#N)C#N)s4)sc3-c3cc4c(cc32)-c2sc(-c3ccc(/C=C5/C(=O)c6ccccc6C5=C(C#N)C#N)s3)cc2OC4(c2ccc(CCCCCC)cc2)c2ccc(CCCCCC)cc2)cc1,0.89,17.31,0.596,9.21,-5.33,-3.89,1.44,1.44,-5.21,-3.41,1.8,1.8
YES,10.1002/adfm.201705927,,,CCCCC(CC)Cc1ccc(-c2c3cc(-c4ccc(-c5sc(-c6ccc(C)s6)c6c5C(=O)c5c(CC(CC)CCCC)sc(CC(CC)CCCC)c5C6=O)s4)sc3c(-c3ccc(CC(CC)CCCC)s3)c3cc(C)sc23)s1,CCCCCCc1ccc(C2(c3ccc(CCCCCC)cc3)Oc3cc(/C=C4\C(=O)c5ccccc5C4=C(C#N)C#N)sc3-c3cc4c(cc32)-c2sc(/C=C3\C(=O)c5ccccc5C3=C(C#N)C#N)cc2OC4(c2ccc(CCCCCC)cc2)c2ccc(CCCCCC)cc2)cc1,0.78,14.58,0.679,7.73,-5.53,-4,1.53,1.53,-5.21,-3.41,1.8,1.8
YES,10.1021/acsomega.8b01925,,,CCCCC(CC)Cc1ccc(-c2c3cc(-c4ccc(-c5sc(-c6ccc(C)s6)c6c5C(=O)c5c(CC(CC)CCCC)sc(CC(CC)CCCC)c5C6=O)s4)sc3c(-c3ccc(CC(CC)CCCC)s3)c3cc(C)sc23)s1,CCCCCCCCC1(CCCCCCCC)c2cc3c(cc2-c2sc(-c4ccc(/C=C5\SC(=S)N(CC)C5=O)c5nsnc45)cc21)C(CCCCCCCC)(CCCCCCCC)c1cc(-c2ccc(/C=C4\SC(=S)N(CC)C4=O)c4nsnc24)sc1-3,1.01,13.64,0.587,8.09,-5.51,-3.88,1.63,1.63,-5.21,-3.41,1.8,1.8
YES,10.1016/j.nanoen.2017.12.030,,,CCCCC(CC)Cc1ccc(-c2c3cc(-c4ccc(-c5sc(-c6ccc(C)s6)c6c5C(=O)c5c(CC(CC)CCCC)sc(CC(CC)CCCC)c5C6=O)s4)sc3c(-c3ccc(CC(CC)CCCC)s3)c3cc(C)sc23)s1,CCCCCCCCC1(CCCCCCCC)Oc2cc(/C=C3\C(=O)c4ccc(C)cc4C3=C(C#N)C#N)sc2-c2cc3c(cc21)-c1sc(/C=C2\C(=O)c4ccc(C)cc4C2=C(C#N)C#N)cc1OC3(CCCCCCCC)CCCCCCCC,0.8,16.82,0.7,9.39,-5.54,-3.95,1.59,1.59,-5.21,-3.41,1.8,1.8
YES,10.1016/j.nanoen.2017.12.030,,,CCCCC(CC)Cc1ccc(-c2c3cc(-c4ccc(-c5sc(-c6ccc(C)s6)c6c5C(=O)c5c(CC(CC)CCCC)sc(CC(CC)CCCC)c5C6=O)s4)sc3c(-c3ccc(CC(CC)CCCC)s3)c3cc(C)sc23)s1,CCCCCCCCC1(CCCCCCCC)Oc2cc(/C=C3\C(=O)c4ccccc4C3=C(C#N)C#N)sc2-c2cc3c(cc21)-c1sc(/C=C2\C(=O)c4ccccc4C2=C(C#N)C#N)cc1OC3(CCCCCCCC)CCCCCCCC,0.75,17.08,0.692,8.88,-5.46,-4.03,1.43,1.43,-5.21,-3.41,1.8,1.8
YES,10.1021/acsaem.8b00851,,,CCCCC(CC)Cc1ccc(-c2c3cc(-c4ccc(-c5sc(-c6ccc(C)s6)c6c5C(=O)c5c(CC(CC)CCCC)sc(CC(CC)CCCC)c5C6=O)s4)sc3c(-c3ccc(CC(CC)CCCC)s3)c3cc(C)sc23)s1,CCCCCCCCn1c(=C(C#N)C#N)s/c(=C\c2ccc(-c3cc4sc5c(c4s3)C(c3ccc(CCCCCC)cc3)(c3ccc(CCCCCC)cc3)c3cc4c(cc3-5)C(c3ccc(CCCCCC)cc3)(c3ccc(CCCCCC)cc3)c3c-4sc4cc(-c5ccc(/C=c6\sc(=C(C#N)C#N)n(CCCCCCCC)c6=O)c6nsnc56)sc34)c3nsnc23)c1=O,0.9,14.74,0.585,7.93,-5.28,-3.7,1.58,1.58,-5.21,-3.41,1.8,1.81
YES,10.1002/adfm.201807662,,,CCCCC(CC)Cc1ccc(-c2c3cc(-c4ccc(-c5sc(-c6ccc(C)s6)c6c5C(=O)c5c(CC(CC)CCCC)sc(CC(CC)CCCC)c5C6=O)s4)sc3c(-c3ccc(CC(CC)CCCC)s3)c3cc(C)sc23)s1,CCCCCCCCn1c2cc(/C=C3\C(=O)c4cc(F)c(F)cc4C3=C(C#N)C#N)sc2c2sc3c(c21)C(c1ccc(CCCCCC)cc1)(c1ccc(CCCCCC)cc1)c1cc2c(cc1-3)C(c1ccc(CCCCCC)cc1)(c1ccc(CCCCCC)cc1)c1c-2sc2c3sc(/C=C4\C(=O)c5cc(F)c(F)cc5C4=C(C#N)C#N)cc3n(CCCCCCCC)c12,0.82,21.8,0.732,13.1,-5.42,-3.94,1.48,1.48,-5.21,-3.41,1.8,1.8
YES,10.1039/c9ta07919j,,,CCCCC(CC)COC(=O)c1sc2c(-c3cc4c(-c5ccc(CC(CC)CCCC)s5)c5sc(C)cc5c(-c5ccc(CC(CC)CCCC)s5)c4s3)sc(C)c2c1F,CCCCC(CC)CC1(CC(CC)CCCC)c2cc3c(cc2-c2sc(-c4ccc(/C=C5\SC(=S)N(CC)C5=O)c5nsnc45)cc21)C(CC(CC)CCCC)(CC(CC)CCCC)c1cc(-c2ccc(/C=C4\SC(=S)N(CC)C4=O)c4nsnc24)sc1-3,1.02,15.25,0.62,10.07,-5.42,-3.6,1.82,1.82,-5.39,-3.41,1.98,1.98
YES,10.1039/c9ta07919j,,,CCCCC(CC)COC(=O)c1sc2c(-c3cc4c(-c5ccc(CC(CC)CCCC)s5)c5sc(C)cc5c(-c5ccc(CC(CC)CCCC)s5)c4s3)sc(C)c2c1F,CCCCCCCCN1C(=O)/C(=C/c2ccc(-c3ccc(/C=C4\SC(=S)N(CCCCCCCC)C4=O)s3)s2)SC1=S,1.06,14.43,0.58,9.39,-5.67,-3.57,2.1,2.1,-5.39,-3.41,1.98,1.98
YES,https://doi.org/10.1016/j.nanoen.2019.01.039,PBT1-C,IT-4F,CCCCCCC(CCCC)Cc1ccc(-c2c3cc(-c4ccc(-c5sc(-c6ccc(C)s6)c6c5C(=O)c5c(CC(CC)CCCC)sc(CC(CC)CCCC)c5C6=O)s4)sc3c(-c3ccc(CC(CCCC)CCCCCC)cc3)c3cc(C)sc23)cc1,CCCCCCc1ccc(C2(c3ccc(CCCCCC)cc3)c3cc4c(cc3-c3sc5cc(/C=C6\C(=O)c7cc(F)c(F)cc7C6=C(C#N)C#N)sc5c32)C(c2ccc(CCCCCC)cc2)(c2ccc(CCCCCC)cc2)c2c-4sc3cc(/C=C4\C(=O)c5cc(F)c(F)cc5C4=C(C#N)C#N)sc23)cc1,0.79,19.7,0.705,10.9,-5.677,-4.105,1.57,1.522,-5.45,-3.41,2.05,1.85
YES,10.1002/adfm.201807006,,,CCCCCCC(CCCC)Cc1ccc(-c2c3cc(-c4ccc(-c5sc(-c6ccc(C)s6)c6c5C(=O)c5c(CC(CC)CCCC)sc(CC(CC)CCCC)c5C6=O)s4)sc3c(-c3ccc(CC(CCCC)CCCCCC)cc3)c3cc(C)sc23)cc1,CCCCCCc1ccc(C2(c3ccc(CCCCCC)cc3)c3cc4c(cc3-c3sc5cc(/C=C6\C(=O)c7ccc(F)cc7C6=C(C#N)C#N)sc5c32)C(c2ccc(CCCCCC)cc2)(c2ccc(CCCCCC)cc2)c2c-4sc3cc(/C=C4\C(=O)c5ccc(F)cc5C4=C(C#N)C#N)sc23)cc1,0.879,17.28,0.727,11.04,-5.67,-4.02,1.65,1.65,-5.42,-3.41,2.01,2.01
YES,10.1016/j.isci.2018.12.027,,,CCCCCCC(CCCC)Cn1nc2c(-c3ccc(C)s3)cc3c(cc(-c4ccc(-c5cc6c(-c7cc(F)c(SCC(CC)CCCC)s7)c7sc(C)cc7c(-c7cc(F)c(SCC(CC)CCCC)s7)c6s5)s4)c4nn(CC(CCCC)CCCCCC)nc43)c2n1,CCCCCCc1ccc(C2(c3ccc(CCCCCC)cc3)c3cc4c(cc3-c3sc5cc(/C=C6\C(=O)c7cc(F)c(F)cc7C6=C(C#N)C#N)sc5c32)C(c2ccc(CCCCCC)cc2)(c2ccc(CCCCCC)cc2)c2c-4sc3cc(/C=C4\C(=O)c5cc(F)c(F)cc5C4=C(C#N)C#N)sc23)cc1,0.93,19.23,0.741,13.25,-5.7,-3.99,1.71,1.71,-5.45,-3.41,2.04,2.04
YES,10.1016/j.isci.2018.12.027,,,CCCCCCC(CCCC)Cn1nc2c(-c3ccc(C)s3)cc3c(cc(-c4ccc(-c5cc6c(-c7cc(F)c(SCC(CC)CCCC)s7)c7sc(C)cc7c(-c7cc(F)c(SCC(CC)CCCC)s7)c6s5)s4)c4nn(CC(CCCC)CCCCCC)nc43)c2n1,CCCCCCc1ccc(C2(c3ccc(CCCCCC)cc3)c3cc4c(cc3-c3sc5cc(/C=C6\C(=O)c7ccccc7C6=C(C#N)C#N)sc5c32)C(c2ccc(CCCCCC)cc2)(c2ccc(CCCCCC)cc2)c2c-4sc3cc(/C=C4\C(=O)c5ccccc5C4=C(C#N)C#N)sc23)cc1,0.98,17.58,0.706,12.16,-5.55,-3.8,1.75,1.75,-5.45,-3.41,2.04,2.04
YES,10.1002/adma.201603588,,,CCCCCCCCCCCCC(CCCCCCCCCC)COc1c(F)c(-c2ccc(-c3cc4c(-c5ccc(SCC(CC)CCCC)cc5)c5sc(C)cc5c(-c5ccc(SCC(CC)CCCC)cc5)c4s3)s2)c2nsnc2c1-c1ccc(C)s1,CCCCCCc1ccc(C2(c3ccc(CCCCCC)cc3)c3cc4c(cc3-c3sc5cc(/C=C6\C(=O)c7ccccc7C6=C(C#N)C#N)sc5c32)C(c2ccc(CCCCCC)cc2)(c2ccc(CCCCCC)cc2)c2c-4sc3cc(/C=C4\C(=O)c5ccccc5C4=C(C#N)C#N)sc23)cc1,0.925,13,0.63,7.72,-5.51,-3.78,1.73,1.73,-5.43,-3.41,2.02,2.02
YES,10.1021/acsami.8b19563,,,CCCCC(CC)Cc1ccc(-c2c3cc(-c4ccc(-c5sc(-c6ccc(C)s6)c6c5C(=O)c5c(CC(CC)CCCC)sc(CC(CC)CCCC)c5C6=O)s4)sc3c(-c3ccc(CC(CC)CCCC)s3)c3cc(C)sc23)s1,CCCCCCC(CCCCCC)n1c(=O)c2ccc3c4ccc5c(=O)n(C(CCCCCC)CCCCCC)c(=O)c6cc7c8oc(-c9cc%10c%11cc%12c(=O)n(C(CCCCCC)CCCCCC)c(=O)c%13ccc%14c%15ccc%16c(=O)n(C(CCCCCC)CCCCCC)c(=O)c%17cc(c%10o9)c(c%15c%16%17)c%11c%14c%13%12)cc8c8cc(c1=O)c2c3c8c7c4c56,1.06,0.55,0.257,0.15,-5.98,-3.61,2.37,2.37,-5.23,-3.4,1.83,1.83
YES,10.1021/acsami.8b19563,,,CCCCC(CC)Cc1ccc(-c2c3cc(-c4ccc(-c5sc(-c6ccc(C)s6)c6c5C(=O)c5c(CC(CC)CCCC)sc(CC(CC)CCCC)c5C6=O)s4)sc3c(-c3ccc(CC(CC)CCCC)s3)c3cc(C)sc23)s1,CCCCCCCCC1(CCCCCCCC)c2cc(-c3cc4c5cc6c(=O)n(C(CCCCCC)CCCCCC)c(=O)c7ccc8c9ccc%10c(=O)n(C(CCCCCC)CCCCCC)c(=O)c%11cc(c4o3)c(c9c%10%11)c5c8c76)ccc2-c2ccc(-c3cc4c5cc6c(=O)n(C(CCCCCC)CCCCCC)c(=O)c7ccc8c9ccc%10c(=O)n(C(CCCCCC)CCCCCC)c(=O)c%11cc(c4o3)c(c9c%10%11)c5c8c76)cc21,1.04,9.88,0.616,6.33,-5.86,-3.56,2.3,2.3,-5.23,-3.4,1.83,1.83
YES,10.1021/jacs.8b04027,,,CCCCC(CC)COC(=O)c1sc2c(-c3cc4c(-c5ccc(CC(CC)CCCC)s5)c5sc(C)cc5c(-c5ccc(CC(CC)CCCC)s5)c4s3)sc(C)c2c1F,CCCCCCc1ccc(C2(c3ccc(CCCCCC)cc3)c3c(sc4cc(/C=C5\C(=O)c6cc(F)c(F)cc6C5=C(C#N)C#N)sc34)-c3sc4c(-c5ccc(CCCCCC)s5)c5c6c(sc5c(-c5ccc(CCCCCC)s5)c4c32)-c2sc3cc(/C=C4\C(=O)c5cc(F)c(F)cc5C4=C(C#N)C#N)sc3c2C6(c2ccc(CCCCCC)cc2)c2ccc(CCCCCC)cc2)cc1,0.732,23.81,0.727,13,-5.57,-4,1.57,1.57,-5.22,-3.4,1.82,1.82
YES,10.1021/jacs.8b04027,,,CCCCC(CC)COC(=O)c1sc2c(-c3cc4c(-c5ccc(CC(CC)CCCC)s5)c5sc(C)cc5c(-c5ccc(CC(CC)CCCC)s5)c4s3)sc(C)c2c1F,CCCCCCc1ccc(C2(c3ccc(CCCCCC)cc3)c3cc(/C=C4\C(=O)c5cc(F)c(F)cc5C4=C(C#N)C#N)sc3-c3sc4c(sc5c(-c6ccc(CCCCCC)s6)c6c(sc7c8c(sc76)-c6sc(/C=C7\C(=O)c9cc(F)c(F)cc9C7=C(C#N)C#N)cc6C8(c6ccc(CCCCCC)cc6)c6ccc(CCCCCC)cc6)c(-c6ccc(CCCCCC)s6)c54)c32)cc1,0.772,19.84,0.651,10.3,-5.61,-3.92,1.69,1.69,-5.22,-3.4,1.82,1.82
YES,10.1039/c8ta08891h,,,CCCCC(CC)COC(=O)c1sc2c(-c3cc4c(-c5ccc(CC(CC)CCCC)s5)c5sc(C)cc5c(-c5ccc(CC(CC)CCCC)s5)c4s3)sc(C)c2c1F,CCCCCCc1ccc(C2(c3ccc(CCCCCC)cc3)c3cc4c(cc3-c3sc(-c5sc(/C=C6\C(=O)c7cc(F)c(F)cc7C6=C(C#N)C#N)cc5OCC(CC)CCCC)cc32)C(c2ccc(CCCCCC)cc2)(c2ccc(CCCCCC)cc2)c2cc(-c3sc(/C=C5\C(=O)c6cc(F)c(F)cc6C5=C(C#N)C#N)cc3OCC(CC)CCCC)sc2-4)cc1,0.736,22.12,0.643,10.46,-5.44,-4.19,1.25,1.25,-5.22,-3.4,1.82,1.82
YES,10.1039/c8ta08891h,,,CCCCC(CC)COC(=O)c1sc2c(-c3cc4c(-c5ccc(CC(CC)CCCC)s5)c5sc(C)cc5c(-c5ccc(CC(CC)CCCC)s5)c4s3)sc(C)c2c1F,CCCCCCc1ccc(C2(c3ccc(CCCCCC)cc3)Oc3c(sc4c5c(sc34)-c3sc4cc(/C=C6\C(=O)c7cc(F)c(F)cc7C6=C(C#N)C#N)sc4c3C(c3ccc(CCCCCC)cc3)(c3ccc(CCCCCC)cc3)O5)-c3sc4cc(/C=C5\C(=O)c6cc(F)c(F)cc6C5=C(C#N)C#N)sc4c32)cc1,0.71,22.3,0.677,10.72,-5.46,-3.9,1.56,1.56,-5.22,-3.4,1.82,1.82
YES,10.1039/c8tc04746d,,,CCCCCCC(CCCC)Cc1cc(-c2cc(CC(CCCC)CCCCCC)c(-c3cc(F)c(-c4sc(C)cc4F)s3)s2)sc1C,CCCCCCCCC1(CCCCCCCC)c2cc3c(cc2-c2sc(-c4ccc(/C=C5\SC(=S)N(CC)C5=O)c5nsnc45)cc21)C(CCCCCCCC)(CCCCCCCC)c1cc(-c2ccc(/C=C4\SC(=S)N(CC)C4=O)c4nsnc24)sc1-3,1.06,9.9,0.6,6.3,-5.53,-3.88,1.65,1.65,-5.3,-3.4,1.9,1.9
YES,10.1002/solr.201800129,,,CCCCCCC(CCCC)Cc1ccc(-c2c3cc(-c4ccc(-c5sc(-c6ccc(C)s6)c6c5C(=O)c5c(CC(CC)CCCC)sc(CC(CC)CCCC)c5C6=O)s4)sc3c(-c3ccc(CC(CCCC)CCCCCC)cc3)c3cc(C)sc23)cc1,CCCCCCc1ccc(C2(c3ccc(CCCCCC)cc3)c3cc4c(cc3-c3sc5cc(/C=C6\C(=O)c7cscc7C6=C(C#N)C#N)sc5c32)C(c2ccc(CCCCCC)cc2)(c2ccc(CCCCCC)cc2)c2c-4sc3cc(/C=C4\C(=O)c5cscc5C4=C(C#N)C#N)sc23)cc1,0.94,17.2,0.79,12.8,-5.62,-3.96,1.66,1.66,-5.46,-3.4,2.06,2.06
YES,10.1039/C8TA05868G,PTZP,IDIC,CCCCCCC(CCCC)Cc1ccc(-c2c3cc(-c4sc(-c5nc6sc(-c7cc(CC(CC)CCCC)c(C)s7)nc6s5)cc4CC(CC)CCCC)sc3c(-c3ccc(CC(CCCC)CCCCCC)cc3)c3cc(C)sc23)cc1,CCCCCCC1(CCCCCC)c2cc3c(cc2-c2sc(/C=C4\C(=O)c5ccccc5C4=C(C#N)C#N)cc21)C(CCCCCC)(CCCCCC)c1cc(/C=C2\C(=O)c4ccccc4C2=C(C#N)C#N)sc1-3,0.9,17.9,0.733,11.8,-5.705,-3.997,1.71,1.636,-5.41,-3.4,2.01,2.01
YES,10.1039/c6ta09607g,,,CCCCCCCC[Si]1(CCCCCCCC)c2cc(C)sc2-c2sc(-c3c(F)cc(C)c4nn(CCCCCC)nc34)cc21,CCCCCCCCCCN1C(=O)C2=C(c3ccc(C(=C(C#N)C#N)C(=C(C#N)C#N)c4ccc(-n5c6ccccc6c6ccccc65)cc4)s3)N(CCCCCCCCCC)C(=O)C2=C1c1ccc(C#Cc2ccc(-n3c4ccccc4c4ccccc43)cc2)s1,0.9,13.78,0.58,7.19,-5.33,-3.81,1.52,1.52,-5.4,-3.4,2,2
YES,10.1039/c6ta09607g,,,CCCCCCCC[Si]1(CCCCCCCC)c2cc(C)sc2-c2sc(-c3c(F)cc(C)c4nn(CCCCCC)nc34)cc21,CCCCCCCCCCN1C(=O)C2=C(c3ccc(C(=C(C#N)C#N)C(=C(C#N)C#N)c4ccc(-n5c6ccccc6c6ccccc65)cc4)s3)N(CCCCCCCCCC)C(=O)C2=C1c1cccs1,0.94,10.56,0.49,4.86,-5.52,-3.83,1.69,1.69,-5.4,-3.4,2,2
YES,10.1039/c8tc04746d,,,CCCCCCCCC(CCCCCC)Cc1cc(-c2cc(CC(CCCCCC)CCCCCCCC)c(-c3cc(F)c(-c4sc(-c5sc(-c6cc(CC(CCCC)CCCCCC)c(C)s6)cc5CC(CCCC)CCCCCC)cc4F)s3)s2)sc1-c1cc(F)c(-c2sc(C)cc2F)s1,CCCCCCCCC1(CCCCCCCC)c2cc3c(cc2-c2sc(-c4ccc(/C=C5\SC(=S)N(CC)C5=O)c5nsnc45)cc21)C(CCCCCCCC)(CCCCCCCC)c1cc(-c2ccc(/C=C4\SC(=S)N(CC)C4=O)c4nsnc24)sc1-3,1.02,10.7,0.6,6.5,-5.53,-3.88,1.65,1.65,-5.31,-3.4,1.91,1.91
YES,10.1021/acs.chemmater.9b02355,,,CCCCCCCCC(CCCCCC)Cn1nc2c(-c3ccc(C)s3)c(F)c(F)c(-c3ccc(-c4cc5c(-c6ccc([Si](CCC)(CCC)CCC)s6)c6sc(C)cc6c(-c6ccc([Si](CCC)(CCC)CCC)s6)c5s4)s3)c2n1,CCCCCCCCC(CCCCCC)Cn1c2cc3c(cc2c2cc4c(cc21)-c1sc(/C=C2\C(=O)c5cc(F)c(F)cc5C2=C(C#N)C#N)cc1C4(c1ccc(CCCCCC)cc1)c1ccc(CCCCCC)cc1)C(c1ccc(CCCCCC)cc1)(c1ccc(CCCCCC)cc1)c1cc(/C=C2\C(=O)c4cc(F)c(F)cc4C2=C(C#N)C#N)sc1-3,0.9,18.64,0.662,11.18,-5.95,-3.99,1.96,1.96,-5.35,-3.4,1.95,1.95
YES,10.1021/acs.chemmater.9b02355,,,CCCCCCCCC(CCCCCC)Cn1nc2c(-c3ccc(C)s3)c(F)c(F)c(-c3ccc(-c4cc5c(-c6ccc([Si](CCC)(CCC)CCC)s6)c6sc(C)cc6c(-c6ccc([Si](CCC)(CCC)CCC)s6)c5s4)s3)c2n1,CCCCCCCCC(CCCCCC)Cn1c2cc3c(cc2c2cc4c(cc21)-c1sc(/C=C2\C(=O)c5ccccc5C2=C(C#N)C#N)cc1C4(c1ccc(CCCCCC)cc1)c1ccc(CCCCCC)cc1)C(c1ccc(CCCCCC)cc1)(c1ccc(CCCCCC)cc1)c1cc(/C=C2\C(=O)c4ccccc4C2=C(C#N)C#N)sc1-3,1.03,12.3,0.435,5.51,-5.63,-3.57,2.06,2.06,-5.35,-3.4,1.95,1.95
YES,10.1021/acs.chemmater.9b02355,,,CCCCCCCCC(CCCCCC)Cn1nc2c(-c3ccc(C)s3)c(F)c(F)c(-c3ccc(-c4cc5c(-c6ccc([Si](CCC)(CCC)CCC)s6)c6sc(C)cc6c(-c6ccc([Si](CCC)(CCC)CCC)s6)c5s4)s3)c2n1,CCCCCCCCn1c2cc3c(cc2c2cc4c(cc21)-c1sc(/C=C2\C(=O)c5ccccc5C2=C(C#N)C#N)cc1C4(c1ccc(CCCCCC)cc1)c1ccc(CCCCCC)cc1)C(c1ccc(CCCCCC)cc1)(c1ccc(CCCCCC)cc1)c1cc(/C=C2\C(=O)c4ccccc4C2=C(C#N)C#N)sc1-3,1.01,5.81,0.376,2.38,-5.63,-3.54,2.09,2.09,-5.35,-3.4,1.95,1.95
YES,10.1021/acsami.9b07112.s001,,,CCCCCCCCC(CCCCCC)Cn1nc2c(-c3ccc(C)s3)c(F)c(F)c(-c3ccc(-c4cc5c(-c6cccc(SCC(CC)CCCC)c6)c6sc(C)cc6c(-c6cccc(SCC(CC)CCCC)c6)c5s4)s3)c2n1,CCCCCCc1ccc(C2(c3ccc(CCCCCC)cc3)c3cc4c(cc3-c3sc5cc(/C=C6\C(=O)c7ccccc7C6=C(C#N)C#N)sc5c32)C(c2ccc(CCCCCC)cc2)(c2ccc(CCCCCC)cc2)c2c-4sc3cc(/C=C4\C(=O)c5ccccc5C4=C(C#N)C#N)sc23)cc1,0.95,18.02,0.715,13.16,-5.6,-3.85,1.75,1.75,-5.4,-3.4,2,2
YES,10.1002/adfm.201903596,,,CCCCCCCCC(CCCCCC)CSc1ccc(-c2c3cc(-c4ccc(-c5c(F)c(F)c(-c6ccc(C)s6)c6nn(CC(CCCCCC)CCCCCCCC)nc56)s4)sc3c(-c3ccc(SCC(CCCCCC)CCCCCCCC)s3)c3cc(C)sc23)s1,CCCCCCc1ccc(C2(c3ccc(CCCCCC)cc3)c3c(sc4cc(/C=C5\C(=O)c6ccccc6C5=C(C#N)C#N)sc34)-c3sc4c5c(sc4c32)-c2sc3cc(/C=C4\C(=O)c6ccccc6C4=C(C#N)C#N)sc3c2C5(c2ccc(CCCCCC)cc2)c2ccc(CCCCCC)cc2)cc1,0.84,15.47,0.623,8.15,-5.45,-3.94,1.51,1.51,-5.34,-3.4,1.94,1.94
YES,10.1002/adfm.201903596,,,CCCCCCCCC(CCCCCC)CSc1ccc(-c2c3cc(-c4ccc(-c5c(F)c(F)c(-c6ccc(C)s6)c6nn(CC(CCCCCC)CCCCCCCC)nc56)s4)sc3c(-c3ccc(SCC(CCCCCC)CCCCCCCC)s3)c3cc(C)sc23)s1,N#CC(C#N)=C1/C(=C/c2cc3c(s2)-c2cc4c(cc2C3(CCCCc2ccccc2)CCCCc2ccccc2)-c2sc(/C=C3\C(=O)c5ccccc5C3=C(C#N)C#N)cc2C4(CCCCc2ccccc2)CCCCc2ccccc2)C(=O)c2ccccc21,0.89,15.17,0.751,10.22,-5.7,-3.93,1.77,1.77,-5.34,-3.4,1.94,1.94
YES,10.1002/marc.201700872,,,CCCCCCCCc1c(C)sc2cc(-c3sc(-c4cc5sc(-c6cc7c(-c8ccc(SCC(CC)CCCC)s8)cc8c(cc(-c9ccc(SCC(CC)CCCC)s9)c9cc(C)sc98)c7s6)c(CCCCCCCC)c5s4)c4c3C(=O)c3c(CC(CC)CCCC)sc(CC(CC)CCCC)c3C4=O)sc12,CCCCCCC1(CCCCCC)c2cc3c(cc2-c2sc(/C=C4\C(=O)c5ccccc5C4=C(C#N)C#N)cc21)C(CCCCCC)(CCCCCC)c1cc(/C=C2\C(=O)c4ccccc4C2=C(C#N)C#N)sc1-3,0.907,15.15,0.597,8.12,-5.69,-3.91,1.78,1.78,-5.29,-3.4,1.89,1.89
YES,10.1002/adfm.201706404,PBDTS-FBT,ITIC,CCCCCCCCc1cc(-c2c(F)c(F)c(-c3cc(CCCCCCCC)c(-c4cc5c(-c6ccc(SCC(CCCC)CCCCCC)s6)c6sc(C)cc6c(-c6ccc(SCC(CCCC)CCCCCC)s6)c5s4)s3)c3nsnc23)sc1C,CCCCCCc1ccc(C2(c3ccc(CCCCCC)cc3)c3cc4c(cc3-c3sc5cc(/C=C6\C(=O)c7ccccc7C6=C(C#N)C#N)sc5c32)C(c2ccc(CCCCCC)cc2)(c2ccc(CCCCCC)cc2)c2c-4sc3cc(/C=C4\C(=O)c5ccccc5C4=C(C#N)C#N)sc23)cc1,0.89,14.63,0.659,8.58,-5.576,-3.916,1.66,1.59,-5.2,-3.4,1.8,1.7
YES,10.1021/acsami.6b08284,,,CCCCC(CC)COC(=O)c1sc2c(-c3cc4c(OCC(CC)CCCC)c5sc(C)cc5c(OCC(CC)CCCC)c4s3)sc(C)c2c1F,CCC(CC)N1C(=O)c2ccc3c4c5c(c6ccc(c2c36)C1=O)=CC=C1C(=O)N(C(CC)CC)C(=O)C(C=C4)C15,0.84,7.57,0.559,3.55,-5.9,-3.8,2.1,2.1,-5.02,-3.39,1.63,1.63
YES,10.1021/acsami.6b03926,,,CCCCC(CC)COC(=O)c1sc2c(-c3cc4c(OCC(CC)CCCC)c5sc(C)cc5c(OCC(CC)CCCC)c4s3)sc(C)c2c1F,CCCCCC(CC)CN1C(=O)C2=CC(c3ccc(C4=c5c6c(c7c(OCCOC)cc8c9c(ccc5c97)C(=O)N(CC(CC)CCCC)C8=O)C=CC5C(=O)N(CC(CC)CCCCC)C(=O)C(=C4)C65)s3)=c3c4c(c5c(OCCOC)cc6c7c(ccc3c75)C(=O)N(CC(CC)CCCC)C6=O)C=CC(C1=O)C24,0.84,8.46,0.552,4.1,-5.64,-3.84,1.8,1.8,-5.02,-3.39,1.63,1.63
YES,10.1002/smll.201902241,,,CCCCCCc1c(C)sc(-c2cc3c(OCC(CC)CCCC)c4sc(C)cc4c(OCC(CC)CCCC)c3s2)c1F,CCCCCCc1cc(C2(c3ccc(CCCCCC)s3)c3cc4c(cc3-c3sc5cc(/C=C6\C(=O)c7ccccc7C6=C(C#N)C#N)sc5c32)C(c2ccc(CCCCCC)s2)(c2ccc(CCCCCC)s2)c2c-4sc3cc(/C=C4\C(=O)c5ccccc5C4=C(C#N)C#N)sc23)cs1,0.92,3.2,0.335,1.1,-5.67,-4.06,1.61,1.61,-5.47,-3.39,2.08,2.08
YES,10.1002/adfm.202170168,,,CCCCCCc1cc(-c2nc3sc(-c4cc(CCCCCC)c(-c5cc6c(-c7cc(Cl)c(CC(CC)CCCC)s7)c7sc(C)cc7c(-c7cc(Cl)c(CC(CC)CCCC)s7)c6s5)s4)nc3s2)sc1C,CCCCCCc1ccc(C2(c3ccc(CCCCCC)cc3)c3cc4c(cc3-c3sc5cc(/C=C6\C(=O)c7cc(F)c(F)cc7C6=C(C#N)C#N)sc5c32)C(c2ccc(CCCCCC)cc2)(c2ccc(CCCCCC)cc2)c2c-4sc3cc(/C=C4\C(=O)c5cc(F)c(F)cc5C4=C(C#N)C#N)sc23)cc1,0.77,6.59,0.41,2.15,-5.66,-4.14,1.52,1.52,-5.29,-3.39,1.9,1.9
YES,10.1002/aenm.201602119,,,CCCCCCCCC(CCCCCC)Cc1cc(-c2sc(-c3c(F)c(F)c(-c4cc(CC(CCCCCC)CCCCCCCC)c(-c5cc(CC(CCCCCC)CCCCCCCC)c(-c6ccc(-c7ccc(-c8c(F)c(F)c(-c9ccc(C)s9)c9nsnc89)s7)s6)s5)s4)c4nonc34)cc2CC(CCCCCC)CCCCCCCC)sc1C,CCCCCCc1cc(C2(c3ccc(CCCCCC)s3)c3cc4c(cc3-c3sc5cc(/C=C6\C(=O)c7ccccc7C6=C(C#N)C#N)sc5c32)C(c2ccc(CCCCCC)s2)(c2ccc(CCCCCC)s2)c2c-4sc3cc(/C=C4\C(=O)c5ccccc5C4=C(C#N)C#N)sc23)cs1,0.96,15.29,0.598,9,-5.66,-3.96,1.7,1.7,-5.48,-3.39,2.09,2.09
YES,10.1002/aenm.201801582,J52-FS,BTA13,CCCCCCCCC(CCCCCC)Cn1nc2c(-c3ccc(C)s3)c(F)c(F)c(-c3ccc(-c4cc5c(-c6cc(F)c(SCC(CC)CCCC)s6)c6sc(C)cc6c(-c6cc(F)c(SCC(CC)CCCC)s6)c5s4)s3)c2n1,CCCCCCCCn1nc2c(/C=c3/sc(=C(C#N)C#N)n(CC)c3=O)ccc(-c3cc4sc5c(c4s3)C(c3ccc(CCCCCC)cc3)(c3ccc(CCCCCC)cc3)c3cc4c(cc3-5)C(c3ccc(CCCCCC)cc3)(c3ccc(CCCCCC)cc3)c3c-4sc4cc(-c5ccc(/C=c6/sc(=C(C#N)C#N)n(CC)c6=O)c6nn(CCCCCCCC)nc56)sc34)c2n1,1.24,6.74,0.46,3.84,-5.34,-3.62,1.72,1.72,-5.32,-3.39,1.93,1.93
YES,10.1021/acsami.8b20567,,,CCCCC(CC)Cc1ccc(-c2c3cc(-c4ccc(-c5sc(-c6ccc(C)s6)c6c5C(=O)c5c(CC(CC)CCCC)sc(CC(CC)CCCC)c5C6=O)s4)sc3c(-c3ccc(CC(CC)CCCC)s3)c3cc(C)sc23)s1,CCCCCCC1(CCCCCC)c2cc(/C=C3\C(=O)c4cc(Cl)c(Cl)cc4C3=C(C#N)C#N)sc2-c2sc(-c3cc4c(s3)-c3sc(/C=C5\C(=O)c6cc(Cl)c(Cl)cc6C5=C(C#N)C#N)cc3C4(CCCCCC)CCCCCC)cc21,0.65,21.3,0.668,9.28,-5.29,-3.93,1.36,1.36,-5.18,-3.38,1.8,1.8
YES,10.1021/acsami.8b20567,,,CCCCC(CC)Cc1ccc(-c2c3cc(-c4ccc(-c5sc(-c6ccc(C)s6)c6c5C(=O)c5c(CC(CC)CCCC)sc(CC(CC)CCCC)c5C6=O)s4)sc3c(-c3ccc(CC(CC)CCCC)s3)c3cc(C)sc23)s1,CCCCCCC1(CCCCCC)c2cc(/C=C3\C(=O)c4cc(F)c(F)cc4C3=C(C#N)C#N)sc2-c2sc(-c3cc4c(s3)-c3sc(/C=C5\C(=O)c6cc(F)c(F)cc6C5=C(C#N)C#N)cc3C4(CCCCCC)CCCCCC)cc21,0.68,20.1,0.696,9.47,-5.26,-3.87,1.39,1.39,-5.18,-3.38,1.8,1.8
YES,10.1002/aenm.201702870,,,CCCCC(CC)Cc1ccc(-c2c3cc(-c4ccc(-c5sc(-c6ccc(C)s6)c6c5C(=O)c5c(CC(CC)CCCC)sc(CC(CC)CCCC)c5C6=O)s4)sc3c(-c3ccc(CC(CC)CCCC)s3)c3cc(C)sc23)s1,CCCCCCCCC1(CCCCCCCC)c2cc3c(cc2-c2cc4c(cc21)-c1sc(/C=C2\C(=O)c5ccc(Cl)cc5C2=C(C#N)C#N)cc1C4(CCCCCCCC)CCCCCCCC)C(CCCCCCCC)(CCCCCCCC)c1cc(/C=C2\C(=O)c4ccc(Cl)cc4C2=C(C#N)C#N)sc1-3,0.87,17.61,0.75,11.47,-5.62,-4.04,1.58,1.58,-5.18,-3.38,1.8,1.8
YES,10.1002/aenm.201702870,,,CCCCC(CC)Cc1ccc(-c2c3cc(-c4ccc(-c5sc(-c6ccc(C)s6)c6c5C(=O)c5c(CC(CC)CCCC)sc(CC(CC)CCCC)c5C6=O)s4)sc3c(-c3ccc(CC(CC)CCCC)s3)c3cc(C)sc23)s1,CCCCCCCCC1(CCCCCCCC)c2cc3c(cc2-c2cc4c(cc21)-c1sc(/C=C2\C(=O)c5ccc(F)cc5C2=C(C#N)C#N)cc1C4(CCCCCCCC)CCCCCCCC)C(CCCCCCCC)(CCCCCCCC)c1cc(/C=C2\C(=O)c4ccc(F)cc4C2=C(C#N)C#N)sc1-3,0.88,17.36,0.71,10.85,-5.72,-4.13,1.59,1.59,-5.18,-3.38,1.8,1.8
YES,10.1002/aenm.201702870,,,CCCCC(CC)Cc1ccc(-c2c3cc(-c4ccc(-c5sc(-c6ccc(C)s6)c6c5C(=O)c5c(CC(CC)CCCC)sc(CC(CC)CCCC)c5C6=O)s4)sc3c(-c3ccc(CC(CC)CCCC)s3)c3cc(C)sc23)s1,CCCCCCCCC1(CCCCCCCC)c2cc3c(cc2-c2cc4c(cc21)-c1sc(/C=C2\C(=O)c5ccccc5C2=C(C#N)C#N)cc1C4(CCCCCCCC)CCCCCCCC)C(CCCCCCCC)(CCCCCCCC)c1cc(/C=C2\C(=O)c4ccccc4C2=C(C#N)C#N)sc1-3,0.94,15.02,0.67,9.59,-5.42,-3.79,1.63,1.63,-5.18,-3.38,1.8,1.8
YES,10.1002/aenm.201702870,,,CCCCC(CC)Cc1ccc(-c2c3cc(-c4ccc(-c5sc(-c6ccc(C)s6)c6c5C(=O)c5c(CC(CC)CCCC)sc(CC(CC)CCCC)c5C6=O)s4)sc3c(-c3ccc(CC(CC)CCCC)s3)c3cc(C)sc23)s1,O=C(C(C=CC(Br)=C1)=C1C/2=C(C#N)/C#N)C2=C/C3=CC4=C(S3)C5=CC6=C(C(C=C(C(CCCCCCCC)(CCCCCCCC)C7=C8SC(/C=C9C(C(C=CC(Br)=C%10)=C%10C\\9=C(C#N)\\C#N)=O)=C7)C8=C%11)=C%11C6(CCCCCCCC)CCCCCCCC)C=C5C4(CCCCCCCC)CCCCCCCC,0.87,18.22,0.76,12.05,-5.62,-4.06,1.56,1.56,-5.18,-3.38,1.8,1.8
YES,10.1002/marc.201900120,,,CCCCC(CC)COc1cccc(-c2nc3c(-c4ccc(C)s4)cc4c(cc(-c5ccc(-c6cc(F)c(-c7sc(C)cc7F)s6)s5)c5nc(-c6cccc(OCC(CC)CCCC)c6)c(-c6cccc(OCC(CC)CCCC)c6)nc54)c3nc2-c2cccc(OCC(CC)CCCC)c2)c1,CCCCCCc1ccc(C2(c3ccc(CCCCCC)cc3)c3cc4c(cc3-c3sc5cc(/C=C6\C(=O)c7ccc(C)cc7C6=C(C#N)C#N)sc5c32)C(c2ccc(CCCCCC)cc2)(c2ccc(CCCCCC)cc2)c2c-4sc3cc(/C=C4\C(=O)c5ccc(C)cc5C4=C(C#N)C#N)sc23)cc1,0.8,14.3,0.66,7.5,-5.58,-3.98,1.6,1.6,-5.28,-3.38,1.9,1.9
YES,10.1002/aenm.201801582,J52-F,BTA13,CCCCCCCCC(CCCCCC)Cn1nc2c(-c3ccc(C)s3)c(F)c(F)c(-c3ccc(-c4cc5c(-c6cc(F)c(CC(CC)CCCC)s6)c6sc(C)cc6c(-c6cc(F)c(CC(CC)CCCC)s6)c5s4)s3)c2n1,CCCCCCCCn1nc2c(/C=c3/sc(=C(C#N)C#N)n(CC)c3=O)ccc(-c3cc4sc5c(c4s3)C(c3ccc(CCCCCC)cc3)(c3ccc(CCCCCC)cc3)c3cc4c(cc3-5)C(c3ccc(CCCCCC)cc3)(c3ccc(CCCCCC)cc3)c3c-4sc4cc(-c5ccc(/C=c6/sc(=C(C#N)C#N)n(CC)c6=O)c6nn(CCCCCCCC)nc56)sc34)c2n1,1.18,11.55,0.613,8.36,-5.34,-3.62,1.72,1.72,-5.29,-3.38,1.91,1.92
YES,10.1039/c8ee01546e,,,CCCCCCCCCCCCc1cc(C)sc1-c1sc(-c2sc(-c3cc4c(-c5ccc([Si](CCC)(CCC)CCC)s5)c5sc(C)cc5c(-c5ccc([Si](CCC)(CCC)CCC)s5)c4s3)cc2CCCCCCCCCCCC)c2c1C(=O)N(CC(CCCCCC)CCCCCCCC)C2=O,CCCCCCC1(CCCCCC)c2cc(-c3ccc(/C=C4\C(=O)c5ccccc5C4=C(C#N)C#N)s3)ccc2-c2sc(/C=C3\C(=O)c4ccccc4C3=C(C#N)C#N)cc21,0.961,5.9,0.406,2.06,-5.7,-4.01,1.69,1.69,-5.38,-3.38,2,2
YES,10.1039/c8ee01546e,,,CCCCCCCCCCCCc1cc(C)sc1-c1sc(-c2sc(-c3cc4c(-c5ccc([Si](CCC)(CCC)CCC)s5)c5sc(C)cc5c(-c5ccc([Si](CCC)(CCC)CCC)s5)c4s3)cc2CCCCCCCCCCCC)c2c1C(=O)N(CC(CCCCCC)CCCCCCCC)C2=O,CCCCCCC1(CCCCCC)c2cc3c(cc2-c2sc(/C=C4\C(=O)c5ccccc5C4=C(C#N)C#N)cc21)C(CCCCCC)(CCCCCC)c1cc(/C=C2\C(=O)c4ccccc4C2=C(C#N)C#N)sc1-3,0.958,12,0.536,6.18,-5.67,-4.1,1.57,1.57,-5.38,-3.38,2,2
YES,10.1039/c8ee01546e,,,CCCCCCCCCCCCc1cc(C)sc1-c1sc(-c2sc(-c3cc4c(-c5ccc([Si](CCC)(CCC)CCC)s5)c5sc(C)cc5c(-c5ccc([Si](CCC)(CCC)CCC)s5)c4s3)cc2CCCCCCCCCCCC)c2c1C(=O)N(CC(CCCCCC)CCCCCCCC)C2=O,CCCCCCc1cccc(C2(c3cccc(CCCCCC)c3)c3cc4c(cc3-c3sc5cc(/C=C6\C(=O)c7ccccc7C6=C(C#N)C#N)sc5c32)C(c2cccc(CCCCCC)c2)(c2cccc(CCCCCC)c2)c2c-4sc3cc(/C=C4\C(=O)c5ccccc5C4=C(C#N)C#N)sc23)c1,1.031,11.1,0.56,6.41,-5.54,-3.95,1.59,1.59,-5.38,-3.38,2,2
YES,10.1016/j.synthmet.2016.07.015,,,CCCCCCCCCCCCOc1c(OCCCCCCCCCCCC)c(-c2ccc(-c3ccc4c5ccc(C)cc5n(CCCCCCCC)c4c3)s2)c2nsnc2c1-c1ccc(C)s1,CCCCCCCCC(CCCCCC)CN1C(=O)c2cccc3c(-c4ccc(C#Cc5ccc(-c6ccc7c8c(cccc68)C(=O)N(CC(CCCCCC)CCCCCCCC)C7=O)s5)s4)ccc(c23)C1=O,1.2,0.9,0.22,0.24,-5.95,-3.49,2.46,2.46,-5.23,-3.38,1.85,1.85
YES,10.1016/j.synthmet.2016.07.015,,,CCCCCCCCCCCCOc1c(OCCCCCCCCCCCC)c(-c2ccc(-c3ccc4c5ccc(C)cc5n(CCCCCCCC)c4c3)s2)c2nsnc2c1-c1ccc(C)s1,CCCCCCCCCCCCCCN1C(=O)c2cccc3c(-c4ccc(C#Cc5ccc(-c6ccc7c8c(cccc68)C(=O)N(CCCCCCCCCCCCCC)C7=O)s5)s4)ccc(c23)C1=O,1.22,3.71,0.36,1.68,-5.83,-3.39,2.44,2.44,-5.23,-3.38,1.85,1.85
YES,10.1016/j.synthmet.2016.07.015,,,CCCCCCCCCCCCOc1c(OCCCCCCCCCCCC)c(-c2ccc(-c3ccc4c5ccc(C)cc5n(CCCCCCCC)c4c3)s2)c2nsnc2c1-c1ccc(C)s1,CCCCCCCCN1C(=O)c2cccc3c(-c4ccc(C#Cc5ccc(-c6ccc7c8c(cccc68)C(=O)N(CCCCCCCC)C7=O)s5)s4)ccc(c23)C1=O,1.24,2.16,0.3,0.82,-5.84,-3.41,2.43,2.43,-5.23,-3.38,1.85,1.85
YES,10.1002/adfm.201704507,,,CCCCCCCCCCCCSc1ccc(-c2c3cc(-c4ccc(-c5c(F)c(F)c(-c6ccc(C)s6)c6nn(CC(CCCCCC)CCCCCCCC)nc56)s4)sc3c(-c3ccc(SCCCCCCCCCCCC)s3)c3cc(C)sc23)s1,[C-]#[N+]/C(C#N)=c1/s/c(=C\c2ccc(-c3cc4c(s3)-c3cc5c(cc3C4(c3ccc(CCCCCC)cc3)c3ccc(CCCCCC)cc3)-c3sc(-c4ccc(/C=c6\sc(=C(C#N)C#N)n(CC)c6=O)c6nn(CCCCCCCC)nc46)cc3C5(c3ccc(CCCCCC)cc3)c3ccc(CCCCCC)cc3)c3nn(CCCCCCCC)nc23)c(=O)n1CC,1.15,10.84,0.662,8.25,-5.49,-3.73,1.76,1.76,-5.32,-3.38,1.94,1.94
YES,10.1002/adfm.201704507,,,CCCCCCCCCCCCSc1ccc(-c2c3cc(-c4ccc(-c5c(F)c(F)c(-c6ccc(C)s6)c6nn(CC(CCCCCC)CCCCCCCC)nc56)s4)sc3c(-c3ccc(SCCCCCCCCCCCC)s3)c3cc(C)sc23)s1,CCCCCCCCn1nc2c(/C=C3/SC(=O)N(CC)C3=O)ccc(-c3cc4c(s3)-c3cc5c(cc3C4(c3ccc(CCCCCC)cc3)c3ccc(CCCCCC)cc3)-c3sc(-c4ccc(/C=C6/SC(=O)N(CC)C6=O)c6nn(CCCCCCCC)nc46)cc3C5(c3ccc(CCCCCC)cc3)c3ccc(CCCCCC)cc3)c2n1,1.29,0.84,0.239,0.26,-5.43,-3.43,2,2,-5.32,-3.38,1.94,1.94
YES,10.1002/adfm.201704507,,,CCCCCCCCCCCCSc1ccc(-c2c3cc(-c4ccc(-c5c(F)c(F)c(-c6ccc(C)s6)c6nn(CC(CCCCCC)CCCCCCCC)nc56)s4)sc3c(-c3ccc(SCCCCCCCCCCCC)s3)c3cc(C)sc23)s1,CCCCCCCCn1nc2c(/C=C3/SC(=S)N(CC)C3=O)ccc(-c3cc4c(s3)-c3cc5c(cc3C4(c3ccc(CCCCCC)cc3)c3ccc(CCCCCC)cc3)-c3sc(-c4ccc(/C=C6/SC(=S)N(CC)C6=O)c6nn(CCCCCCCC)nc46)cc3C5(c3ccc(CCCCCC)cc3)c3ccc(CCCCCC)cc3)c2n1,1.24,5.21,0.467,3.02,-5.46,-3.59,1.87,1.87,-5.32,-3.38,1.94,1.94
YES,10.1002/aenm.201802686,,,CCCCC(CC)Cc1ccccc1-c1c2cc(-c3ccc(-c4sc(-c5ccc(C)s5)c5c4C(=O)c4c(CC(CC)CCCC)sc(CC(CC)CCCC)c4C5=O)s3)sc2c(-c2ccccc2CC(CC)CCCC)c2cc(C)sc12,CCCCCCc1ccc(C2(c3ccc(CCCCCC)cc3)c3cc4c(cc3-c3sc5cc(/C=C6\C(=O)c7cscc7C6=C(C#N)C#N)sc5c32)C(c2ccc(CCCCCC)cc2)(c2ccc(CCCCCC)cc2)c2c-4sc3cc(/C=C4\C(=O)c5cscc5C4=C(C#N)C#N)sc23)cc1,1,8.43,0.366,3.09,-5.62,-3.96,1.66,1.66,-5.52,-3.37,2.15,2.15
YES,10.1002/aenm.201802686,PTBB-o,ITCT,CCCCC(CC)CSc1ccccc1-c1c2cc(-c3ccc(-c4sc(-c5ccc(C)s5)c5c4C(=O)c4c(CC(CC)CCCC)sc(CC(CC)CCCC)c4C5=O)s3)sc2c(-c2ccccc2SCC(CC)CCCC)c2cc(C)sc12,CCCCCCc1ccc(C2(c3ccc(CCCCCC)cc3)c3cc4c(cc3-c3sc5cc(/C=C6\C(=O)c7cscc7C6=C(C#N)C#N)sc5c32)C(c2ccc(CCCCCC)cc2)(c2ccc(CCCCCC)cc2)c2c-4sc3cc(/C=C4\C(=O)c5cscc5C4=C(C#N)C#N)sc23)cc1,0.99,7.35,0.305,2.14,-5.585,-3.826,1.76,1.58,-5.52,-3.37,2.15,1.89
YES,10.1039/C8TA07334A,PBT1-C,TPT-2F,CCCCCCC(CCCC)Cc1ccc(-c2c3cc(-c4ccc(-c5sc(-c6ccc(C)s6)c6c5C(=O)c5c(CC(CC)CCCC)sc(CC(CC)CCCC)c5C6=O)s4)sc3c(-c3ccc(CC(CCCC)CCCCCC)cc3)c3cc(C)sc23)cc1,CCCCCCc1ccc(C2(c3ccc(CCCCCC)cc3)c3cc4c(cc3-c3sc(C=C5C(=O)c6cc(F)ccc6C5=C(C#N)C#N)cc32)C(c2ccc(CCCCCC)cc2)(c2ccc(CCCCCC)cc2)c2cc(C=C3C(=O)c5cc(F)ccc5C3=C(C#N)C#N)sc2-4)cc1,0.874,13.89,0.686,8.33,-5.84,-4.06,1.78,1.64,-5.43,-3.37,2.06,1.87
YES,10.1016/j.nanoen.2019.01.039,PBT1-C,IT-4F,CCCCCCC(CCCC)Cc1ccc(-c2c3cc(-c4ccc(-c5sc(-c6ccc(C)s6)c6c5C(=O)c5c(CC(CC)CCCC)sc(CC(CC)CCCC)c5C6=O)s4)sc3c(-c3ccc(CC(CCCC)CCCCCC)cc3)c3cc(C)sc23)cc1,CCCCCCc1ccc(C2(c3ccc(CCCCCC)cc3)c3cc4c(cc3-c3sc5cc(/C=C6\C(=O)c7cc(F)c(F)cc7C6=C(C#N)C#N)sc5c32)C(c2ccc(CCCCCC)cc2)(c2ccc(CCCCCC)cc2)c2c-4sc3cc(/C=C4\C(=O)c5cc(F)c(F)cc5C4=C(C#N)C#N)sc23)cc1,0.79,19.03,0.705,10.9,-5.66,-4.14,1.52,1.53,-5.43,-3.37,2.06,1.87
YES,10.1021/acsaem.9b00835,,,CCCCCCCCc1c(C)sc2cc(-c3sc(-c4cc5sc(-c6cc7c(-c8ccc(CC(CC)CCCC)s8)c8sc(C)cc8c(-c8ccc(CC(CC)CCCC)s8)c7s6)c(CCCCCCCC)c5s4)c4c3C(=O)N(CC(CCCCCC)CCCCCCCC)C4=O)sc12,CCCCCCc1ccc(C2(c3ccc(CCCCCC)cc3)c3cc4c(cc3-c3sc5cc(/C=C6\C(=O)c7ccccc7C6=C(C#N)C#N)sc5c32)C(c2ccc(CCCCCC)cc2)(c2ccc(CCCCCC)cc2)c2c-4sc3cc(/C=C4\C(=O)c5ccccc5C4=C(C#N)C#N)sc23)cc1,0.93,17.52,0.68,11.05,-5.63,-4.05,1.58,1.58,-5.23,-3.37,1.86,1.86
YES,10.1002/adma.201502775,PffT2-FTAZ-2DT,IEIC,CCCCCCCCCCCCC(CCCCCCCCCC)Cc1cc(-c2c(F)c(F)c(-c3cc(CC(CCCCCCCCCC)CCCCCCCCCCCC)c(-c4cc(F)c(-c5sc(C)cc5F)s4)s3)c3nn(CCC)nc23)sc1C,CCCCCCc1ccc(C2(c3ccc(CCCCCC)cc3)c3cc4c(cc3-c3sc(-c5sc(/C=C6\C(=O)c7ccccc7C6=C(C#N)C#N)cc5CC(CC)CCCC)cc32)C(c2ccc(CCCCCC)cc2)(c2ccc(CCCCCC)cc2)c2cc(-c3sc(/C=C5\C(=O)c6ccccc6C5=C(C#N)C#N)cc3CC(CC)CCCC)sc2-4)cc1,1,12.7,0.62,7.3,-5.42,-3.82,1.6,1.57,-5.28,-3.37,1.91,1.91
YES,10.1039/c6ee03489f,,,CCCCCCCCSc1ccc(-c2c3cc(-c4cc(C(=O)OCC(CC)CCCC)c(-c5ccc(-c6sc(C)cc6C(=O)OCC(CC)CCCC)s5)s4)sc3c(-c3ccc(SCCCCCCCC)s3)c3cc(C)sc23)s1,CCCCCCc1ccc(C2(c3ccc(CCCCCC)cc3)c3cc4c(cc3-c3sc5cc(/C=C6\C(=O)c7ccc(C)cc7C6=C(C#N)C#N)sc5c32)C(c2ccc(CCCCCC)cc2)(c2ccc(CCCCCC)cc2)c2c-4sc3cc(/C=C4\C(=O)c5ccc(C)cc5C4=C(C#N)C#N)sc23)cc1,1,18.9,0.63,11.9,-5.58,-3.96,1.62,1.62,-5.39,-3.37,2.02,2.02
YES,10.1039/C6EE03489F,PB3T,IT-M,CCCCCCCCSc1ccc(-c2c3cc(-c4cc(C(=O)OCC(CC)CCCC)c(-c5ccc(-c6sc(C)cc6C(=O)OCC(CC)CCCC)s5)s4)sc3c(-c3ccc(SCCCCCCCC)s3)c3cc(C)sc23)s1,CCCCCCc1ccc(C2(c3ccc(CCCCCC)cc3)c3cc4c(cc3-c3sc5cc(/C=C6\C(=O)c7ccc(C)cc7C6=C(C#N)C#N)sc5c32)C(c2ccc(CCCCCC)cc2)(c2ccc(CCCCCC)cc2)c2c-4sc3cc(/C=C4\C(=O)c5ccc(C)cc5C4=C(C#N)C#N)sc23)cc1,1,18.9,0.63,11.9,-5.514,-3.808,1.71,1.604,-5.39,-3.37,2.02,1.96
YES,10.1016/j.nanoen.2017.07.047,,,CCCCC(CC)COc1ccc(-c2c3cc(-c4ccc(-c5sc(-c6ccc(C)s6)c6c5C(=O)c5c(CC(CC)CCCC)sc(CC(CC)CCCC)c5C6=O)s4)sc3c(-c3ccc(OCC(CC)CCCC)cc3)c3cc(C)sc23)cc1,CCCCCCc1ccc(C2(c3ccc(CCCCCC)cc3)c3cc4c(cc3-c3sc5cc(/C=C6\C(=O)c7ccccc7C6=C(C#N)C#N)sc5c32)C(c2ccc(CCCCCC)cc2)(c2ccc(CCCCCC)cc2)c2c-4sc3cc(/C=C4\C(=O)c5ccccc5C4=C(C#N)C#N)sc23)cc1,1.01,18.1,0.59,10.8,-5.6,-3.85,1.75,1.75,-5.42,-3.36,2.06,2.06
YES,10.1039/c8ta11197a,,,CCCCCCC(CCCC)Cc1ccc(-c2c3cc(-c4ccc(-c5sc(-c6ccc(C)s6)c6c5C(=O)c5c(CC(CC)CCCC)sc(CC(CC)CCCC)c5C6=O)s4)sc3c(-c3ccc(CC(CCCC)CCCCCC)cc3)c3cc(C)sc23)cc1,CCCCCCc1ccc(C2(c3ccc(CCCCCC)cc3)c3cc4c(cc3-c3[se]c(/C=C5\C(=O)c6ccc(F)cc6C5=C(C#N)C#N)cc32)C(c2ccc(CCCCCC)cc2)(c2ccc(CCCCCC)cc2)c2c-4sc3c2sc2cc(/C=C4\C(=O)c5ccc(F)cc5C4=C(C#N)C#N)sc23)cc1,0.895,18.02,0.759,12.24,-5.66,-3.97,1.69,1.69,-5.43,-3.36,2.07,2.07
YES,10.1039/c8ta11197a,,,CCCCCCC(CCCC)Cc1ccc(-c2c3cc(-c4ccc(-c5sc(-c6ccc(C)s6)c6c5C(=O)c5c(CC(CC)CCCC)sc(CC(CC)CCCC)c5C6=O)s4)sc3c(-c3ccc(CC(CCCC)CCCCCC)cc3)c3cc(C)sc23)cc1,CCCCCCc1ccc(C2(c3ccc(CCCCCC)cc3)c3cc4c(cc3-c3[se]c(/C=C5\C(=O)c6ccc(F)cc6C5=C(C#N)C#N)cc32)C(c2ccc(CCCCCC)cc2)(c2ccc(CCCCCC)cc2)c2c-4sc3cc(/C=C4\C(=O)c5ccc(F)cc5C4=C(C#N)C#N)sc23)cc1,0.83,17.51,0.75,10.9,-5.71,-4,1.71,1.71,-5.43,-3.36,2.07,2.07
YES,10.1039/c9ta06476a,,,CCCCCCC(CCCC)Cc1ccc(-c2c3cc(-c4ccc(-c5sc(-c6ccc(C)s6)c6c5C(=O)c5c(CC(CC)CCCC)sc(CC(CC)CCCC)c5C6=O)s4)sc3c(-c3ccc(CC(CCCC)CCCCCC)cc3)c3cc(C)sc23)cc1,CCCCCCc1ccc(C2(c3ccc(CCCCCC)cc3)c3cc4c(cc3-c3sc(-c5ccc(/C=C6\C(=O)c7ccc(F)cc7C6=C(C#N)C#N)s5)cc32)C(c2ccc(CCCCCC)cc2)(c2ccc(CCCCCC)cc2)c2c-4sc3cc(/C=C4\C(=O)c5ccc(F)cc5C4=C(C#N)C#N)sc23)cc1,0.915,17.7,0.751,12.71,-5.6,-4,1.6,1.6,-5.43,-3.36,2.07,2.07
YES,10.1039/c9ta06476a,,,CCCCCCC(CCCC)Cc1ccc(-c2c3cc(-c4ccc(-c5sc(-c6ccc(C)s6)c6c5C(=O)c5c(CC(CC)CCCC)sc(CC(CC)CCCC)c5C6=O)s4)sc3c(-c3ccc(CC(CCCC)CCCCCC)cc3)c3cc(C)sc23)cc1,CCCCCCc1ccc(C2(c3ccc(CCCCCC)cc3)c3cc4c(cc3-c3sc(-c5ccc(/C=C6\C(=O)c7ccc(F)cc7C6=C(C#N)C#N)s5)cc32)C(c2ccc(CCCCCC)cc2)(c2ccc(CCCCCC)cc2)c2cc(-c3ccc(/C=C5\C(=O)c6ccc(F)cc6C5=C(C#N)C#N)s3)sc2-4)cc1,0.933,16.57,0.671,10.71,-5.5,-3.99,1.51,1.51,-5.43,-3.36,2.07,2.07
