Repository: sunyrain/OPV2D

# OPV-DB device data browser

The website presents the published [OPV-DB v2.0.0 dataset](https://doi.org/10.5281/zenodo.23951239).

| Collection | Observations | Source DOIs |
|---|---:|---:|
| [Standard binary](https://sunyrain.github.io/OPV2D/) | 32,778 | 7,360 |
| [Standard ternary](https://sunyrain.github.io/OPV2D/ternary.html) | 2,588 | 461 |
| [Indoor photovoltaics](https://sunyrain.github.io/OPV2D/indoor.html) | 1,678 | 166 |

The primary binary collection has two nested subsets: 27,863 strict-performance
records and 19,299 strict-molecular records. Ternary and indoor collections have
partial literature coverage; records can overlap across topics.

File: Active_Database.csv (part 18 of 26)
Checked,DOI,Donor,Acceptor,Donor SMILES,Acceptor SMILES,Voc,Jsc,FF,PCE,HOMO_A,LUMO_A,Ehl_A,Eg_A,HOMO_D,LUMO_D,Ehl_D,Eg_D
YES,10.1039/c8ta07334a,,,CCCCCCC(CCCC)Cc1ccc(-c2c3cc(-c4ccc(-c5sc(-c6ccc(C)s6)c6c5C(=O)c5c(CC(CC)CCCC)sc(CC(CC)CCCC)c5C6=O)s4)sc3c(-c3ccc(CC(CCCC)CCCCCC)cc3)c3cc(C)sc23)cc1,CCCCCCc1ccc(C2(c3ccc(CCCCCC)cc3)c3cc4c(cc3-c3sc(/C=C5\C(=O)c6ccc(F)cc6C5=C(C#N)C#N)cc32)C(c2ccc(CCCCCC)cc2)(c2ccc(CCCCCC)cc2)c2c-4sc3c2sc2cc(/C=C4\C(=O)c5ccc(F)cc5C4=C(C#N)C#N)sc23)cc1,0.916,17.63,0.745,12.03,-5.69,-4.01,1.68,1.68,-5.43,-3.36,2.07,2.07
YES,10.1039/c8ta07334a,,,CCCCCCC(CCCC)Cc1ccc(-c2c3cc(-c4ccc(-c5sc(-c6ccc(C)s6)c6c5C(=O)c5c(CC(CC)CCCC)sc(CC(CC)CCCC)c5C6=O)s4)sc3c(-c3ccc(CC(CCCC)CCCCCC)cc3)c3cc(C)sc23)cc1,CCCCCCc1ccc(C2(c3ccc(CCCCCC)cc3)c3cc4c(cc3-c3sc(/C=C5\C(=O)c6ccc(F)cc6C5=C(C#N)C#N)cc32)C(c2ccc(CCCCCC)cc2)(c2ccc(CCCCCC)cc2)c2c-4sc3cc(/C=C4\C(=O)c5ccc(F)cc5C4=C(C#N)C#N)sc23)cc1,0.881,15.82,0.73,10.17,-5.75,-4.04,1.71,1.71,-5.43,-3.36,2.07,2.07
YES,10.1039/c8ta07334a,,,CCCCCCC(CCCC)Cc1ccc(-c2c3cc(-c4ccc(-c5sc(-c6ccc(C)s6)c6c5C(=O)c5c(CC(CC)CCCC)sc(CC(CC)CCCC)c5C6=O)s4)sc3c(-c3ccc(CC(CCCC)CCCCCC)cc3)c3cc(C)sc23)cc1,CCCCCCc1ccc(C2(c3ccc(CCCCCC)cc3)c3cc4c(cc3-c3sc(/C=C5\C(=O)c6ccc(F)cc6C5=C(C#N)C#N)cc32)C(c2ccc(CCCCCC)cc2)(c2ccc(CCCCCC)cc2)c2cc(/C=C3\C(=O)c5ccc(F)cc5C3=C(C#N)C#N)sc2-4)cc1,0.874,13.89,0.686,8.33,-5.84,-4.06,1.78,1.78,-5.43,-3.36,2.07,2.07
YES,10.1002/solr.201800246,,,CCCCCCC(CCCC)Cc1ccc(-c2c3cc(-c4ccc(-c5sc(-c6ccc(C)s6)c6c5C(=O)c5c(CC(CC)CCCC)sc(CC(CC)CCCC)c5C6=O)s4)sc3c(-c3ccc(CC(CCCC)CCCCCC)cc3)c3cc(C)sc23)cc1,CCCCCCc1ccc(C2(c3ccc(CCCCCC)cc3)c3cc4c(cc3-c3sc5cc(/C=C6\C(=O)c7cc(F)c(F)cc7C6=C(C#N)C#N)sc5c32)C(c2ccc(CCCCCC)cc2)(c2ccc(CCCCCC)cc2)c2c-4sc3c2sc2cc(/C=C4\C(=O)c5cc(F)c(F)cc5C4=C(C#N)C#N)sc23)cc1,0.863,19.36,0.721,12.05,-5.69,-4.12,1.57,1.57,-5.43,-3.36,2.07,2.07
YES,10.1002/adma.201803045,,,CCCCCCC(CCCC)Cc1ccc(-c2c3cc(-c4ccc(-c5sc(-c6ccc(C)s6)c6c5C(=O)c5c(CC(CC)CCCC)sc(CC(CC)CCCC)c5C6=O)s4)sc3c(-c3ccc(CC(CCCC)CCCCCC)cc3)c3cc(C)sc23)cc1,CCCCCCc1ccc(C2(c3ccc(CCCCCC)cc3)c3cc4c(cc3-c3sc5cc(/C=C6\C(=O)c7ccc(Cl)cc7C6=C(C#N)C#N)sc5c32)C(c2ccc(CCCCCC)cc2)(c2ccc(CCCCCC)cc2)c2c-4sc3cc(/C=C4\C(=O)c5ccc(Cl)cc5C4=C(C#N)C#N)sc23)cc1,0.86,18.03,0.703,11.1,-5.7,-4.14,1.56,1.56,-5.43,-3.36,2.07,2.07
YES,10.1002/solr.201800246,,,CCCCCCC(CCCC)Cc1ccc(-c2c3cc(-c4ccc(-c5sc(-c6ccc(C)s6)c6c5C(=O)c5c(CC(CC)CCCC)sc(CC(CC)CCCC)c5C6=O)s4)sc3c(-c3ccc(CC(CCCC)CCCCCC)cc3)c3cc(C)sc23)cc1,CCCCCCc1ccc(C2(c3ccc(CCCCCC)cc3)c3cc4c(cc3-c3sc5cc(/C=C6\C(=O)c7ccc(F)cc7C6=C(C#N)C#N)sc5c32)C(c2ccc(CCCCCC)cc2)(c2ccc(CCCCCC)cc2)c2c-4sc3c2sc2cc(/C=C4\C(=O)c5ccc(F)cc5C4=C(C#N)C#N)sc23)cc1,0.92,16.78,0.746,11.52,-5.67,-4.04,1.63,1.63,-5.43,-3.36,2.07,2.07
YES,10.1039/c9ta06476a,,,CCCCCCC(CCCC)Cc1ccc(-c2c3cc(-c4ccc(-c5sc(-c6ccc(C)s6)c6c5C(=O)c5c(CC(CC)CCCC)sc(CC(CC)CCCC)c5C6=O)s4)sc3c(-c3ccc(CC(CCCC)CCCCCC)cc3)c3cc(C)sc23)cc1,CCCCCCc1ccc(C2(c3ccc(CCCCCC)cc3)c3cc4c(cc3-c3sc5cc(/C=C6\C(=O)c7ccc(F)cc7C6=C(C#N)C#N)sc5c32)C(c2ccc(CCCCCC)cc2)(c2ccc(CCCCCC)cc2)c2c-4sc3cc(/C=C4\C(=O)c5ccc(F)cc5C4=C(C#N)C#N)sc23)cc1,0.902,15.97,0.708,10.54,-5.67,-4.02,1.65,1.65,-5.43,-3.36,2.07,2.07
YES,10.1002/solr.201800246,,,CCCCCCC(CCCC)Cc1ccc(-c2c3cc(-c4ccc(-c5sc(-c6ccc(C)s6)c6c5C(=O)c5c(CC(CC)CCCC)sc(CC(CC)CCCC)c5C6=O)s4)sc3c(-c3ccc(CC(CCCC)CCCCCC)cc3)c3cc(C)sc23)cc1,CCCCCCc1ccc(C2(c3ccc(CCCCCC)cc3)c3cc4c(cc3-c3sc5cc(/C=C6\C(=O)c7ccccc7C6=C(C#N)C#N)sc5c32)C(c2ccc(CCCCCC)cc2)(c2ccc(CCCCCC)cc2)c2c-4sc3c2sc2cc(/C=C4\C(=O)c5ccccc5C4=C(C#N)C#N)sc23)cc1,0.996,12.47,0.637,7.91,-5.64,-3.87,1.77,1.77,-5.43,-3.36,2.07,2.07
YES,10.1039/c9ta02384d,,,CCCCCCCCC(CCCCCC)Cn1nc2c(-c3cc(CC4CCCCC4)c(C)s3)c(F)c(F)c(-c3cc(CC4CCCCC4)c(-c4cc5c(-c6ccc(SCC(CC)CCCC)s6)c6sc(C)cc6c(-c6ccc(SCC(CC)CCCC)s6)c5s4)s3)c2n1,CCCCCCc1ccc(C2(c3ccc(CCCCCC)cc3)c3cc4c(cc3-c3sc5cc(/C=C6\C(=O)c7ccccc7C6=C(C#N)C#N)sc5c32)C(c2ccc(CCCCCC)cc2)(c2ccc(CCCCCC)cc2)c2c-4sc3cc(/C=C4\C(=O)c5ccccc5C4=C(C#N)C#N)sc23)cc1,0.94,17.61,0.732,12.15,-5.61,-4.02,1.59,1.59,-5.33,-3.36,1.97,1.97
YES,10.1021/acsami.9b07112.s001,,,CCCCCCCCC(CCCCCC)Cn1nc2c(-c3ccc(C)s3)c(F)c(F)c(-c3ccc(-c4cc5c(-c6ccc(SCC(CC)CCCC)cc6)c6sc(C)cc6c(-c6ccc(SCC(CC)CCCC)cc6)c5s4)s3)c2n1,CCCCCCc1ccc(C2(c3ccc(CCCCCC)cc3)c3cc4c(cc3-c3sc5cc(/C=C6\C(=O)c7ccccc7C6=C(C#N)C#N)sc5c32)C(c2ccc(CCCCCC)cc2)(c2ccc(CCCCCC)cc2)c2c-4sc3cc(/C=C4\C(=O)c5ccccc5C4=C(C#N)C#N)sc23)cc1,0.88,17.91,0.661,10.86,-5.6,-3.85,1.75,1.75,-5.32,-3.36,1.96,1.96
YES,10.1039/C6TA07672F,PDCBT-2F,IT-4F,CCCCCCCCCCC(CCCCCCCC)COC(=O)c1cc(C)sc1-c1cc(F)c(-c2sc(-c3sc(C)cc3C(=O)OCC(CCCCCCCC)CCCCCCCCCC)cc2F)s1,CCCCCCc1ccc(C2(c3ccc(CCCCCC)cc3)c3cc4c(cc3-c3sc5cc(/C=C6\C(=O)c7cc(F)c(F)cc7C6=C(C#N)C#N)sc5c32)C(c2ccc(CCCCCC)cc2)(c2ccc(CCCCCC)cc2)c2c-4sc3cc(/C=C4\C(=O)c5cc(F)c(F)cc5C4=C(C#N)C#N)sc23)cc1,0.92,18.2,0.71,11.9,-5.66,-4.14,1.52,1.53,-5.5,-3.36,2.14,1.92
YES,10.1039/C6TA07672F,PDCBT-2F,IT-M,CCCCCCCCCCC(CCCCCCCC)COC(=O)c1cc(C)sc1-c1cc(F)c(-c2sc(-c3sc(C)cc3C(=O)OCC(CCCCCCCC)CCCCCCCCCC)cc2F)s1,CCCCCCc1ccc(C2(c3ccc(CCCCCC)cc3)c3cc4c(cc3-c3sc5cc(/C=C6\C(=O)c7ccc(C)cc7C6=C(C#N)C#N)sc5c32)C(c2ccc(CCCCCC)cc2)(c2ccc(CCCCCC)cc2)c2c-4sc3cc(/C=C4\C(=O)c5ccc(C)cc5C4=C(C#N)C#N)sc23)cc1,1.13,10.43,0.557,6.6,-5.58,-3.98,1.6,1.6,-5.5,-3.36,2.14,1.92
YES,10.1021/acs.macromol.9b00793,PDCBT-2F,ITIC-Th1,CCCCCCCCCCC(CCCCCCCC)COC(=O)c1cc(C)sc1-c1cc(F)c(-c2sc(-c3sc(C)cc3C(=O)OCC(CCCCCCCC)CCCCCCCCCC)cc2F)s1,CCCCCCc1ccc(C2(c3ccc(CCCCCC)s3)c3cc4c(cc3-c3sc5cc(C=C6C(=O)c7cc(F)ccc7C6=C(C#N)C#N)sc5c32)C(c2ccc(CCCCCC)s2)(c2ccc(CCCCCC)s2)c2c-4sc3cc(C=C4C(=O)c5cc(F)ccc5C4=C(C#N)C#N)sc23)s1,0.98,15.32,0.565,8.48,-5.74,-4.01,1.73,1.55,-5.5,-3.36,2.14,1.92
YES,10.1002/aenm.201701674,,,CCCCCCCCCCCCC(CCCCCCCCCC)Cc1cc(-c2c(F)c(F)c(-c3cc(CC(CCCCCCCCCC)CCCCCCCCCCCC)c(-c4ccc(-c5ccc(-c6ccc(C)s6)c(F)c5F)s4)s3)c3nn(CCC)nc23)sc1C,CCCCCCc1cc(C2(c3ccc(CCCCCC)s3)c3cc4c(cc3-c3sc5cc(/C=C6\C(=O)c7ccccc7C6=C(C#N)C#N)sc5c32)C(c2ccc(CCCCCC)s2)(c2ccc(CCCCCC)s2)c2c-4sc3cc(/C=C4\C(=O)c5ccccc5C4=C(C#N)C#N)sc23)cs1,0.92,16.7,0.676,10.9,-5.66,-3.93,1.73,1.73,-5.36,-3.36,2,2
YES,10.1038/ncomms13094,,,CCCCCCCCCCCCC(CCCCCCCCCC)Cc1cc(-c2c(F)c(F)c(-c3cc(CC(CCCCCCCCCC)CCCCCCCCCCCC)c(-c4ccc(-c5ccc(-c6ccc(C)s6)c(F)c5F)s4)s3)c3nn(CCC)nc23)sc1C,CCCCCCc1cc(C2(c3ccc(CCCCCC)s3)c3cc4c(cc3-c3sc5cc(/C=C6\C(=O)c7ccccc7C6=C(C#N)C#N)sc5c32)C(c2ccc(CCCCCC)s2)(c2ccc(CCCCCC)s2)c2c-4sc3cc(/C=C4\C(=O)c5ccccc5C4=C(C#N)C#N)sc23)cs1,0.92,17.1,0.67,10.88,-5.66,-3.96,1.7,1.7,-5.36,-3.36,2,2
YES,10.1038/ncomms13094,,,CCCCCCCCCCCCC(CCCCCCCCCC)Cc1cc(-c2c(F)c(F)c(-c3cc(CC(CCCCCCCCCC)CCCCCCCCCCCC)c(-c4ccc(-c5ccc(-c6ccc(C)s6)c(F)c5F)s4)s3)c3nn(CCC)nc23)sc1C,CCCCCCc1ccc(C2(c3ccc(CCCCCC)cc3)c3cc4c(cc3-c3sc5cc(/C=C6\C(=O)c7ccccc7C6=C(C#N)C#N)sc5c32)C(c2ccc(CCCCCC)cc2)(c2ccc(CCCCCC)cc2)c2c-4sc3cc(/C=C4\C(=O)c5ccccc5C4=C(C#N)C#N)sc23)cc1,0.92,15.5,0.7,10.13,-5.61,-4.02,1.59,1.59,-5.36,-3.36,2,2
YES,10.1002/adma.201801501,,,CCCCCCC(CCCC)CCc1c2cc(-c3ccc(-c4c(F)c(F)c(-c5ccc(C)s5)c5nn(CC(CCCC)CCCCCC)nc45)s3)sc2c(CCC(CCCC)CCCCCC)c2cc(C)sc12,CCCCCCC1(CCCCCC)c2cc3c(cc2-c2sc(/C=C4\C(=O)c5ccccc5C4=C(C#N)C#N)cc21)C(CCCCCC)(CCCCCC)c1cc(/C=C2\C(=O)c4ccccc4C2=C(C#N)C#N)sc1-3,0.85,16.6,0.71,10.4,-5.51,-3.91,1.6,1.6,-5.35,-3.35,2,2
YES,10.1021/acs.macromol.9b01233,,,CCCCCCCCC(CCCCCC)Cn1nc2c(-c3ccc(C)s3)ccc(-c3ccc(-c4cc5c(-c6cc(Cl)c(CC(CC)CCCC)s6)c6sc(C)cc6c(-c6cc(Cl)c(CC(CC)CCCC)s6)c5s4)s3)c2n1,CCCCCCCCCCCc1c(/C=C2\C(=O)c3cc(F)c(F)cc3C2=C(C#N)C#N)sc2c1sc1c3c4nsnc4c4c5sc6c(CCCCCCCCCCC)c(/C=C7\C(=O)c8cc(F)c(F)cc8C7=C(C#N)C#N)sc6c5n(CC(CC)CCCC)c4c3n(CC(CC)CCCC)c21,0.8,20.45,0.469,7.62,-5.6,-4.1,1.5,1.5,-5.24,-3.35,1.89,1.89
YES,10.1002/adfm.201706404,,,CCCCCCCCc1cc(-c2c(F)c(F)c(-c3cc(CCCCCCCC)c(-c4cc5c(-c6ccc(CC(CCCC)CCCCCC)s6)c6sc(C)cc6c(-c6ccc(CC(CCCC)CCCCCC)s6)c5s4)s3)c3nsnc23)sc1C,CCCCCCc1ccc(C2(c3ccc(CCCCCC)cc3)c3cc4c(cc3-c3sc5cc(/C=C6\C(=O)c7ccccc7C6=C(C#N)C#N)sc5c32)C(c2ccc(CCCCCC)cc2)(c2ccc(CCCCCC)cc2)c2c-4sc3cc(/C=C4\C(=O)c5ccccc5C4=C(C#N)C#N)sc23)cc1,0.8,13.51,0.613,7.15,-5.48,-3.83,1.65,1.65,-5.14,-3.35,1.79,1.79
YES,10.1002/adma.201702291,,,CCCCC(CC)Cc1ccc(-c2c3cc(-c4sc(-c5nc6sc(-c7cc(CC(CC)CCCC)c(C)s7)nc6s5)cc4CC(CC)CCCC)sc3c(-c3ccc(CC(CC)CCCC)s3)c3cc(C)sc23)s1,CCCCCCC1(CCCCCC)c2cc3c(cc2-c2sc(/C=C4\C(=O)c5ccccc5C4=C(C#N)C#N)cc21)C(CCCCCC)(CCCCCC)c1cc(/C=C2\C(=O)c4ccccc4C2=C(C#N)C#N)sc1-3,0.92,16.4,0.762,11.5,-5.69,-3.98,1.71,1.71,-5.31,-3.34,1.97,1.97
YES,10.1002/adfm.201603892,,,CCCCC(CC)Cc1ccc(-c2c3cc(-c4sc(-c5nc6sc(-c7cc(CC(CC)CCCC)c(C)s7)nc6s5)cc4CC(CC)CCCC)sc3c(-c3ccc(CC(CC)CCCC)s3)c3cc(C)sc23)s1,CCCCCCCCC1(CCCCCCCC)c2cc(-c3ccc4c5ccc6c7c(ccc(c8cccc3c84)c75)C(=O)N(c3c(C(C)C)cccc3C(C)C)C6=O)ccc2C2C=CC(c3ccc4c5ccc6c7c(ccc(c8cccc3c84)c75)C(=O)N(c3c(C(C)C)cccc3C(C)C)C6=O)=CC21,1.3,7,0.635,6,-5.5,-3.42,2.08,2.08,-5.31,-3.34,1.97,1.97
YES,10.1002/aenm.201801214,PBDT-TT,6TIC,CCCCC(CC)COC(=O)c1c(-c2ccc(C)s2)sc2c(C(=O)OCC(CC)CCCC)c(-c3ccc(-c4cc5c(-c6ccc(CC(CC)CCCC)s6)c6sc(C)cc6c(-c6ccc(CC(CC)CCCC)s6)c5s4)s3)sc12,CCCCCCc1ccc(C2(c3ccc(CCCCCC)cc3)c3c(sc4cc(/C=C5\C(=O)c6ccccc6C5=C(C#N)C#N)sc34)-c3sc4c5c(sc4c32)-c2sc3cc(/C=C4\C(=O)c6ccccc6C4=C(C#N)C#N)sc3c2C5(c2ccc(CCCCCC)cc2)c2ccc(CCCCCC)cc2)cc1,0.812,19.1,0.61,9.46,-5.263,-3.85,1.41,1.367,-5.23,-3.34,1.89,1.88
YES,10.1002/aenm.201801214,PBDT-TT,IT-M,CCCCC(CC)COC(=O)c1c(-c2ccc(C)s2)sc2c(C(=O)OCC(CC)CCCC)c(-c3ccc(-c4cc5c(-c6ccc(CC(CC)CCCC)s6)c6sc(C)cc6c(-c6ccc(CC(CC)CCCC)s6)c5s4)s3)sc12,CCCCCCc1ccc(C2(c3ccc(CCCCCC)cc3)c3cc4c(cc3-c3sc5cc(/C=C6\C(=O)c7ccc(C)cc7C6=C(C#N)C#N)sc5c32)C(c2ccc(CCCCCC)cc2)(c2ccc(CCCCCC)cc2)c2c-4sc3cc(/C=C4\C(=O)c5ccc(C)cc5C4=C(C#N)C#N)sc23)cc1,0.904,16.5,0.67,9.99,-5.514,-3.808,1.71,1.604,-5.23,-3.34,1.89,1.88
YES,10.1002/aenm.201801214,PBDT-TT,ITIC,CCCCC(CC)COC(=O)c1c(-c2ccc(C)s2)sc2c(C(=O)OCC(CC)CCCC)c(-c3ccc(-c4cc5c(-c6ccc(CC(CC)CCCC)s6)c6sc(C)cc6c(-c6ccc(CC(CC)CCCC)s6)c5s4)s3)sc12,CCCCCCc1ccc(C2(c3ccc(CCCCCC)cc3)c3cc4c(cc3-c3sc5cc(/C=C6\C(=O)c7ccccc7C6=C(C#N)C#N)sc5c32)C(c2ccc(CCCCCC)cc2)(c2ccc(CCCCCC)cc2)c2c-4sc3cc(/C=C4\C(=O)c5ccccc5C4=C(C#N)C#N)sc23)cc1,0.849,15.8,0.65,8.72,-5.576,-3.916,1.66,1.586,-5.23,-3.34,1.89,1.88
YES,10.1002/aenm.201801214,,,CCCCC(CC)COC(=O)c1c(-c2cccs2)sc2c(C(=O)OCC(CC)CCCC)c(-c3ccc(-c4cc5c(-c6ccc(CC(CC)CCCC)s6)c6sc(C)cc6c(-c6ccc(CC(CC)CCCC)s6)c5s4)s3)sc12,CCCCCCc1ccc(C2(c3ccc(CCCCCC)cc3)c3c(sc4cc(/C=C5\C(=O)c6ccccc6C5=C(C#N)C#N)sc34)-c3sc4c5c(sc4c32)-c2sc3cc(/C=C4\C(=O)c6ccccc6C4=C(C#N)C#N)sc3c2C5(c2ccc(CCCCCC)cc2)c2ccc(CCCCCC)cc2)cc1,0.805,21.4,0.64,11.03,-5.45,-3.94,1.51,1.51,-5.23,-3.34,1.89,1.89
YES,10.1002/aenm.201801214,,,CCCCC(CC)COC(=O)c1c(-c2cccs2)sc2c(C(=O)OCC(CC)CCCC)c(-c3ccc(-c4cc5c(-c6ccc(CC(CC)CCCC)s6)c6sc(C)cc6c(-c6ccc(CC(CC)CCCC)s6)c5s4)s3)sc12,CCCCCCc1ccc(C2(c3ccc(CCCCCC)cc3)c3cc4c(cc3-c3sc5cc(/C=C6\C(=O)c7ccc(C)cc7C6=C(C#N)C#N)sc5c32)C(c2ccc(CCCCCC)cc2)(c2ccc(CCCCCC)cc2)c2c-4sc3cc(/C=C4\C(=O)c5ccc(C)cc5C4=C(C#N)C#N)sc23)cc1,0.895,17.9,0.71,11.38,-5.58,-3.82,1.76,1.76,-5.23,-3.34,1.89,1.89
YES,10.1002/aenm.201801214,,,CCCCC(CC)COC(=O)c1c(-c2cccs2)sc2c(C(=O)OCC(CC)CCCC)c(-c3ccc(-c4cc5c(-c6ccc(CC(CC)CCCC)s6)c6sc(C)cc6c(-c6ccc(CC(CC)CCCC)s6)c5s4)s3)sc12,CCCCCCc1ccc(C2(c3ccc(CCCCCC)cc3)c3cc4c(cc3-c3sc5cc(/C=C6\C(=O)c7ccccc7C6=C(C#N)C#N)sc5c32)C(c2ccc(CCCCCC)cc2)(c2ccc(CCCCCC)cc2)c2c-4sc3cc(/C=C4\C(=O)c5ccccc5C4=C(C#N)C#N)sc23)cc1,0.827,17.2,0.68,9.67,-5.6,-3.86,1.74,1.74,-5.23,-3.34,1.89,1.89
YES,10.1002/adma.201702291,PTZ1,IDIC,CCCCCCC(CCCC)Cc1ccc(-c2c3cc(-c4sc(-c5nc6sc(-c7cc(CC(CC)CCCC)c(C)s7)nc6s5)cc4CC(CC)CCCC)sc3c(-c3ccc(CC(CCCC)CCCCCC)s3)c3cc(C)sc23)s1,CCCCCCC1(CCCCCC)c2cc3c(cc2-c2sc(/C=C4\C(=O)c5ccccc5C4=C(C#N)C#N)cc21)C(CCCCCC)(CCCCCC)c1cc(/C=C2\C(=O)c4ccccc4C2=C(C#N)C#N)sc1-3,0.92,16.4,0.762,11.5,-5.69,-3.91,1.78,1.63,-5.31,-3.34,1.97,
YES,10.1039/C7TA07501D,PTZ1,ITIC,CCCCCCC(CCCC)Cc1ccc(-c2c3cc(-c4sc(-c5nc6sc(-c7cc(CC(CC)CCCC)c(C)s7)nc6s5)cc4CC(CC)CCCC)sc3c(-c3ccc(CC(CCCC)CCCCCC)s3)c3cc(C)sc23)s1,CCCCCCc1ccc(C2(c3ccc(CCCCCC)cc3)c3cc4c(cc3-c3sc5cc(/C=C6\C(=O)c7ccccc7C6=C(C#N)C#N)sc5c32)C(c2ccc(CCCCCC)cc2)(c2ccc(CCCCCC)cc2)c2c-4sc3cc(/C=C4\C(=O)c5ccccc5C4=C(C#N)C#N)sc23)cc1,1,14.04,0.655,9.25,-5.576,-3.916,1.66,1.586,-5.31,-3.34,1.97,1.97
YES,10.1039/c7cc09123k,,,CCCCC(CC)Cc1cc(C)sc1-c1nc2sc(-c3sc(-c4cc5c(s4)-c4sc(C)cc4[Si]5(CC(CC)CCCC)CC(CC)CCCC)cc3CC(CC)CCCC)nc2s1,CCCCCCCCC1(CCCCCCCC)c2cc(-c3ccc(C=C4C(=O)N(C)C(=O)N(C)C4=O)s3)ccc2-c2ccc(-c3ccc(C=C4C(=O)N(C)C(=O)N(C)C4=O)s3)cc21,1.15,8.17,0.52,5.42,-5.75,-3.5,2.25,2.25,-5.17,-3.33,1.84,1.84
YES,10.1039/c7cc09123k,,,CCCCC(CC)Cc1cc(C)sc1-c1nc2sc(-c3sc(-c4cc5c(s4)-c4sc(C)cc4[Si]5(CC(CC)CCCC)CC(CC)CCCC)cc3CC(CC)CCCC)nc2s1,CCCCCCCCC1(CCCCCCCC)c2cc(-c3ccc(C=C4C(=O)N(CC)C(=S)N(CC)C4=O)s3)ccc2-c2ccc(-c3ccc(C=C4C(=O)N(CC)C(=S)N(CC)C4=O)s3)cc21,1,12.47,0.51,7.17,-5.66,-3.72,1.94,1.94,-5.17,-3.33,1.84,1.84
YES,10.1039/c8ee01546e,,,CCCCC(CC)Cc1sc(CC(CC)CCCC)c2c1C(=O)c1c(-c3ccc(C)s3)sc(-c3ccc(-c4cc5c(-c6ccc([Si](CCC)(CCC)CCC)s6)c6sc(C)cc6c(-c6ccc([Si](CCC)(CCC)CCC)s6)c5s4)s3)c1C2=O,CCCCCCC1(CCCCCC)c2cc(-c3ccc(/C=C4\C(=O)c5ccccc5C4=C(C#N)C#N)s3)ccc2-c2sc(/C=C3\C(=O)c4ccccc4C3=C(C#N)C#N)cc21,0.958,11.4,0.509,5.56,-5.7,-4.01,1.69,1.69,-5.14,-3.33,1.81,1.81
YES,10.1039/c8ee01546e,,,CCCCC(CC)Cc1sc(CC(CC)CCCC)c2c1C(=O)c1c(-c3ccc(C)s3)sc(-c3ccc(-c4cc5c(-c6ccc([Si](CCC)(CCC)CCC)s6)c6sc(C)cc6c(-c6ccc([Si](CCC)(CCC)CCC)s6)c5s4)s3)c1C2=O,CCCCCCC1(CCCCCC)c2cc3c(cc2-c2sc(/C=C4\C(=O)c5ccccc5C4=C(C#N)C#N)cc21)C(CCCCCC)(CCCCCC)c1cc(/C=C2\C(=O)c4ccccc4C2=C(C#N)C#N)sc1-3,0.939,17,0.753,12.01,-5.67,-4.1,1.57,1.57,-5.14,-3.33,1.81,1.81
YES,10.1039/c8ee01546e,,,CCCCC(CC)Cc1sc(CC(CC)CCCC)c2c1C(=O)c1c(-c3ccc(C)s3)sc(-c3ccc(-c4cc5c(-c6ccc([Si](CCC)(CCC)CCC)s6)c6sc(C)cc6c(-c6ccc([Si](CCC)(CCC)CCC)s6)c5s4)s3)c1C2=O,CCCCCCc1cccc(C2(c3cccc(CCCCCC)c3)c3cc4c(cc3-c3sc5cc(/C=C6\C(=O)c7ccccc7C6=C(C#N)C#N)sc5c32)C(c2cccc(CCCCCC)c2)(c2cccc(CCCCCC)c2)c2c-4sc3cc(/C=C4\C(=O)c5ccccc5C4=C(C#N)C#N)sc23)c1,0.988,16.8,0.623,10.34,-5.54,-3.95,1.59,1.59,-5.14,-3.33,1.81,1.81
YES,10.1039/c8ta11484f,,,CCCCC(CC)COC(=O)c1sc2c(-c3cc4c(-c5ccc(CC(CC)CCCC)s5)c5sc(C)cc5c(-c5ccc(CC(CC)CCCC)s5)c4s3)sc(C)c2c1F,CCCCCCc1ccc(C2(c3ccc(CCCCCC)cc3)c3cc4c(cc3-c3sc(-c5sc(/C=C6\C(=O)c7cc(F)c(F)cc7C6=C(C#N)C#N)cc5SCC(CC)CCCC)cc32)C(c2ccc(CCCCCC)cc2)(c2ccc(CCCCCC)cc2)c2cc(-c3sc(/C=C5\C(=O)c6cc(F)c(F)cc6C5=C(C#N)C#N)cc3SCC(CC)CCCC)sc2-4)cc1,0.75,25.3,0.693,13.2,-5.54,-4.05,1.49,1.49,-5.3,-3.33,1.97,1.97
YES,10.1021/acsami.6b15717,P_dFBT-DTS,MPU1,CCCCCCCC[Si]1(CCCCCCCC)c2cc(-c3cc(F)c(C)c4nsnc34)sc2-c2sc(-c3cc(F)c(-c4cc5c(s4)-c4sc(C)cc4[Si]5(CCCCCCCC)CCCCCCCC)c4nsnc34)cc21,CCCCC(CC)CN1C(=O)C2=C(c3ccc(/C=C4\SC(=S)N(CC)C4=O)s3)N(CC(CC)CCCC)C(=O)C2=C1c1ccc(/C=C2\SC(=S)N(CC)C2=O)s1,1.04,8.36,0.48,4.17,-5.81,-3.99,1.82,1.48,-5.31,-3.33,1.98,1.75
YES,10.1039/c5cc08023a,,,CCCCCCCCC(CCCCCC)COc1c(F)c(-c2ccc(-c3ccc4c5ccc(C)cc5n(CC(CC)CCCC)c4c3)s2)c2nsnc2c1-c1ccc(C)s1,CCCCCCCCN1C(=O)c2cccc3c(C#CC#Cc4ccc5c6c(cccc46)C(=O)N(CCCCCCCC)C5=O)ccc(c23)C1=O,1.07,6.29,0.55,3.71,-6,-3.57,2.43,2.43,-5.28,-3.33,1.95,1.95
YES,10.1021/acsami.8b18493,,,CCCCCCCCC1(CCCCCCCC)Sc2cc(-c3ccc(-c4c(F)c(F)c(-c5ccc(C)s5)c5nn(CC(CCCC)CCCCCC)nc45)s3)sc2-c2sc(C)cc21,CCCCCCc1ccc(C2(c3ccc(CCCCCC)cc3)c3cc4c(cc3-c3sc5cc(/C=C6\C(=O)c7ccc(C)cc7C6=C(C#N)C#N)sc5c32)C(c2ccc(CCCCCC)cc2)(c2ccc(CCCCCC)cc2)c2c-4sc3cc(/C=C4\C(=O)c5ccc(C)cc5C4=C(C#N)C#N)sc23)cc1,0.81,17.15,0.753,10.51,-5.58,-3.98,1.6,1.6,-5.3,-3.33,1.97,1.97
YES,10.1021/acs.jpcc.8b05184,,,CCCCCCCCCCC(CCCCCCCC)Cc1ccc(-c2c3cc(-c4cc(F)c(/C=C/c5sc(C)cc5F)s4)sc3c(-c3ccc(CC(CCCCCCCC)CCCCCCCCCC)s3)c3cc(C)sc23)s1,CCCCCCc1ccc(C2(c3ccc(CCCCCC)cc3)c3cc4c(cc3-c3sc5cc(/C=C6\C(=O)c7ccccc7C6=C(C#N)C#N)sc5c32)C(c2ccc(CCCCCC)cc2)(c2ccc(CCCCCC)cc2)c2c-4sc3cc(/C=C4\C(=O)c5ccccc5C4=C(C#N)C#N)sc23)cc1,0.88,12.2,0.6,6.5,-5.63,-4.05,1.58,1.58,-5.23,-3.33,1.9,1.9
YES,10.1002/aenm.201701674,,,CCCCCCCCCCCCC(CCCCCCCCCC)Cc1cc(-c2c(F)c(F)c(-c3cc(CC(CCCCCCCCCC)CCCCCCCCCCCC)c(-c4ccc(-c5cc(F)c(-c6ccc(C)s6)cc5F)s4)s3)c3nn(CCC)nc23)sc1C,CCCCCCc1cc(C2(c3ccc(CCCCCC)s3)c3cc4c(cc3-c3sc5cc(/C=C6\C(=O)c7ccccc7C6=C(C#N)C#N)sc5c32)C(c2ccc(CCCCCC)s2)(c2ccc(CCCCCC)s2)c2c-4sc3cc(/C=C4\C(=O)c5ccccc5C4=C(C#N)C#N)sc23)cs1,0.92,15.35,0.642,9.2,-5.66,-3.93,1.73,1.73,-5.32,-3.33,1.99,1.99
YES,10.1038/ncomms13094,,,CCCCCCCCCCCCC(CCCCCCCCCC)Cc1cc(-c2c(F)c(F)c(-c3cc(CC(CCCCCCCCCC)CCCCCCCCCCCC)c(-c4ccc(-c5cc(F)c(-c6ccc(C)s6)cc5F)s4)s3)c3nn(CCC)nc23)sc1C,CCCCCCc1ccc(C2(c3ccc(CCCCCC)cc3)c3cc4c(cc3-c3sc5cc(/C=C6\C(=O)c7ccccc7C6=C(C#N)C#N)sc5c32)C(c2ccc(CCCCCC)cc2)(c2ccc(CCCCCC)cc2)c2c-4sc3cc(/C=C4\C(=O)c5ccccc5C4=C(C#N)C#N)sc23)cc1,0.92,12.8,0.65,7.85,-5.61,-4.02,1.59,1.59,-5.3,-3.33,1.97,1.97
YES,10.1021/acsaem.9b01532,,,CCCCCCCCCCCCC(CCCCCCCCCC)Cc1cc(-c2ccc(-c3ccc(-c4cc(CC(CCCCCCCCCC)CCCCCCCCCCCC)c(-c5cc(F)c(-c6sc(C)cc6F)s5)s4)s3)s2)sc1C,CCCCC(CC)CC1(CC(CC)CCCC)c2cc3c(cc2-c2sc(-c4ccc(/C=C5\SC(=S)N(CC)C5=O)c5nsnc45)cc21)C(CC(CC)CCCC)(CC(CC)CCCC)c1cc(-c2ccc(/C=C4\SC(=S)N(CC)C4=O)c4nsnc24)sc1-3,0.99,11.2,0.66,7.3,-5.57,-3.91,1.66,1.66,-5.25,-3.33,1.92,1.92
YES,10.1002/marc.201800660,,,CCCCC(CC)Cc1ccc(-c2c3cc(C)sc3c(-c3ccc(CC(CC)CCCC)s3)c3cc(C)sc23)s1,CCCCCCC1(CCCCCC)c2cc3c(cc2-c2sc(/C=C4\C(=O)c5ccccc5C4=C(C#N)C#N)cc21)C(CCCCCC)(CCCCCC)c1cc(/C=C2\C(=O)c4ccccc4C2=C(C#N)C#N)sc1-3,0.88,13.7,0.439,5.3,-5.69,-3.91,1.78,1.78,-5.45,-3.32,2.13,2.13
YES,10.1021/acsenergylett.8b00100.s001,,,CCCCCCCCC(CCCCCC)Cn1nc2c(-c3ccc(C)s3)c(F)c(F)c(-c3ccc(-c4cc5c(-c6ccc([Si](CCC)(CCC)CCC)s6)c6sc(C)cc6c(-c6ccc([Si](CCC)(CCC)CCC)s6)c5s4)s3)c2n1,CCCCCCc1ccc(C2(c3ccc(CCCCCC)cc3)c3cc4c(cc3-c3sc5cc(/C=C6\C(=O)c7ccc(C)cc7C6=C(C#N)C#N)sc5c32)C(c2ccc(CCCCCC)cc2)(c2ccc(CCCCCC)cc2)c2c-4sc3cc(/C=C4\C(=O)c5ccc(C)cc5C4=C(C#N)C#N)sc23)cc1,0.981,17.71,0.615,10.68,-5.58,-3.98,1.6,1.6,-5.4,-3.32,2.08,2.08
YES,10.1021/acsenergylett.8b00100.s001,,,CCCCCCCCC(CCCCCC)Cn1nc2c(-c3ccc(C)s3)c(F)c(F)c(-c3ccc(-c4cc5c(-c6ccc([Si](CCC)(CCC)CCC)s6)c6sc(C)cc6c(-c6ccc([Si](CCC)(CCC)CCC)s6)c5s4)s3)c2n1,CCCCCCc1ccc(C2(c3ccc(CCCCCC)cc3)c3cc4c(cc3-c3sc5cc(/C=C6\C(=O)c7ccccc7C6=C(C#N)C#N)sc5c32)C(c2ccc(CCCCCC)cc2)(c2ccc(CCCCCC)cc2)c2c-4sc3cc(/C=C4\C(=O)c5ccccc5C4=C(C#N)C#N)sc23)cc1,0.929,16.26,0.682,10.65,-5.61,-4.02,1.59,1.59,-5.4,-3.32,2.08,2.08
YES,10.1016/j.orgel.2018.07.018,,,CCCCCCCCC(CCCCCC)Cn1nc2c(-c3ccc(C)s3)c(F)c(F)c(-c3ccc(-c4cc5c(-c6ccc([Si](CCC)(CCC)CCC)s6)c6sc(C)cc6c(-c6ccc([Si](CCC)(CCC)CCC)s6)c5s4)s3)c2n1,CCCCCCc1ccc(C2(c3ccc(CCCCCC)cc3)c3cc4c(cc3-c3sc5sc(/C=C6\C(=O)c7cscc7C6=C(C#N)C#N)cc5c32)C(c2ccc(CCCCCC)cc2)(c2ccc(CCCCCC)cc2)c2c-4sc3cc(/C=C4\C(=O)c5cscc5C4=C(C#N)C#N)sc23)cc1,0.942,14.16,0.638,8.52,-5.62,-3.96,1.66,1.66,-5.4,-3.32,2.08,2.08
YES,10.1021/acsenergylett.8b00627,,,CCCCCCCCC(CCCCCC)Cn1nc2c(-c3ccc(C)s3)c(F)c(F)c(-c3ccc(-c4cc5c(-c6ccc(CC(CC)CCCC)s6)c6sc(C)cc6c(-c6ccc(CC(CC)CCCC)s6)c5s4)s3)c2n1,CCCCCCc1ccc(C2(c3ccc(CCCCCC)cc3)c3cc4c(cc3-c3sc(-c5sc(/C=C6\C(=O)c7cc(F)c(F)cc7C6=C(C#N)C#N)cc5OCC(CC)CCCC)cc32)C(c2ccc(CCCCCC)cc2)(c2ccc(CCCCCC)cc2)c2cc(-c3sc(/C=C5\C(=O)c6cc(F)c(F)cc6C5=C(C#N)C#N)cc3OCC(CC)CCCC)sc2-4)cc1,0.704,20.48,0.569,8.2,-5.44,-4.19,1.25,1.25,-5.4,-3.32,2.08,2.08
YES,10.1002/adma.201703080,,,CCCCCCCCC(CCCCCC)Cn1nc2c(-c3ccc(C)s3)c(F)c(F)c(-c3ccc(-c4cc5c(-c6ccc(CC(CC)CCCC)s6)c6sc(C)cc6c(-c6ccc(CC(CC)CCCC)s6)c5s4)s3)c2n1,CCCCCCc1ccc(C2(c3ccc(CCCCCC)cc3)c3cc4c(cc3-c3sc(-c5scc(C=C6C(=O)c7cc(Cl)c(Cl)cc7C6=C(C#N)C#N)c5OCC(CC)CCCC)cc32)C(c2ccc(CCCCCC)cc2)(c2ccc(CCCCCC)cc2)c2cc(-c3scc(/C=C5/C(=O)c6cc(Cl)c(Cl)cc6C5=C(C#N)C#N)c3OCC(CC)CCCC)sc2-4)cc1,0.7,23.8,0.607,10.1,-5.56,-4.23,1.33,1.33,-5.4,-3.32,2.08,2.08
YES,10.1021/acsenergylett.8b00627,,,CCCCCCCCC(CCCCCC)Cn1nc2c(-c3ccc(C)s3)c(F)c(F)c(-c3ccc(-c4cc5c(-c6ccc(CC(CC)CCCC)s6)c6sc(C)cc6c(-c6ccc(CC(CC)CCCC)s6)c5s4)s3)c2n1,CCCCCCc1ccc(C2(c3ccc(CCCCCC)cc3)c3cc4c(cc3-c3sc(-c5scc(C=C6C(=O)c7cc(F)c(F)cc7C6=C(C#N)C#N)c5OCC(CC)CCCC)cc32)C(c2ccc(CCCCCC)cc2)(c2ccc(CCCCCC)cc2)c2cc(-c3scc(/C=C5/C(=O)c6cc(F)c(F)cc6C5=C(C#N)C#N)c3OCC(CC)CCCC)sc2-4)cc1,0.849,22.86,0.679,13.18,-5.75,-4.19,1.56,1.56,-5.4,-3.32,2.08,2.08
YES,10.1021/acsaem.9b00611,,,CCCCC(CC)COC(=O)c1sc2c(-c3cc4c(-c5ccc(CC(CC)CCCC)s5)c5sc(C)cc5c(-c5ccc(CC(CC)CCCC)s5)c4s3)sc(C)c2c1F,CCCCCC(CCCCC)N1C(=O)c2ccc3c4ccc5c6c(cc(C#Cc7cc(C#Cc8cc9c%10c(ccc%11c%12ccc%13c%14c(ccc(c8c%10%11)c%14%12)C(=O)N(C(CCCCC)CCCCC)C%13=O)C(=O)N(C(CCCCC)CCCCC)C9=O)c8ccc9c(C#Cc%10cc%11c%12c(ccc%13c%14ccc%15c%16c(ccc(c%10c%12%13)c%16%14)C(=O)N(C(CCCCC)CCCCC)C%15=O)C(=O)N(C(CCCCC)CCCCC)C%11=O)cc(C#Cc%10cc%11c%12c(ccc%13c%14ccc%15c%16c(ccc(c%10c%12%13)c%16%14)C(=O)N(C(CCCCC)CCCCC)C%15=O)C(=O)N(C(CCCCC)CCCCC)C%11=O)c%10ccc7c8c%109)c(c7ccc(c2c37)C1=O)c64)C(=O)N(C(CCCCC)CCCCC)C5=O,0.78,18.13,0.546,7.71,-5.84,-3.89,1.95,1.95,-5.15,-3.31,1.84,1.84
YES,10.1021/acsaem.9b00611,,,CCCCC(CC)COC(=O)c1sc2c(-c3cc4c(-c5ccc(CC(CC)CCCC)s5)c5sc(C)cc5c(-c5ccc(CC(CC)CCCC)s5)c4s3)sc(C)c2c1F,CCCCCCc1ccc(C2(c3ccc(CCCCCC)cc3)c3cc4c(cc3-c3sc5cc(/C=C6\C(=O)c7ccccc7C6=C(C#N)C#N)sc5c32)C(c2ccc(CCCCCC)cc2)(c2ccc(CCCCCC)cc2)c2c-4sc3cc(/C=C4\C(=O)c5ccccc5C4=C(C#N)C#N)sc23)cc1,0.81,15.6,0.609,7.73,-5.48,-3.83,1.65,1.65,-5.15,-3.31,1.84,1.84
YES,10.1021/acsaem.8b00012.s001,,,CCCCC(CC)COC(=O)c1sc2c(-c3cc4c(OCC(CC)CCCC)c5sc(C)cc5c(OCC(CC)CCCC)c4s3)sc(C)c2c1F,CCCCCCCCCCC1(CCCCCCCCCC)c2cc(-c3ccc(C=C4C(=O)c5ccccc5C4=C(C#N)C#N)s3)ccc2-c2ccc(-c3ccc(C=C4C(=O)c5ccccc5C4=C(C#N)C#N)s3)cc21,0.865,16.35,0.5,6.93,-5.67,-3.89,1.78,1.76,-5.15,-3.31,1.84,1.84
YES,10.1021/acsaem.8b00012.s001,,,CCCCC(CC)COC(=O)c1sc2c(-c3cc4c(OCC(CC)CCCC)c5sc(C)cc5c(OCC(CC)CCCC)c4s3)sc(C)c2c1F,CCOCCOCCOCC1(COCCOCCOCC)c2cc(-c3ccc(C=C4C(=O)c5ccccc5C4=C(C#N)C#N)s3)ccc2-c2ccc(-c3ccc(C=C4C(=O)c5ccccc5C4=C(C#N)C#N)s3)cc21,0.794,10.31,0.38,3.09,-5.68,-3.92,1.76,1.76,-5.15,-3.31,1.84,1.84
YES,10.1002/aenm.201602119,,,CCCCCCCCC(CCCCCC)Cc1cc(-c2sc(-c3c(F)c(F)c(-c4cc(CC(CCCCCC)CCCCCCCC)c(-c5cc(CC(CCCCCC)CCCCCCCC)c(-c6ccc(-c7ccc(-c8c(F)c(F)c(-c9ccc(C)s9)c9nsnc89)s7)s6)s5)s4)c4nsnc34)cc2CC(CCCCCC)CCCCCCCC)sc1C,CCCCCCc1cc(C2(c3ccc(CCCCCC)s3)c3cc4c(cc3-c3sc5cc(/C=C6\C(=O)c7ccccc7C6=C(C#N)C#N)sc5c32)C(c2ccc(CCCCCC)s2)(c2ccc(CCCCCC)s2)c2c-4sc3cc(/C=C4\C(=O)c5ccccc5C4=C(C#N)C#N)sc23)cs1,0.88,14.25,0.608,7.9,-5.66,-3.96,1.7,1.7,-5.39,-3.31,2.08,2.08
YES,10.1021/acs.jpcc.6b11848,,,CCCCCCCCCCC(CCCCCCCC)COC(=O)c1cc2c(-c3ccc(C)s3)sc(-c3ccc(-c4cc5c(-c6ccc(CC(CC)CCCC)s6)c6sc(C)cc6c(-c6ccc(CC(CC)CCCC)s6)c5s4)s3)c2s1,CCCCCCc1ccc(C2(c3ccc(CCCCCC)cc3)c3cc4c(cc3-c3sc5cc(/C=C6\C(=O)c7ccccc7C6=C(C#N)C#N)sc5c32)C(c2ccc(CCCCCC)cc2)(c2ccc(CCCCCC)cc2)c2c-4sc3cc(/C=C4\C(=O)c5ccccc5C4=C(C#N)C#N)sc23)cc1,0.628,12.41,0.478,3.72,-5.48,-3.83,1.65,1.65,-4.94,-3.31,1.63,1.63
YES,10.1002/aenm.201402041,,,CCCCC(CC)Cc1cc(C)sc1-c1nc2sc(-c3sc(-c4cc5c(s4)-c4sc(C)cc4[Si]5(CC(CC)CCCC)CC(CC)CCCC)cc3CC(CC)CCCC)nc2s1,CCCCCCC(CCCC)CN1C(=O)c2ccc3c4c(ccc(c24)C1=O)-c1c-3nc2cc3c(-c4ccccc4)c4c(nc3cc2c1-c1ccccc1)-c1ccc2c3c(ccc-4c13)C(=O)N(CC(CCCC)CCCCCC)C2=O,0.94,6.64,0.48,3.02,-5.8,-3.6,2.2,2.2,-5.1,-3.3,1.8,1.8
YES,10.1002/anie.201210085,,,CCCCC(CC)Cc1cc(C)sc1-c1nc2sc(-c3sc(-c4cc5c(s4)-c4sc(C)cc4[Si]5(CC(CC)CCCC)CC(CC)CCCC)cc3CC(CC)CCCC)nc2s1,CCCCCCCCCC(CCCCCC)CN1C(=O)c2ccc3c4c(ccc(c24)C1=O)-c1nc2c(-c4cccs4)c4nc5c(nc4c(-c4cccs4)c2nc1-3)-c1ccc2c3c(ccc-5c13)C(=O)N(CC(CCCCCC)CCCCCCCC)C2=O,0.79,5.14,0.44,1.8,-5.3,-3.7,1.6,1.6,-5.1,-3.3,1.8,1.8
YES,10.1002/aenm.201402041,,,CCCCC(CC)Cc1cc(C)sc1-c1nc2sc(-c3sc(-c4cc5c(s4)-c4sc(C)cc4[Si]5(CC(CC)CCCC)CC(CC)CCCC)cc3CC(CC)CCCC)nc2s1,CCCCCCCCCCCCC(CCCCCCCCCC)CN1C(=O)c2ccc3c4c(ccc(c24)C1=O)-c1c-3nc2cc3c(-c4ccccc4)c4c(nc3cc2c1-c1ccccc1)-c1ccc2c3c(ccc-4c13)C(=O)N(CC(CCCCCCCCCC)CCCCCCCCCCCC)C2=O,0.95,2.67,0.5,1.26,-5.8,-3.6,2.2,2.2,-5.1,-3.3,1.8,1.8
YES,10.1002/adma.201500577,,,CCCCC(CC)Cc1cc(C)sc1-c1nc2sc(-c3sc(-c4cc5c(s4)-c4sc(C)cc4[Si]5(CC(CC)CCCC)CC(CC)CCCC)cc3CC(CC)CCCC)nc2s1,CCCCCCCCCCCCC(CCCCCCCCCC)CN1C(=O)c2ccc3c4c(ccc(c24)C1=O)-c1nc2c(-c4ccc(-c5c6nc7c(nc6c(-c6ccccc6)c6nc8c(nc56)-c5ccc6c9c(ccc-8c59)C(=O)N(CC(CCCCCCCCCC)CCCCCCCCCCCC)C6=O)-c5ccc6c8c(ccc-7c58)C(=O)N(CC(CCCCCCCCCC)CCCCCCCCCCCC)C6=O)[se]4)c4nc5c(nc4c(-c4ccccc4)c2nc1-3)-c1ccc2c3c(ccc-5c13)C(=O)N(CC(CCCCCCCCCC)CCCCCCCCCCCC)C2=O,0.92,12.56,0.55,6.37,-5.74,-3.7,2.04,2.04,-5.1,-3.3,1.8,1.8
YES,10.1021/ja508472j,,,CCCCC(CC)Cc1cc(C)sc1-c1nc2sc(-c3sc(-c4cc5c(s4)-c4sc(C)cc4[Si]5(CC(CC)CCCC)CC(CC)CCCC)cc3CC(CC)CCCC)nc2s1,CCCCCCCCCCCCC(CCCCCCCCCC)CN1C(=O)c2ccc3c4c(ccc(c24)C1=O)-c1nc2c(-c4ccc(-c5c6nc7c(nc6c(-c6ccccc6)c6nc8c(nc56)-c5ccc6c9c(ccc-8c59)C(=O)N(CC(CCCCCCCCCC)CCCCCCCCCCCC)C6=O)-c5ccc6c8c(ccc-7c58)C(=O)N(CC(CCCCCCCCCC)CCCCCCCCCCCC)C6=O)s4)c4nc5c(nc4c(-c4ccccc4)c2nc1-3)-c1ccc2c3c(ccc-5c13)C(=O)N(CC(CCCCCCCCCC)CCCCCCCCCCCC)C2=O,0.86,10.14,0.58,5.04,-5.8,-3.8,2,2,-5.1,-3.3,1.8,1.8
YES,10.1021/ja508472j,,,CCCCC(CC)Cc1cc(C)sc1-c1nc2sc(-c3sc(-c4cc5c(s4)-c4sc(C)cc4[Si]5(CC(CC)CCCC)CC(CC)CCCC)cc3CC(CC)CCCC)nc2s1,CCCCCCCCCCCCC(CCCCCCCCCC)CN1C(=O)c2ccc3c4c(ccc(c24)C1=O)-c1nc2c(-c4ccccc4)c4nc5c(nc4c(-c4ccccc4)c2nc1-3)-c1ccc2c3c(ccc-5c13)C(=O)N(CC(CCCCCCCCCC)CCCCCCCCCCCC)C2=O,0.94,3.16,0.49,1.44,-5.8,-3.6,2.2,2.2,-5.1,-3.3,1.8,1.8
YES,10.1002/adma.201500577,,,CCCCC(CC)Cc1cc(C)sc1-c1nc2sc(-c3sc(-c4cc5c(s4)-c4sc(C)cc4[Si]5(CC(CC)CCCC)CC(CC)CCCC)cc3CC(CC)CCCC)nc2s1,CCCCCCCCCCCCC(CCCCCCCCCC)CN1C(=O)c2ccc3c4c(ccc(c24)C1=O)-c1nc2c(-c4sc(-c5c6nc7c(nc6c(-c6ccccc6)c6nc8c(nc56)-c5ccc6c9c(ccc-8c59)C(=O)N(CC(CCCCCCCCCC)CCCCCCCCCCCC)C6=O)-c5ccc6c8c(ccc-7c58)C(=O)N(CC(CCCCCCCCCC)CCCCCCCCCCCC)C6=O)c(C)c4C)c4nc5c(nc4c(-c4ccccc4)c2nc1-3)-c1ccc2c3c(ccc-5c13)C(=O)N(CC(CCCCCCCCCC)CCCCCCCCCCCC)C2=O,0.82,5.61,0.57,2.61,-5.82,-3.66,2.16,2.16,-5.1,-3.3,1.8,1.8
YES,10.1002/adma.201503801,,,CCCCC(CC)Cc1cc(C)sc1-c1nc2sc(-c3sc(-c4cc5c(s4)-c4sc(C)cc4[Si]5(CC(CC)CCCC)CC(CC)CCCC)cc3CC(CC)CCCC)nc2s1,CCCCCCCCCCCCC(CCCCCCCCCC)CN1C(=O)c2ccc3c4c(ccc(c24)C1=O)-c1nc2c(-c4sc(-c5c6nc7c(nc6c(-c6ccccc6)c6nc8c(nc56)-c5ccc6c9c(ccc-8c59)C(=O)N(CC(CCCCCCCCCC)CCCCCCCCCCCC)C6=O)-c5ccc6c8c(ccc-7c58)C(=O)N(CC(CCCCCCCCCC)CCCCCCCCCCCC)C6=O)c5c4OCCO5)c4nc5c(nc4c(-c4ccccc4)c2nc1-3)-c1ccc2c3c(ccc-5c13)C(=O)N(CC(CCCCCCCCCC)CCCCCCCCCCCC)C2=O,0.93,13.82,0.63,8.1,-5.76,-3.65,2.11,2.11,-5.1,-3.3,1.8,1.8
YES,10.1002/adma.201500577,,,CCCCC(CC)Cc1cc(C)sc1-c1nc2sc(-c3sc(-c4cc5c(s4)-c4sc(C)cc4[Si]5(CC(CC)CCCC)CC(CC)CCCC)cc3CC(CC)CCCC)nc2s1,CCCCCCCCCCCCC(CCCCCCCCCC)CN1C(=O)c2ccc3c4c(ccc(c24)C1=O)-c1nc2c(-c4sc5c(C)c(-c6c7nc8c(nc7c(-c7ccccc7)c7nc9c(nc67)-c6ccc7c%10c(ccc-9c6%10)C(=O)N(CC(CCCCCCCCCC)CCCCCCCCCCCC)C7=O)-c6ccc7c9c(ccc-8c69)C(=O)N(CC(CCCCCCCCCC)CCCCCCCCCCCC)C7=O)sc5c4C)c4nc5c(nc4c(-c4ccccc4)c2nc1-3)-c1ccc2c3c(ccc-5c13)C(=O)N(CC(CCCCCCCCCC)CCCCCCCCCCCC)C2=O,0.94,8.33,0.51,3.94,-5.76,-3.67,2.09,2.09,-5.1,-3.3,1.8,1.8
YES,10.1002/aenm.201402041,,,CCCCC(CC)COC(=O)c1sc2c(-c3cc4c(-c5ccc(CC(CC)CCCC)s5)c5sc(C)cc5c(-c5ccc(CC(CC)CCCC)s5)c4s3)sc(C)c2c1F,CCCCCCC(CCCC)CN1C(=O)c2ccc3c4c(ccc(c24)C1=O)-c1c-3nc2cc3c(-c4ccccc4)c4c(nc3cc2c1-c1ccccc1)-c1ccc2c3c(ccc-4c13)C(=O)N(CC(CCCC)CCCCCC)C2=O,0.96,9.02,0.35,3,-5.8,-3.6,2.2,2.2,-5.4,-3.3,2.1,2.1
YES,10.1002/aenm.201402041,,,CCCCC(CC)COC(=O)c1sc2c(-c3cc4c(-c5ccc(CC(CC)CCCC)s5)c5sc(C)cc5c(-c5ccc(CC(CC)CCCC)s5)c4s3)sc(C)c2c1F,CCCCCCCCCCCCC(CCCCCCCCCC)CN1C(=O)c2ccc3c4c(ccc(c24)C1=O)-c1c-3nc2cc3c(-c4ccccc4)c4c(nc3cc2c1-c1ccccc1)-c1ccc2c3c(ccc-4c13)C(=O)N(CC(CCCCCCCCCC)CCCCCCCCCCCC)C2=O,0.9,5.2,0.36,1.71,-5.8,-3.6,2.2,2.2,-5.4,-3.3,2.1,2.1
YES,10.1002/aenm.201402041,,,CCCCC(CC)COC(=O)c1sc2c(-c3cc4c(OCC(CC)CCCC)c5sc(C)cc5c(OCC(CC)CCCC)c4s3)sc(C)c2c1F,CCCCCCC(CCCC)CN1C(=O)c2ccc3c4c(ccc(c24)C1=O)-c1c-3nc2cc3c(-c4ccccc4)c4c(nc3cc2c1-c1ccccc1)-c1ccc2c3c(ccc-4c13)C(=O)N(CC(CCCC)CCCCCC)C2=O,0.98,8.13,0.39,3.08,-5.8,-3.6,2.2,2.2,-5.1,-3.3,1.8,1.8
YES,10.1002/aenm.201402041,,,CCCCC(CC)COC(=O)c1sc2c(-c3cc4c(OCC(CC)CCCC)c5sc(C)cc5c(OCC(CC)CCCC)c4s3)sc(C)c2c1F,CCCCCCCCCCCCC(CCCCCCCCCC)CN1C(=O)c2ccc3c4c(ccc(c24)C1=O)-c1c-3nc2cc3c(-c4ccccc4)c4c(nc3cc2c1-c1ccccc1)-c1ccc2c3c(ccc-4c13)C(=O)N(CC(CCCCCCCCCC)CCCCCCCCCCCC)C2=O,0.95,4.12,0.36,1.42,-5.8,-3.6,2.2,2.2,-5.1,-3.3,1.8,1.8
YES,10.1021/acs.chemmater.8b04265,PBB-T,IT-F,CCCCCCC(CCCC)Cc1cc(-c2nc3cc4sc(-c5cc(CC(CCCC)CCCCCC)c(-c6cc7c(-c8ccc(CC(CC)CCCC)s8)c8sc(C)cc8c(-c8ccc(CC(CC)CCCC)s8)c7s6)s5)nc4cc3s2)sc1C,CCCCCCc1ccc(C2(c3ccc(CCCCCC)cc3)c3cc4c(cc3-c3sc5cc(C=C6C(=O)c7cc(F)ccc7C6=C(C#N)C#N)sc5c32)C(c2ccc(CCCCCC)cc2)(c2ccc(CCCCCC)cc2)c2c-4sc3cc(C=C4C(=O)c5cc(F)ccc5C4=C(C#N)C#N)sc23)cc1,0.91,20.9,0.7,13.3,-5.62,-4.019,1.6,1.533,-5.4,-3.3,2.1,2.1
YES,10.1016/j.isci.2018.12.027,,,CCCCCCC(CCCC)Cn1nc2c(-c3ccc(C)s3)cc3c(cc(-c4ccc(-c5cc6c(-c7ccc(SCC(CC)CCCC)s7)c7sc(C)cc7c(-c7ccc(SCC(CC)CCCC)s7)c6s5)s4)c4nn(CC(CCCC)CCCCCC)nc43)c2n1,CCCCCCc1ccc(C2(c3ccc(CCCCCC)cc3)c3cc4c(cc3-c3sc5cc(/C=C6\C(=O)c7cc(F)c(F)cc7C6=C(C#N)C#N)sc5c32)C(c2ccc(CCCCCC)cc2)(c2ccc(CCCCCC)cc2)c2c-4sc3cc(/C=C4\C(=O)c5cc(F)c(F)cc5C4=C(C#N)C#N)sc23)cc1,0.88,18.65,0.689,11.31,-5.7,-3.99,1.71,1.71,-5.39,-3.3,2.09,2.09
YES,10.1016/j.isci.2018.12.027,,,CCCCCCC(CCCC)Cn1nc2c(-c3ccc(C)s3)cc3c(cc(-c4ccc(-c5cc6c(-c7ccc(SCC(CC)CCCC)s7)c7sc(C)cc7c(-c7ccc(SCC(CC)CCCC)s7)c6s5)s4)c4nn(CC(CCCC)CCCCCC)nc43)c2n1,CCCCCCc1ccc(C2(c3ccc(CCCCCC)cc3)c3cc4c(cc3-c3sc5cc(/C=C6\C(=O)c7ccccc7C6=C(C#N)C#N)sc5c32)C(c2ccc(CCCCCC)cc2)(c2ccc(CCCCCC)cc2)c2c-4sc3cc(/C=C4\C(=O)c5ccccc5C4=C(C#N)C#N)sc23)cc1,0.94,16.92,0.657,10.45,-5.55,-3.8,1.75,1.75,-5.39,-3.3,2.09,2.09
YES,10.1021/acsaem.8b00183,,,CCCCCCc1cc(C)sc1C,Clc(cc12)c(Cl)cc1c(=NC3=[N+]4C(c5cc(Cl)c(Cl)cc53)=N6)n7c2=Nc8n([B-]47Oc9ccccc9)c6c%10cc(Cl)c(Cl)cc%108,0.639,4.2,0.57,1.5,-5.9,-3.8,2.1,2.1,-5.2,-3.3,1.9,1.91
YES,10.1021/acs.chemmater.8b04265,,,CCCCCCCCC(CCCC)Cc1cc(-c2nc3cc4sc(-c5cc(CC(CCCC)CCCCCCCC)c(-c6cc7c(-c8ccc(CC(CC)CCCC)s8)c8sc(C)cc8c(-c8ccc(CC(CC)CCCC)s8)c7s6)s5)nc4cc3s2)sc1C,CCCCCCc1ccc(C2(c3ccc(CCCCCC)cc3)c3cc4c(cc3-c3sc5cc(/C=C6\C(=O)c7ccc(F)cc7C6=C(C#N)C#N)sc5c32)C(c2ccc(CCCCCC)cc2)(c2ccc(CCCCCC)cc2)c2c-4sc3cc(/C=C4\C(=O)c5ccc(F)cc5C4=C(C#N)C#N)sc23)cc1,0.92,19.7,0.62,11.3,-5.69,-4.14,1.55,1.55,-5.4,-3.3,2.1,2.1
YES,10.1039/c6ee00315j,,,CCCCCCCCC(CCCCCC)Cc1ccc(-c2c3cc(-c4ccc(-c5c(F)c(F)c(-c6ccc(C)s6)c6nn(CCCCCCCC)nc56)s4)sc3c(-c3ccc(CC(CCCCCC)CCCCCCCC)s3)c3cc(C)sc23)s1,CCCCCCc1ccc(C2(c3ccc(CCCCCC)cc3)c3cc4c(cc3-c3[se]c(-c5scc(C=C6C(=O)c7ccccc7C6=C(C#N)C#N)c5CC(CC)CCCC)cc32)C(c2ccc(CCCCCC)cc2)(c2ccc(CCCCCC)cc2)c2cc(-c3scc(/C=C5/C(=O)c6ccccc6C5=C(C#N)C#N)c3CC(CC)CCCC)[se]c2-4)cc1,0.91,15.2,0.62,8.58,-5.45,-3.79,1.66,1.66,-5.29,-3.3,1.99,1.99
YES,10.1002/adma.201601595,J51,ITIC,CCCCCCCCC(CCCCCC)Cc1ccc(-c2c3cc(-c4ccc(-c5c(F)c(F)c(-c6ccc(C)s6)c6nn(CCCCCCCC)nc56)s4)sc3c(-c3ccc(CC(CCCCCC)CCCCCCCC)s3)c3cc(C)sc23)s1,CCCCCCc1ccc(C2(c3ccc(CCCCCC)cc3)c3cc4c(cc3-c3sc5cc(/C=C6\C(=O)c7ccccc7C6=C(C#N)C#N)sc5c32)C(c2ccc(CCCCCC)cc2)(c2ccc(CCCCCC)cc2)c2c-4sc3cc(/C=C4\C(=O)c5ccccc5C4=C(C#N)C#N)sc23)cc1,0.82,16.47,0.69,9.26,-5.49,-3.83,1.66,1.59,-5.29,-3.3,1.99,
YES,10.1021/acsami.8b17753,,,CCCCCCCCC(CCCCCC)Cc1ccc(-c2c3cc(-c4ccc(-c5c(F)c(F)c(-c6ccc(C)s6)c6nn(CCCCCCCC)nc56)s4)sc3c(-c3ccc(CC(CCCCCC)CCCCCCCC)s3)c3cc(C)sc23)s1,CCCCCCCCC[Si]1(CCCCCCCC)c2cc(/C=C3\C(=O)c4cc(Cl)c(Cl)cc4C3=C(C#N)C#N)sc2-c2sc3c(CCCCCC)c4c5c(sc4c(CCCCCC)c3c21)-c1sc(/C=C2\C(=O)c3cc(Cl)c(Cl)cc3C2=C(C#N)C#N)cc1[Si]5(CCCCCCCC)CCCCCCCC,0.78,10,0.339,2.8,-5.45,-4.01,1.44,1.44,-5.29,-3.3,1.99,1.99
YES,10.1021/acsami.8b17753,,,CCCCCCCCC(CCCCCC)Cc1ccc(-c2c3cc(-c4ccc(-c5c(F)c(F)c(-c6ccc(C)s6)c6nn(CCCCCCCC)nc56)s4)sc3c(-c3ccc(CC(CCCCCC)CCCCCCCC)s3)c3cc(C)sc23)s1,CCCCCCCCC[Si]1(CCCCCCCC)c2cc(/C=C3\C(=O)c4cc(F)c(F)cc4C3=C(C#N)C#N)sc2-c2sc3c(CCCCCC)c4c5c(sc4c(CCCCCC)c3c21)-c1sc(/C=C2\C(=O)c3cc(F)c(F)cc3C2=C(C#N)C#N)cc1[Si]5(CCCCCCCC)CCCCCCCC,0.78,10.4,0.365,3.1,-5.42,-3.9,1.52,1.52,-5.29,-3.3,1.99,1.99
YES,10.1021/acsami.8b17753,,,CCCCCCCCC(CCCCCC)Cc1ccc(-c2c3cc(-c4ccc(-c5c(F)c(F)c(-c6ccc(C)s6)c6nn(CCCCCCCC)nc56)s4)sc3c(-c3ccc(CC(CCCCCC)CCCCCCCC)s3)c3cc(C)sc23)s1,CCCCCCCCC[Si]1(CCCCCCCC)c2cc(/C=C3\C(=O)c4ccccc4C3=C(C#N)C#N)sc2-c2sc3c(CCCCCC)c4c5c(sc4c(CCCCCC)c3c21)-c1sc(/C=C2\C(=O)c3ccccc3C2=C(C#N)C#N)cc1[Si]5(CCCCCCCC)CCCCCCCC,0.84,16.2,0.596,8.3,-5.37,-3.86,1.51,1.51,-5.29,-3.3,1.99,1.99
YES,10.1002/smtd.201700415,,,CCCCCCCCCCCCC(CCCCCCCCCC)Cc1cc(-c2c(F)c(F)c(-c3cc(CC(CCCCCCCCCC)CCCCCCCCCCCC)c(-c4ccc(-c5ccc(-c6ccc(C)s6)s5)s4)s3)c3nn(CCC)nc23)sc1C,CCCCCCc1cc(C2(c3ccc(CCCCCC)s3)c3cc4c(cc3-c3sc5cc(/C=C6\C(=O)c7ccccc7C6=C(C#N)C#N)sc5c32)C(c2ccc(CCCCCC)s2)(c2ccc(CCCCCC)s2)c2c-4sc3cc(/C=C4\C(=O)c5ccccc5C4=C(C#N)C#N)sc23)cs1,0.813,1.39,0.327,0.37,-5.66,-3.93,1.73,1.73,-5.24,-3.3,1.94,1.94
YES,10.1002/smll.201401082,,,CCCCC(CC)Cc1ccc(-c2c3cc(-c4ccc(-c5sc(-c6ccc(C)s6)c6c5C(=O)c5c(CC(CC)CCCC)sc(CC(CC)CCCC)c5C6=O)s4)sc3c(-c3ccc(CC(CC)CCCC)s3)c3cc(C)sc23)s1,CCCCCC(CCCCC)N1C(=O)c2ccc3c4c5c(c6c(-c7cc8c9c(ccc%10c%11c%12c(c7c%109)=CC=C7C(=O)N(C(CCCCC)CCCCC)C(=O)C(C=C%11)C7%12)C(=O)N(C(CCCCC)CCCCC)C8=O)cc(c2c63)C1=O)C=CC1C(=O)N(C(CCCCC)CCCCC)C(=O)C(=CC=4)C51,0.87,8.26,0.611,4.39,-5.95,-3.87,2.08,2.08,-5.32,-3.29,2.03,2.03
YES,10.1021/acsenergylett.9b00147,,,CCCCC(CC)Cc1ccc(-c2c3cc(-c4ccc(-c5sc(-c6ccc(C)s6)c6c5C(=O)c5c(CC(CC)CCCC)sc(CC(CC)CCCC)c5C6=O)s4)sc3c(-c3ccc(CC(CC)CCCC)s3)c3cc(C)sc23)s1,CCCCCCc1ccc(C2(c3ccc(CCCCCC)cc3)c3cc4c(cc3-c3sc5c6sc(/C=C7\C(=O)c8cc(Cl)c(Cl)cc8C7=C(C#N)C#N)cc6n(CC(CCCC)CCCCCC)c5c32)C(c2ccc(CCCCCC)cc2)(c2ccc(CCCCCC)cc2)c2c-4sc3c4sc(/C=C5\C(=O)c6cc(Cl)c(Cl)cc6C5=C(C#N)C#N)cc4n(CC(CCCC)CCCCCC)c23)cc1,0.813,22.2,0.74,13.4,-5.51,-3.95,1.56,1.56,-5.33,-3.29,2.04,2.04
YES,10.1021/acsenergylett.9b00147,,,CCCCC(CC)Cc1ccc(-c2c3cc(-c4ccc(-c5sc(-c6ccc(C)s6)c6c5C(=O)c5c(CC(CC)CCCC)sc(CC(CC)CCCC)c5C6=O)s4)sc3c(-c3ccc(CC(CC)CCCC)s3)c3cc(C)sc23)s1,CCCCCCc1ccc(C2(c3ccc(CCCCCC)cc3)c3cc4c(cc3-c3sc5c6sc(/C=C7\C(=O)c8cc(F)c(F)cc8C7=C(C#N)C#N)cc6n(CC(CCCC)CCCCCC)c5c32)C(c2ccc(CCCCCC)cc2)(c2ccc(CCCCCC)cc2)c2c-4sc3c4sc(/C=C5\C(=O)c6cc(F)c(F)cc6C5=C(C#N)C#N)cc4n(CC(CCCC)CCCCCC)c23)cc1,0.835,19.8,0.671,11.1,-5.54,-3.94,1.6,1.6,-5.33,-3.29,2.04,2.04
YES,10.1021/acsenergylett.9b00147,,,CCCCC(CC)Cc1ccc(-c2c3cc(-c4ccc(-c5sc(-c6ccc(C)s6)c6c5C(=O)c5c(CC(CC)CCCC)sc(CC(CC)CCCC)c5C6=O)s4)sc3c(-c3ccc(CC(CC)CCCC)s3)c3cc(C)sc23)s1,CCCCCCc1ccc(C2(c3ccc(CCCCCC)cc3)c3cc4c(cc3-c3sc5c6sc(/C=C7\C(=O)c8ccccc8C7=C(C#N)C#N)cc6n(CC(CCCC)CCCCCC)c5c32)C(c2ccc(CCCCCC)cc2)(c2ccc(CCCCCC)cc2)c2c-4sc3c4sc(/C=C5\C(=O)c6ccccc6C5=C(C#N)C#N)cc4n(CC(CCCC)CCCCCC)c23)cc1,0.95,7.16,0.586,3.98,-5.47,-3.82,1.65,1.65,-5.33,-3.29,2.04,2.04
YES,10.1002/adma.201800728,,,CCCCC(CC)Cc1ccc(-c2c3cc(-c4ccc(-c5sc(-c6ccc(C)s6)c6c5C(=O)c5c(CC(CC)CCCC)sc(CC(CC)CCCC)c5C6=O)s4)sc3c(-c3ccc(CC(CC)CCCC)s3)c3cc(C)sc23)s1,CCCCCCc1ccc(C2(c3ccc(CCCCCC)cc3)c3cc4c(cc3-c3sc5cc(/C=C6\C(=O)c7ccccc7C6=C(C#N)C#N)sc5c32)C(c2ccc(CCCCCC)cc2)(c2ccc(CCCCCC)cc2)c2c-4sc3cc(/C=C4\C(=O)c5ccccc5C4=C(C#N)C#N)sc23)cc1,0.89,17,0.66,10,-5.64,-3.92,1.72,1.72,-5.33,-3.29,2.04,2.04
YES,10.1002/adma.201800728,,,CCCCC(CC)Cc1ccc(-c2c3cc(-c4ccc(-c5sc(-c6ccc(C)s6)c6c5C(=O)c5c(CC(CC)CCCC)sc(CC(CC)CCCC)c5C6=O)s4)sc3c(-c3ccc(CC(CC)CCCC)s3)c3cc(C)sc23)s1,CCCCCCCCC1(CCCCCCCC)c2cc3c(cc2-c2sc4cc(/C=C5\C(=O)c6ccccc6C5=C(C#N)C#N)sc4c21)C(CCCCCCCC)(CCCCCCCC)c1c-3sc2cc(/C=C3\C(=O)c4ccccc4C3=C(C#N)C#N)sc12,0.87,19.7,0.73,12.41,-5.63,-3.91,1.72,1.72,-5.33,-3.29,2.04,2.04
YES,10.1021/acsami.8b17753,,,CCCCC(CC)Cc1ccc(-c2c3cc(-c4ccc(-c5sc(-c6ccc(C)s6)c6c5C(=O)c5c(CC(CC)CCCC)sc(CC(CC)CCCC)c5C6=O)s4)sc3c(-c3ccc(CC(CC)CCCC)s3)c3cc(C)sc23)s1,CCCCCCCCC[Si]1(CCCCCCCC)c2cc(/C=C3\C(=O)c4cc(Cl)c(Cl)cc4C3=C(C#N)C#N)sc2-c2sc3c(CCCCCC)c4c5c(sc4c(CCCCCC)c3c21)-c1sc(/C=C2\C(=O)c3cc(Cl)c(Cl)cc3C2=C(C#N)C#N)cc1[Si]5(CCCCCCCC)CCCCCCCC,0.79,16.4,0.6,7.9,-5.45,-4.01,1.44,1.44,-5.33,-3.29,2.04,2.04
YES,10.1021/acsami.8b17753,,,CCCCC(CC)Cc1ccc(-c2c3cc(-c4ccc(-c5sc(-c6ccc(C)s6)c6c5C(=O)c5c(CC(CC)CCCC)sc(CC(CC)CCCC)c5C6=O)s4)sc3c(-c3ccc(CC(CC)CCCC)s3)c3cc(C)sc23)s1,CCCCCCCCC[Si]1(CCCCCCCC)c2cc(/C=C3\C(=O)c4cc(F)c(F)cc4C3=C(C#N)C#N)sc2-c2sc3c(CCCCCC)c4c5c(sc4c(CCCCCC)c3c21)-c1sc(/C=C2\C(=O)c3cc(F)c(F)cc3C2=C(C#N)C#N)cc1[Si]5(CCCCCCCC)CCCCCCCC,0.84,16.8,0.654,9.4,-5.42,-3.9,1.52,1.52,-5.33,-3.29,2.04,2.04
YES,10.1021/acsami.8b17753,,,CCCCC(CC)Cc1ccc(-c2c3cc(-c4ccc(-c5sc(-c6ccc(C)s6)c6c5C(=O)c5c(CC(CC)CCCC)sc(CC(CC)CCCC)c5C6=O)s4)sc3c(-c3ccc(CC(CC)CCCC)s3)c3cc(C)sc23)s1,CCCCCCCCC[Si]1(CCCCCCCC)c2cc(/C=C3\C(=O)c4ccccc4C3=C(C#N)C#N)sc2-c2sc3c(CCCCCC)c4c5c(sc4c(CCCCCC)c3c21)-c1sc(/C=C2\C(=O)c3ccccc3C2=C(C#N)C#N)cc1[Si]5(CCCCCCCC)CCCCCCCC,0.92,14.9,0.518,7.3,-5.37,-3.86,1.51,1.51,-5.33,-3.29,2.04,2.04
YES,10.1002/adfm.201802895,,,CCCCC(CC)Cc1ccc(-c2c3cc(-c4ccc(-c5sc(-c6ccc(C)s6)c6c5C(=O)c5c(CC(CC)CCCC)sc(CC(CC)CCCC)c5C6=O)s4)sc3c(-c3ccc(CC(CC)CCCC)s3)c3cc(C)sc23)s1,CCCCCCCCCCCCCCCCC1(CCCCCCCCCCCCCCCC)c2cc3c(cc2-c2sc(/C=C4\C(=O)c5ccccc5C4=C(C#N)C#N)cc21)C(CCCCCCCCCCCCCCCC)(CCCCCCCCCCCCCCCC)c1cc(/C=C2\C(=O)c4ccccc4C2=C(C#N)C#N)sc1-3,0.84,12.7,0.563,5.67,-5.85,-3.89,1.96,1.96,-5.33,-3.29,2.04,2.04
YES,10.1002/adfm.201903269,,,CCCCC(CC)Cc1ccc(-c2c3cc(-c4ccc(-c5sc(-c6ccc(C)s6)c6c5C(=O)c5c(CC(CC)CCCC)sc(CC(CC)CCCC)c5C6=O)s4)sc3c(-c3ccc(CC(CC)CCCC)s3)c3cc(C)sc23)s1,CCCCCCCCn1c2cc(/C=C3\C(=O)c4cc(F)c(F)cc4C3=C(C#N)C#N)sc2c2sc3c(c21)C(c1ccc(CCCCCC)cc1)(c1ccc(CCCCCC)cc1)c1cc2c(cc1-3)C(c1ccc(CCCCCC)cc1)(c1ccc(CCCCCC)cc1)c1c-2sc2c3sc(/C=C4\C(=O)c5cc(F)c(F)cc5C4=C(C#N)C#N)cc3n(CCCCCCCC)c12,0.835,18.4,0.632,9.71,-5.42,-3.94,1.48,1.48,-5.33,-3.29,2.04,2.04
YES,10.1002/adfm.201903269,,,CCCCC(CC)Cc1ccc(-c2c3cc(-c4ccc(-c5sc(-c6ccc(C)s6)c6c5C(=O)c5c(CC(CC)CCCC)sc(CC(CC)CCCC)c5C6=O)s4)sc3c(-c3ccc(CC(CC)CCCC)s3)c3cc(C)sc23)s1,CCCCCCCCn1c2cc(/C=C3\C(=O)c4cc(F)c(F)cc4C3=C(C#N)C#N)sc2c2sc3c(c21)C(c1ccc(OCCCCCC)cc1)(c1ccc(OCCCCCC)cc1)c1cc2c(cc1-3)C(c1ccc(OCCCCCC)cc1)(c1ccc(OCCCCCC)cc1)c1c-2sc2c3sc(/C=C4\C(=O)c5cc(F)c(F)cc5C4=C(C#N)C#N)cc3n(CCCCCCCC)c12,0.846,19,0.661,10.6,-5.38,-4,1.38,1.38,-5.33,-3.29,2.04,2.04
YES,10.1002/adfm.201903269,,,CCCCC(CC)Cc1ccc(-c2c3cc(-c4ccc(-c5sc(-c6ccc(C)s6)c6c5C(=O)c5c(CC(CC)CCCC)sc(CC(CC)CCCC)c5C6=O)s4)sc3c(-c3ccc(CC(CC)CCCC)s3)c3cc(C)sc23)s1,CCCCCCCCn1c2cc(/C=C3\C(=O)c4cc(F)c(F)cc4C3=C(C#N)C#N)sc2c2sc3c(c21)C(c1cccc(OCCCCCC)c1)(c1cccc(OCCCCCC)c1)c1cc2c(cc1-3)C(c1cccc(OCCCCCC)c1)(c1cccc(OCCCCCC)c1)c1c-2sc2c3sc(/C=C4\C(=O)c5cc(F)c(F)cc5C4=C(C#N)C#N)cc3n(CCCCCCCC)c12,0.85,21.3,0.669,12.1,-5.41,-3.97,1.44,1.44,-5.33,-3.29,2.04,2.04
YES,10.1039/c9ta07634d,,,CCCCC(CC)Cc1ccc(-c2c3cc(-c4ccc(-c5sc(-c6ccc(C)s6)c6c5C(=O)c5c(CC(CC)CCCC)sc(CC(CC)CCCC)c5C6=O)s4)sc3c(-c3ccc(CC(CC)CCCC)s3)c3cc(C)sc23)s1,CCCCCCCCn1c2cc(/C=C3\C(=O)c4cc(F)ccc4C3=C(C#N)C#N)sc2c2sc3c(c21)C(c1ccc(CCCCCC)cc1)(c1ccc(CCCCCC)cc1)c1cc2c(cc1-3)C(c1ccc(CCCCCC)cc1)(c1ccc(CCCCCC)cc1)c1c-2sc2c1sc1cc(/C=C3\C(=O)c4cc(F)ccc4C3=C(C#N)C#N)sc12,0.894,20,0.693,12.3,-5.4,-4.07,1.33,1.33,-5.33,-3.29,2.04,2.04
YES,10.1039/c9ta07634d,,,CCCCC(CC)Cc1ccc(-c2c3cc(-c4ccc(-c5sc(-c6ccc(C)s6)c6c5C(=O)c5c(CC(CC)CCCC)sc(CC(CC)CCCC)c5C6=O)s4)sc3c(-c3ccc(CC(CC)CCCC)s3)c3cc(C)sc23)s1,CCCCCCCCn1c2cc(/C=C3\C(=O)c4cc(F)ccc4C3=C(C#N)C#N)sc2c2sc3c(c21)C(c1ccc(CCCCCC)cc1)(c1ccc(CCCCCC)cc1)c1cc2c(cc1-3)C(c1ccc(CCCCCC)cc1)(c1ccc(CCCCCC)cc1)c1c-2sc2cc(/C=C3\C(=O)c4cc(F)ccc4C3=C(C#N)C#N)sc12,0.874,19.7,0.662,11.4,-5.46,-4.04,1.42,1.42,-5.33,-3.29,2.04,2.04
YES,10.1039/c9ta07634d,,,CCCCC(CC)Cc1ccc(-c2c3cc(-c4ccc(-c5sc(-c6ccc(C)s6)c6c5C(=O)c5c(CC(CC)CCCC)sc(CC(CC)CCCC)c5C6=O)s4)sc3c(-c3ccc(CC(CC)CCCC)s3)c3cc(C)sc23)s1,CCCCCCCCn1c2cc(/C=C3\C(=O)c4cc(F)ccc4C3=C(C#N)C#N)sc2c2sc3c(c21)C(c1ccc(CCCCCC)cc1)(c1ccc(CCCCCC)cc1)c1cc2c(cc1-3)C(c1ccc(CCCCCC)cc1)(c1ccc(CCCCCC)cc1)c1cc(/C=C3\C(=O)c4cc(F)ccc4C3=C(C#N)C#N)sc1-2,0.86,22.4,0.724,14,-5.51,-3.96,1.55,1.55,-5.33,-3.29,2.04,2.04
YES,10.1039/c9ta02384d,,,CCCCCCCCC(CCCCCC)Cn1nc2c(-c3cc(CC4CCCCC4)c(C)s3)c(F)c(F)c(-c3cc(CC4CCCCC4)c(-c4cc5c(-c6ccc(CC(CC)CCCC)s6)c6sc(C)cc6c(-c6ccc(CC(CC)CCCC)s6)c5s4)s3)c2n1,CCCCCCc1ccc(C2(c3ccc(CCCCCC)cc3)c3cc4c(cc3-c3sc5cc(/C=C6\C(=O)c7ccccc7C6=C(C#N)C#N)sc5c32)C(c2ccc(CCCCCC)cc2)(c2ccc(CCCCCC)cc2)c2c-4sc3cc(/C=C4\C(=O)c5ccccc5C4=C(C#N)C#N)sc23)cc1,0.89,18.2,0.7,11.35,-5.61,-4.02,1.59,1.59,-5.29,-3.29,2,2
YES,10.1002/aenm.201702324,J72,m-ITIC,CCCCCCCCC(CCCCCC)Cn1nc2c(-c3ccc(C)s3)c(F)c(F)c(-c3ccc(-c4cc5c(-c6ccc([Si](C(C)C)(C(C)C)C(C)C)s6)c6sc(C)cc6c(-c6ccc([Si](C(C)C)(C(C)C)C(C)C)s6)c5s4)s3)c2n1,CCCCCCc1cccc(C2(c3cccc(CCCCCC)c3)c3cc4c(cc3-c3sc5cc(/C=C6\C(=O)c7ccccc7C6=C(C#N)C#N)sc5c32)C(c2cccc(CCCCCC)c2)(c2cccc(CCCCCC)c2)c2c-4sc3cc(/C=C4\C(=O)c5ccccc5C4=C(C#N)C#N)sc23)c1,0.962,16.35,0.65,10.23,-5.527,-3.854,1.67,1.578,-5.42,-3.29,2.13,1.98
YES,10.1021/acs.macromol.9b01233,,,CCCCCCCCC(CCCCCC)Cn1nc2c(-c3ccc(C)s3)c(OC)c(OC)c(-c3ccc(-c4cc5c(-c6cc(Cl)c(CC(CC)CCCC)s6)c6sc(C)cc6c(-c6cc(Cl)c(CC(CC)CCCC)s6)c5s4)s3)c2n1,CCCCCCCCCCCc1c(/C=C2\C(=O)c3cc(F)c(F)cc3C2=C(C#N)C#N)sc2c1sc1c3c4nsnc4c4c5sc6c(CCCCCCCCCCC)c(/C=C7\C(=O)c8cc(F)c(F)cc8C7=C(C#N)C#N)sc6c5n(CC(CC)CCCC)c4c3n(CC(CC)CCCC)c21,0.75,18.44,0.53,7.31,-5.6,-4.1,1.5,1.5,-5.2,-3.28,1.92,1.92
