Repository: sunyrain/OPV2D

# OPV-DB device data browser

The website presents the published [OPV-DB v2.0.0 dataset](https://doi.org/10.5281/zenodo.23951239).

| Collection | Observations | Source DOIs |
|---|---:|---:|
| [Standard binary](https://sunyrain.github.io/OPV2D/) | 32,778 | 7,360 |
| [Standard ternary](https://sunyrain.github.io/OPV2D/ternary.html) | 2,588 | 461 |
| [Indoor photovoltaics](https://sunyrain.github.io/OPV2D/indoor.html) | 1,678 | 166 |

The primary binary collection has two nested subsets: 27,863 strict-performance
records and 19,299 strict-molecular records. Ternary and indoor collections have
partial literature coverage; records can overlap across topics.

File: Active_Database.csv (part 19 of 26)
Checked,DOI,Donor,Acceptor,Donor SMILES,Acceptor SMILES,Voc,Jsc,FF,PCE,HOMO_A,LUMO_A,Ehl_A,Eg_A,HOMO_D,LUMO_D,Ehl_D,Eg_D
YES,10.1021/acsami.8b18493,,,CCCCCCCCC1(CCCCCCCC)Oc2cc(-c3ccc(-c4c(F)c(F)c(-c5ccc(C)s5)c5nn(CC(CCCC)CCCCCC)nc45)s3)sc2-c2sc(C)cc21,CCCCCCc1ccc(C2(c3ccc(CCCCCC)cc3)c3cc4c(cc3-c3sc5cc(/C=C6\C(=O)c7ccc(C)cc7C6=C(C#N)C#N)sc5c32)C(c2ccc(CCCCCC)cc2)(c2ccc(CCCCCC)cc2)c2c-4sc3cc(/C=C4\C(=O)c5ccc(C)cc5C4=C(C#N)C#N)sc23)cc1,0.76,16.19,0.681,8.38,-5.58,-3.98,1.6,1.6,-5.21,-3.28,1.93,1.93
YES,10.1021/acsaem.9b01532,,,CCCCCCCCCCCCC(CCCCCCCCCC)Cc1cc(-c2ccc(-c3ccc(-c4cc(CC(CCCCCCCCCC)CCCCCCCCCCCC)c(-c5ccc(-c6ccc(C)s6)s5)s4)s3)s2)sc1C,CCCCC(CC)CC1(CC(CC)CCCC)c2cc3c(cc2-c2sc(-c4ccc(/C=C5\SC(=S)N(CC)C5=O)c5nsnc45)cc21)C(CC(CC)CCCC)(CC(CC)CCCC)c1cc(-c2ccc(/C=C4\SC(=S)N(CC)C4=O)c4nsnc24)sc1-3,1.07,6.7,0.56,4.3,-5.57,-3.91,1.66,1.66,-5.28,-3.28,2,2
YES,10.1016/j.jechem.2015.10.002,PBDTTT-C-T,DC-IDT2F,CCCCC(CC)CC(=O)c1cc2c(C)sc(-c3cc4c(-c5ccc(CC(CC)CCCC)s5)c5sc(C)cc5c(-c5ccc(CC(CC)CCCC)s5)c4s3)c2s1,CCCCCCc1ccc(C2(c3ccc(CCCCCC)cc3)c3cc4c(cc3-c3sc(-c5ccc(/C=C6\C(=O)c7ccccc7C6=C(C#N)C#N)o5)cc32)C(c2ccc(CCCCCC)cc2)(c2ccc(CCCCCC)cc2)c2cc(-c3ccc(/C=C5\C(=O)c6ccccc6C5=C(C#N)C#N)o3)sc2-4)cc1,0.96,6.32,0.508,3.08,-5.44,-3.88,1.56,1.54,-5.13,-3.27,1.86,1.58
YES,10.1039/c4ta06004k,PBDTTT-C-T,IDT-T,CCCCC(CC)CC(=O)c1cc2c(C)sc(-c3cc4c(-c5ccc(CC(CC)CCCC)s5)c5sc(C)cc5c(-c5ccc(CC(CC)CCCC)s5)c4s3)c2s1,CCCCCCc1ccc(C2(c3ccc(CCCCCC)cc3)c3cc4c(cc3-c3sc(-c5ccc(/C=C6\C(=O)c7ccccc7C6=C(C#N)C#N)s5)cc32)C(c2ccc(CCCCCC)cc2)(c2ccc(CCCCCC)cc2)c2cc(-c3ccc(/C=C5\C(=O)c6ccccc6C5=C(C#N)C#N)s3)sc2-4)cc1,0.9,8.33,0.523,3.93,-5.463,-3.923,1.54,1.55,-5.13,-3.27,1.86,1.58
YES,10.1039/C5TA05901A,PBDTTT-C-T,IDT-2BM,CCCCC(CC)CC(=O)c1cc2c(C)sc(-c3cc4c(-c5ccc(CC(CC)CCCC)s5)c5sc(C)cc5c(-c5ccc(CC(CC)CCCC)s5)c4s3)c2s1,CCCCCCc1ccc(C2(c3ccc(CCCCCC)cc3)c3cc4c(cc3-c3sc(-c5ccc(C=C(C#N)C#N)c6nsnc56)cc32)C(c2ccc(CCCCCC)cc2)(c2ccc(CCCCCC)cc2)c2cc(-c3ccc(C=C(C#N)C#N)c5nsnc35)sc2-4)cc1,0.766,10.1,0.551,4.26,-5.587,-4.083,1.5,1.61,-5.13,-3.27,1.86,1.58
YES,10.1002/adma.201602642,PBDTTT-C-T,IEICO,CCCCC(CC)CC(=O)c1cc2c(C)sc(-c3cc4c(-c5ccc(CC(CC)CCCC)s5)c5sc(C)cc5c(-c5ccc(CC(CC)CCCC)s5)c4s3)c2s1,CCCCCCc1ccc(C2(c3ccc(CCCCCC)cc3)c3cc4c(cc3-c3sc(-c5sc(/C=C6\C(=O)c7ccccc7C6=C(C#N)C#N)cc5OCC(CC)CCCC)cc32)C(c2ccc(CCCCCC)cc2)(c2ccc(CCCCCC)cc2)c2cc(-c3sc(/C=C5\C(=O)c6ccccc6C5=C(C#N)C#N)cc3OCC(CC)CCCC)sc2-4)cc1,0.89,12.3,0.59,6.5,-5.32,-3.95,1.37,1.34,-5.13,-3.27,1.86,1.58
YES,10.1039/C5TA05901A,PBDTTT-C-T,IDTT-2BM,CCCCC(CC)CC(=O)c1cc2c(C)sc(-c3cc4c(-c5ccc(CC(CC)CCCC)s5)c5sc(C)cc5c(-c5ccc(CC(CC)CCCC)s5)c4s3)c2s1,CCCCCCc1ccc(C2(c3ccc(CCCCCC)cc3)c3cc4c(cc3-c3sc5cc(-c6ccc(C=C(C#N)C#N)c7nsnc67)sc5c32)C(c2ccc(CCCCCC)cc2)(c2ccc(CCCCCC)cc2)c2c-4sc3cc(-c4ccc(C=C(C#N)C#N)c5nsnc45)sc23)cc1,0.851,9.87,0.572,4.81,-5.5,-3.8,1.7,1.54,-5.13,-3.27,1.86,1.58
YES,10.1039/c8ee01546e,,,CCCCCCCCCCC(CCCCCCCC)Cc1cc(-c2c(F)c(F)c(-c3cc(CC(CCCCCCCC)CCCCCCCCCC)c(-c4cc5c(-c6ccc([Si](CCC)(CCC)CCC)s6)c6sc(C)cc6c(-c6ccc([Si](CCC)(CCC)CCC)s6)c5s4)s3)c3nsnc23)sc1C,CCCCCCC1(CCCCCC)c2cc(-c3ccc(/C=C4\C(=O)c5ccccc5C4=C(C#N)C#N)s3)ccc2-c2sc(/C=C3\C(=O)c4ccccc4C3=C(C#N)C#N)cc21,0.867,4.7,0.554,2.25,-5.7,-4.01,1.69,1.69,-5.01,-3.26,1.75,1.75
YES,10.1039/c8ee01546e,,,CCCCCCCCCCC(CCCCCCCC)Cc1cc(-c2c(F)c(F)c(-c3cc(CC(CCCCCCCC)CCCCCCCCCC)c(-c4cc5c(-c6ccc([Si](CCC)(CCC)CCC)s6)c6sc(C)cc6c(-c6ccc([Si](CCC)(CCC)CCC)s6)c5s4)s3)c3nsnc23)sc1C,CCCCCCC1(CCCCCC)c2cc3c(cc2-c2sc(/C=C4\C(=O)c5ccccc5C4=C(C#N)C#N)cc21)C(CCCCCC)(CCCCCC)c1cc(/C=C2\C(=O)c4ccccc4C2=C(C#N)C#N)sc1-3,0.908,12.8,0.698,8.11,-5.67,-4.1,1.57,1.57,-5.01,-3.26,1.75,1.75
YES,10.1039/c8ee01546e,PJ3,m-ITIC,CCCCCCCCCCC(CCCCCCCC)Cc1cc(-c2c(F)c(F)c(-c3cc(CC(CCCCCCCC)CCCCCCCCCC)c(-c4cc5c(-c6ccc([Si](CCC)(CCC)CCC)s6)c6sc(C)cc6c(-c6ccc([Si](CCC)(CCC)CCC)s6)c5s4)s3)c3nsnc23)sc1C,CCCCCCc1cccc(C2(c3cccc(CCCCCC)c3)c3cc4c(cc3-c3sc5cc(/C=C6\C(=O)c7ccccc7C6=C(C#N)C#N)sc5c32)C(c2cccc(CCCCCC)c2)(c2cccc(CCCCCC)c2)c2c-4sc3cc(/C=C4\C(=O)c5ccccc5C4=C(C#N)C#N)sc23)c1,0.96,12.7,0.635,7.76,-5.527,-3.854,1.67,1.578,-5.01,-3.26,1.75,1.75
YES,10.1021/acsami.5b10211,PCDTBT-C12,SM2,CCCCCCCCCCCCOc1c(OCCCCCCCCCCCC)c(-c2ccc(-c3ccc4c5ccc(C)cc5n(CCCCCCCC)c4c3)s2)c2nsnc2c1-c1ccc(C)s1,CCCCCCCCCCCCN1C(=O)c2cccc3c(-c4ccc(-c5ccc(-c6ccc(-c7ccc8c9c(cccc79)C(=O)N(CCCCCCCCCCCC)C8=O)s6)c(F)c5)s4)ccc(c23)C1=O,1.11,2.21,0.3,0.74,-5.98,-3.62,2.36,2.36,-5.23,-3.26,1.97,1.97
YES,10.1021/acsami.5b10211,PCDTBT-C12,SM1,CCCCCCCCCCCCOc1c(OCCCCCCCCCCCC)c(-c2ccc(-c3ccc4c5ccc(C)cc5n(CCCCCCCC)c4c3)s2)c2nsnc2c1-c1ccc(C)s1,CCCCCCCCN1C(=O)c2cccc3c(-c4ccc(-c5ccc(-c6ccc(-c7ccc8c9c(cccc79)C(=O)N(CCCCCCCC)C8=O)s6)cc5)s4)ccc(c23)C1=O,1.04,4.79,0.56,2.78,-5.93,-3.5,2.43,2.43,-5.23,-3.26,1.97,1.97
YES,10.1021/acsami.5b10211,PCDTBT-C12,SM3,CCCCCCCCCCCCOc1c(OCCCCCCCCCCCC)c(-c2ccc(-c3ccc4c5ccc(C)cc5n(CCCCCCCC)c4c3)s2)c2nsnc2c1-c1ccc(C)s1,CCCCCCCCOc1cc(-c2ccc(-c3ccc4c5c(cccc35)C(=O)N(CCCCCCCC)C4=O)s2)c(F)cc1-c1ccc(-c2ccc3c4c(cccc24)C(=O)N(CCCCCCCC)C3=O)s1,1.09,1.71,0.3,0.56,-5.95,-3.68,2.27,2.27,-5.23,-3.26,1.97,1.97
YES,10.1021/acsami.5b10211,PCDTBT-C12,SM4,CCCCCCCCCCCCOc1c(OCCCCCCCCCCCC)c(-c2ccc(-c3ccc4c5ccc(C)cc5n(CCCCCCCC)c4c3)s2)c2nsnc2c1-c1ccc(C)s1,CCCCCCCCOc1cc(-c2ccc(-c3ccc4c5c(cccc35)C(=O)N(CCCCCCCC)C4=O)s2)c(OCCCCCCCC)cc1-c1ccc(-c2ccc3c4c(cccc24)C(=O)N(CCCCCCCC)C3=O)s1,1.24,0.37,0.28,0.13,-5.8,-3.65,2.15,2.15,-5.23,-3.26,1.97,1.97
YES,10.1039/c5cc08023a,,,CCCCCCCCCCCCOc1c(OCCCCCCCCCCCC)c(-c2ccc(-c3ccc4c5ccc(C)cc5n(CCCCCCCCC)c4c3)s2)c2nsnc2c1-c1ccc(C)s1,CCCCCCCCN1C(=O)c2cccc3c(C#CC#Cc4ccc5c6c(cccc46)C(=O)N(CCCCCCCC)C5=O)ccc(c23)C1=O,1.06,4.1,0.43,1.87,-6,-3.57,2.43,2.43,-5.23,-3.26,1.97,1.97
YES,10.1039/c4ta02851a,,,CCCCC(CC)CC(=O)c1cc2c(C)sc(-c3cc4c(-c5ccc(CC(CC)CCCC)s5)c5sc(C)cc5c(-c5ccc(CC(CC)CCCC)s5)c4s3)c2s1,CCC(CC)N1C(=O)c2ccc3c4c5c(c6ccc(c2c36)C1=O)=CC=C1C(=O)N(C(CC)CC)C(=O)C(C=C4)C15,0.8,8.1,0.519,3.71,-5.9,-3.8,2.1,2.1,-5.11,-3.25,1.86,1.86
YES,10.1021/cm5006339,,,CCCCC(CC)CC(=O)c1cc2c(C)sc(-c3cc4c(-c5ccc(CC(CC)CCCC)s5)c5sc(C)cc5c(-c5ccc(CC(CC)CCCC)s5)c4s3)c2s1,CCCCC(CC)CN1C(=O)c2ccc3c4c(-c5ccc(-c6cc7c8c(ccc9c%10c(OC)cc%11c%12c(ccc(c6c89)c%12%10)C(=O)N(CC(CC)CCCC)C%11=O)C(=O)N(CC(CC)CCCC)C7=O)s5)cc5c6c(ccc(c7c(OC)cc(c2c37)C1=O)c64)C(=O)N(CC(CC)CCCC)C5=O,0.78,9.99,0.528,4.34,-5.65,-3.84,1.81,1.81,-5.11,-3.25,1.86,1.86
YES,10.1021/cm504140c,,,CCCCC(CC)CC(=O)c1cc2c(C)sc(-c3cc4c(-c5ccc(CC(CC)CCCC)s5)c5sc(C)cc5c(-c5ccc(CC(CC)CCCC)s5)c4s3)c2s1,CCCCC(CC)CN1C(=O)c2ccc3c4c(-c5ccc(-c6cc7c8c(ccc9c%10c(OCOC)cc%11c%12c(ccc(c6c89)c%12%10)C(=O)N(CC(CC)CCCC)C%11=O)C(=O)N(CC(CC)CCCC)C7=O)s5)cc5c6c(ccc(c7c(OCOC)cc(c2c37)C1=O)c64)C(=O)N(CC(CC)CCCC)C5=O,0.84,12.83,0.564,6.08,-5.65,-3.84,1.81,1.81,-5.11,-3.25,1.86,1.86
YES,10.1002/adma.201400525,,,CCCCC(CC)CC(=O)c1cc2c(C)sc(-c3cc4c(-c5ccc(CC(CC)CCCC)s5)c5sc(C)cc5c(-c5ccc(CC(CC)CCCC)s5)c4s3)c2s1,CCCCC(CC)CN1C(=O)c2ccc3c4c5c(c6ccc(c2c36)C1=O)=C(c1cccc(N(c2ccc(-c3cc6c7c(ccc8c9c%10c(c3c78)C=CC3C(=O)N(CC(CC)CCCC)C(=O)C(=CC=9)C%103)C(=O)N(CC(CC)CCCC)C6=O)cc2)c2ccc(-c3cc6c7c(ccc8c9c%10c(c3c87)=CC=C3C(=O)N(CC(CC)CCCC)C(=O)C(C=C9)C3%10)C(=O)N(CC(CC)CCCC)C6=O)cc2)c1)C=C1C(=O)N(CC(CC)CCCC)C(=O)C(C=C4)C15,0.87,11.97,0.336,3.32,-5.4,-3.7,1.7,1.7,-5.11,-3.25,1.86,1.86
YES,10.1007/s10854-018-9094-0,,,CCCCC(CC)CC(=O)c1cc2c(C)sc(-c3cc4c(-c5ccc(CC(CC)CCCC)s5)c5sc(C)cc5c(-c5ccc(CC(CC)CCCC)s5)c4s3)c2s1,CCCCCC(CCCCC)N1C(=O)c2ccc3c4c5c(c6ccc(c2c36)C1=O)=CC=C1C(=O)N(C(CCCCC)CCCCC)C(=O)C(C=C4c2cc(C3=c4c6c(c7ccc8c9c(ccc4c79)C(=O)N(C(CCCCC)CCCCC)C8=O)C=CC4C(=O)N(C(CCCCC)CCCCC)C(=O)C(=C3)C64)cc(-c3cc(C4=CC6C(=O)N(C(CCCCC)CCCCC)C(=O)C7=CC=c8c(c4c4ccc9c%10c(ccc8c4%10)C(=O)N(C(CCCCC)CCCCC)C9=O)C76)cc(-c4cc6c7c(ccc8c9c%10c(c4c78)C=CC4C(=O)N(C(CCCCC)CCCCC)C(=O)C(=CC=9)C%104)C(=O)N(C(CCCCC)CCCCC)C6=O)c3)c2)C15,0.89,5.53,0.377,1.9,-5.69,-3.71,1.98,1.98,-5.11,-3.25,1.86,1.86
YES,10.1039/c5ta05901a,,,CCCCC(CC)CC(=O)c1cc2c(C)sc(-c3cc4c(-c5ccc(CC(CC)CCCC)s5)c5sc(C)cc5c(-c5ccc(CC(CC)CCCC)s5)c4s3)c2s1,CCCCCCc1ccc(C2(c3ccc(CCCCCC)cc3)c3cc4c(cc3-c3sc(-c5ccc(C=C(C#N)C#N)c6nsnc56)cc32)C(c2ccc(CCCCCC)cc2)(c2ccc(CCCCCC)cc2)c2cc(-c3ccc(C=C(C#N)C#N)c5nsnc35)sc2-4)cc1,0.766,10.1,0.551,4.26,-5.6,-3.8,1.8,1.8,-5.11,-3.25,1.86,1.86
YES,10.1039/c5ta05901a,,,CCCCC(CC)CC(=O)c1cc2c(C)sc(-c3cc4c(-c5ccc(CC(CC)CCCC)s5)c5sc(C)cc5c(-c5ccc(CC(CC)CCCC)s5)c4s3)c2s1,CCCCCCc1ccc(C2(c3ccc(CCCCCC)cc3)c3cc4c(cc3-c3sc5cc(-c6ccc(C=C(C#N)C#N)c7nsnc67)sc5c32)C(c2ccc(CCCCCC)cc2)(c2ccc(CCCCCC)cc2)c2c-4sc3cc(-c4ccc(C=C(C#N)C#N)c5nsnc45)sc23)cc1,0.851,9.87,0.572,4.81,-5.5,-3.8,1.7,1.7,-5.11,-3.25,1.86,1.86
YES,10.1039/c3ee42484g,,,CCCCC(CC)CC(=O)c1cc2c(C)sc(-c3cc4c(-c5ccc(CC(CC)CCCC)s5)c5sc(C)cc5c(-c5ccc(CC(CC)CCCC)s5)c4s3)c2s1,CCCCCCCC(CCCCCCC)N1C(=O)C2=CC=c3c4c(c5ccc6c7c(ccc3c57)C(=O)N(N3C(=O)c5ccc7c8c9c(c%10ccc(c5c7%10)C3=O)=CC=C3C(=O)N(C(CCCCCCC)CCCCCCC)C(=O)C(C=C8)C39)C6=O)C=CC(C1=O)C24,0.77,9,0.46,3.2,-5.9,-3.8,2.1,2.1,-5.11,-3.25,1.86,1.86
YES,10.1039/c5tc00865d,,,CCCCC(CC)CC(=O)c1cc2c(C)sc(-c3cc4c(-c5ccc(CC(CC)CCCC)s5)c5sc(C)cc5c(-c5ccc(CC(CC)CCCC)s5)c4s3)c2s1,CCCCCCCCCCCCC(CCCCCCCC)N1C(=O)c2ccc3c4c5c(c6ccc(c2c36)C1=O)=C(c1ccc(C(c2ccc(C3=c6c7c(c8ccc9c%10c(ccc6c8%10)C(=O)N(C(CCCCCCCC)CCCCCCCCCCCC)C9=O)C=CC6C(=O)N(C(CCCCCCCC)CCCCCCCCCCCC)C(=O)C(=C3)C76)cc2)(c2ccc(-c3cc6c7c(ccc8c9c%10c(c3c87)=CC=C3C(=O)N(C(CCCCCCCC)CCCCCCCCCCCC)C(=O)C(C=C9)C3%10)C(=O)N(C(CCCCCCCC)CCCCCCCCCCCC)C6=O)cc2)c2ccc(-c3cc6c7c(ccc8c9c%10c(c3c87)=CC=C3C(=O)N(C(CCCCCCCC)CCCCCCCCCCCC)C(=O)C(C=C9)C3%10)C(=O)N(C(CCCCCCCC)CCCCCCCCCCCC)C6=O)cc2)cc1)C=C1C(=O)N(C(CCCCCCCC)CCCCCCCCCCCC)C(=O)C(C=C4)C15,0.77,7.83,0.45,2.73,-5.96,-3.82,2.14,2.14,-5.11,-3.25,1.86,1.86
YES,10.1002/adma.201800403,J71,ZITI,CCCCCCCCC(CCCCCC)Cn1nc2c(-c3ccc(C)s3)c(F)c(F)c(-c3ccc(-c4cc5c(-c6ccc([Si](CCC)(CCC)CCC)s6)c6sc(C)cc6c(-c6ccc([Si](CCC)(CCC)CCC)s6)c5s4)s3)c2n1,CCCCCCC(CCCC)CC1(CC(CCCC)CCCCCC)C2=C(c3cc4c(cc31)-c1sc(/C=C3\C(=O)c5cc(F)ccc5C3=C(C#N)C#N)cc1C4)C(CC(CCCC)CCCCCC)(CC(CCCC)CCCCCC)c1cc3c(cc12)Cc1cc(/C=C2\C(=O)c4cc(F)ccc4C2=C(C#N)C#N)sc1-3,0.93,20.37,0.695,13.24,-5.56,-3.77,1.79,1.53,-5.4,-3.24,2.16,1.96
YES,10.1039/c8ta09370a,,,CCCCCCCCC(CCCCCC)Cn1nc2c(-c3ccc(C)s3)c(F)c(F)c(-c3ccc(-c4cc5c(-c6ccc([Si](CCC)(CCC)CCC)s6)c6sc(C)cc6c(-c6ccc([Si](CCC)(CCC)CCC)s6)c5s4)s3)c2n1,CCCCCCC(CCCC)Cc1cc(-c2ccc(/C=c3\sc(=C(C#N)C#N)n(CC)c3=O)c3nsnc23)sc1-c1nc2sc(-c3sc(-c4ccc(/C=c5\sc(=C(C#N)C#N)n(CC)c5=O)c5nsnc45)cc3CC(CCCC)CCCCCC)nc2s1,0.92,12.75,0.537,6.3,-5.5,-3.8,1.7,1.7,-5.4,-3.24,2.16,2.16
YES,10.1039/c8ta09370a,,,CCCCCCCCC(CCCCCC)Cn1nc2c(-c3ccc(C)s3)c(F)c(F)c(-c3ccc(-c4cc5c(-c6ccc([Si](CCC)(CCC)CCC)s6)c6sc(C)cc6c(-c6ccc([Si](CCC)(CCC)CCC)s6)c5s4)s3)c2n1,CCCCCCC(CCCC)Cc1cc(-c2ccc(C=C(C#N)C#N)c3nsnc23)sc1-c1nc2sc(-c3sc(-c4ccc(C=C(C#N)C#N)c5nsnc45)cc3CC(CCCC)CCCCCC)nc2s1,0.9,15.43,0.632,8.77,-5.7,-3.86,1.84,1.84,-5.4,-3.24,2.16,2.16
YES,10.1039/C8TA09370A,J71,TTz1,CCCCCCCCC(CCCCCC)Cn1nc2c(-c3ccc(C)s3)c(F)c(F)c(-c3ccc(-c4cc5c(-c6ccc([Si](CCC)(CCC)CCC)s6)c6sc(C)cc6c(-c6ccc([Si](CCC)(CCC)CCC)s6)c5s4)s3)c2n1,CCCCCCC(CCCC)Cc1cc(-c2ccc(C=C(C#N)C#N)c3nsnc23)sc1-c1nc2sc(-c3sc(-c4ccc(C=C(C#N)C#N)c5nsnc45)cc3CC(CCCC)CCCCCC)nc2s1,0.9,15.43,0.632,8.77,-5.7,-3.86,1.84,1.65,-5.4,-3.24,2.16,1.96
YES,10.1039/C8TA00764K,J71,IDTT-BH,CCCCCCCCC(CCCCCC)Cn1nc2c(-c3ccc(C)s3)c(F)c(F)c(-c3ccc(-c4cc5c(-c6ccc([Si](CCC)(CCC)CCC)s6)c6sc(C)cc6c(-c6ccc([Si](CCC)(CCC)CCC)s6)c5s4)s3)c2n1,CCCCCCC(CCCC)Cc1ccc(C2(c3ccc(CC(CCCC)CCCCCC)cc3)c3cc4c(cc3-c3sc5cc(/C=C6\C(=O)c7cc8ccccc8cc7C6=C(C#N)C#N)sc5c32)C(c2ccc(CC(CCCC)CCCCCC)cc2)(c2ccc(CC(CCCC)CCCCCC)cc2)c2c-4sc3cc(/C=C4\C(=O)c5cc6ccccc6cc5C4=C(C#N)C#N)sc23)cc1,0.9,17.77,0.691,11.05,-5.42,-3.86,1.56,1.54,-5.4,-3.24,2.16,1.96
YES,10.1039/C8TA00764K,J71,IDTT-OBH,CCCCCCCCC(CCCCCC)Cn1nc2c(-c3ccc(C)s3)c(F)c(F)c(-c3ccc(-c4cc5c(-c6ccc([Si](CCC)(CCC)CCC)s6)c6sc(C)cc6c(-c6ccc([Si](CCC)(CCC)CCC)s6)c5s4)s3)c2n1,CCCCCCC(CCCC)COc1ccc(C2(c3ccc(OCC(CCCC)CCCCCC)cc3)c3cc4c(cc3-c3sc5cc(/C=C6\C(=O)c7cc8ccccc8cc7C6=C(C#N)C#N)sc5c32)C(c2ccc(OCC(CCCC)CCCCCC)cc2)(c2ccc(OCC(CCCC)CCCCCC)cc2)c2c-4sc3cc(/C=C4\C(=O)c5cc6ccccc6cc5C4=C(C#N)C#N)sc23)cc1,0.92,14.75,0.61,8.02,-5.41,-3.86,1.55,1.57,-5.4,-3.24,2.16,1.96
YES,10.1039/C8TA05800H,J71,ITIC5,CCCCCCCCC(CCCCCC)Cn1nc2c(-c3ccc(C)s3)c(F)c(F)c(-c3ccc(-c4cc5c(-c6ccc([Si](CCC)(CCC)CCC)s6)c6sc(C)cc6c(-c6ccc([Si](CCC)(CCC)CCC)s6)c5s4)s3)c2n1,CCCCCCc1ccc(C2(c3ccc(CCCCCC)cc3)c3cc(/C=C4\C(=O)c5cscc5C4=C(C#N)C#N)sc3-c3sc4cc5c6c(sc5cc4c32)-c2sc(/C=C3\C(=O)c4cscc4C3=C(C#N)C#N)cc2C6(c2ccc(CCCCCC)cc2)c2ccc(CCCCCC)cc2)cc1,0.897,18.48,0.755,12.5,-5.48,-3.95,1.53,1.53,-5.4,-3.24,2.16,1.96
YES,10.1039/c8cc04845b,,,CCCCCCCCC(CCCCCC)Cn1nc2c(-c3ccc(C)s3)c(F)c(F)c(-c3ccc(-c4cc5c(-c6ccc([Si](CCC)(CCC)CCC)s6)c6sc(C)cc6c(-c6ccc([Si](CCC)(CCC)CCC)s6)c5s4)s3)c2n1,CCCCCCc1ccc(C2(c3ccc(CCCCCC)cc3)c3cc4c(cc3-c3sc(-c5sc(/C=C6\C(=O)c7ccccc7C6=C(C#N)C#N)cc5CC(CC)CCCC)cc32)C(c2ccc(CCCCCC)cc2)(c2ccc(CCCCCC)cc2)c2cc(-c3sc(C5N(C)CC67c8c9c%10c%11c%12c%13c(c%14c%15c6c6c%16c8c8c%17c9c9c%11c%11c%12c%12c%18c%13c%14c%13c%14c%15c6c6c%15c%16c8c8c%16c%17c9c9c%11c%11c%12c%12c%18c%13c%13c%14c6c6c%15c8c8c%16c9c%11c9c%12c%13c6c89)C%1057)cc3CC(CC)CCCC)sc2-4)cc1,0.97,5.71,0.296,1.63,-5.15,-3.73,1.42,1.42,-5.4,-3.24,2.16,2.16
YES,10.1039/c8ee02560f,,,CCCCCCCCC(CCCCCC)Cn1nc2c(-c3ccc(C)s3)c(F)c(F)c(-c3ccc(-c4cc5c(-c6ccc([Si](CCC)(CCC)CCC)s6)c6sc(C)cc6c(-c6ccc([Si](CCC)(CCC)CCC)s6)c5s4)s3)c2n1,CCCCCCc1ccc(C2(c3ccc(CCCCCC)cc3)c3cc4c(cc3-c3sc5c(CCCCCC)c(/C=C6\C(=O)c7ccccc7C6=C(C#N)C#N)sc5c32)C(c2ccc(CCCCCC)cc2)(c2ccc(CCCCCC)cc2)c2c-4sc3c(CCCCCC)c(/C=C4\C(=O)c5ccccc5C4=C(C#N)C#N)sc23)cc1,0.938,18.35,0.658,11.32,-5.73,-3.92,1.81,1.81,-5.4,-3.24,2.16,2.16
YES,10.1002/adma.201706124,,,CCCCCCCCC(CCCCCC)Cn1nc2c(-c3ccc(C)s3)c(F)c(F)c(-c3ccc(-c4cc5c(-c6ccc([Si](CCC)(CCC)CCC)s6)c6sc(C)cc6c(-c6ccc([Si](CCC)(CCC)CCC)s6)c5s4)s3)c2n1,CCCCCCc1ccc(C2(c3ccc(CCCCCC)cc3)c3cc4c(cc3-c3sc5cc(/C=C6\C(=O)c7c(csc7C)C6=C(C#N)C#N)sc5c32)C(c2ccc(CCCCCC)cc2)(c2ccc(CCCCCC)cc2)c2c-4sc3cc(/C=C4\C(=O)c5c(csc5C)C4=C(C#N)C#N)sc23)cc1,0.918,18.41,0.742,12.54,-5.57,-3.92,1.65,1.65,-5.4,-3.24,2.16,2.16
YES,10.1039/c8ee02560f,,,CCCCCCCCC(CCCCCC)Cn1nc2c(-c3ccc(C)s3)c(F)c(F)c(-c3ccc(-c4cc5c(-c6ccc([Si](CCC)(CCC)CCC)s6)c6sc(C)cc6c(-c6ccc([Si](CCC)(CCC)CCC)s6)c5s4)s3)c2n1,CCCCCCc1ccc(C2(c3ccc(CCCCCC)cc3)c3cc4c(cc3-c3sc5cc(/C=C6\C(=O)c7c(csc7C)C6=C(C#N)C#N)sc5c32)C(c2ccc(CCCCCC)cc2)(c2ccc(CCCCCC)cc2)c2c-4sc3cc(/C=C4\C(=O)c5c(csc5C)C4=C(C#N)C#N)sc23)cc1,0.908,18.37,0.634,10.57,-5.57,-3.92,1.65,1.65,-5.4,-3.24,2.16,2.16
YES,10.1021/acs.chemmater.8b05327,J71,IT-DM,CCCCCCCCC(CCCCCC)Cn1nc2c(-c3ccc(C)s3)c(F)c(F)c(-c3ccc(-c4cc5c(-c6ccc([Si](CCC)(CCC)CCC)s6)c6sc(C)cc6c(-c6ccc([Si](CCC)(CCC)CCC)s6)c5s4)s3)c2n1,CCCCCCc1ccc(C2(c3ccc(CCCCCC)cc3)c3cc4c(cc3-c3sc5cc(/C=C6\C(=O)c7cc(C)c(C)cc7C6=C(C#N)C#N)sc5c32)C(c2ccc(CCCCCC)cc2)(c2ccc(CCCCCC)cc2)c2c-4sc3cc(/C=C4\C(=O)c5cc(C)c(C)cc5C4=C(C#N)C#N)sc23)cc1,1.015,16.74,0.709,12.05,-5.57,-3.88,1.69,1.63,-5.4,-3.24,2.16,1.96
YES,10.1021/acs.chemmater.8b05327,J71,ITCF,CCCCCCCCC(CCCCCC)Cn1nc2c(-c3ccc(C)s3)c(F)c(F)c(-c3ccc(-c4cc5c(-c6ccc([Si](CCC)(CCC)CCC)s6)c6sc(C)cc6c(-c6ccc([Si](CCC)(CCC)CCC)s6)c5s4)s3)c2n1,CCCCCCc1ccc(C2(c3ccc(CCCCCC)cc3)c3cc4c(cc3-c3sc5cc(/C=C6\C(=O)c7cc(F)c(C)cc7C6=C(C#N)C#N)sc5c32)C(c2ccc(CCCCCC)cc2)(c2ccc(CCCCCC)cc2)c2c-4sc3cc(/C=C4\C(=O)c5cc(F)c(C)cc5C4=C(C#N)C#N)sc23)cc1,0.91,18.48,0.788,13.25,-5.59,-3.95,1.64,1.57,-5.4,-3.24,2.16,1.96
YES,10.1021/acs.chemmater.8b05327,J71,IT-4F,CCCCCCCCC(CCCCCC)Cn1nc2c(-c3ccc(C)s3)c(F)c(F)c(-c3ccc(-c4cc5c(-c6ccc([Si](CCC)(CCC)CCC)s6)c6sc(C)cc6c(-c6ccc([Si](CCC)(CCC)CCC)s6)c5s4)s3)c2n1,CCCCCCc1ccc(C2(c3ccc(CCCCCC)cc3)c3cc4c(cc3-c3sc5cc(/C=C6\C(=O)c7cc(F)c(F)cc7C6=C(C#N)C#N)sc5c32)C(c2ccc(CCCCCC)cc2)(c2ccc(CCCCCC)cc2)c2c-4sc3cc(/C=C4\C(=O)c5cc(F)c(F)cc5C4=C(C#N)C#N)sc23)cc1,0.803,19.58,0.742,11.66,-5.66,-4.14,1.52,1.53,-5.4,-3.24,2.16,1.96
YES,10.1039/c8qm00486b,,,CCCCCCCCC(CCCCCC)Cn1nc2c(-c3ccc(C)s3)c(F)c(F)c(-c3ccc(-c4cc5c(-c6ccc([Si](CCC)(CCC)CCC)s6)c6sc(C)cc6c(-c6ccc([Si](CCC)(CCC)CCC)s6)c5s4)s3)c2n1,CCCCCCc1ccc(C2(c3ccc(CCCCCC)cc3)c3cc4c(cc3-c3sc5cc(/C=C6\C(=O)c7ccccc7C6=C(C#N)C#N)sc5c32)C(c2ccc(CCCCCC)cc2)(c2ccc(CCCCCC)cc2)c2c-4sc3cc(/C=C4\C(=O)c5ccccc5C4=C(C#N)C#N)sc23)cc1,0.939,17.55,0.673,11.08,-5.48,-3.84,1.64,1.64,-5.4,-3.24,2.16,2.16
YES,10.1039/c8ee02560f,,,CCCCCCCCC(CCCCCC)Cn1nc2c(-c3ccc(C)s3)c(F)c(F)c(-c3ccc(-c4cc5c(-c6ccc([Si](CCC)(CCC)CCC)s6)c6sc(C)cc6c(-c6ccc([Si](CCC)(CCC)CCC)s6)c5s4)s3)c2n1,CCCCCCc1ccc(C2(c3ccc(CCCCCC)cc3)c3cc4c(cc3-c3sc5cc(/C=C6\C(=O)c7ccccc7C6=C(C#N)C#N)sc5c32)C(c2ccc(CCCCCC)cc2)(c2ccc(CCCCCC)cc2)c2c-4sc3cc(/C=C4\C(=O)c5ccccc5C4=C(C#N)C#N)sc23)cc1,0.93,18.06,0.658,10.95,-5.51,-3.84,1.67,1.67,-5.4,-3.24,2.16,2.16
YES,10.1039/c8cc04845b,,,CCCCCCCCC(CCCCCC)Cn1nc2c(-c3ccc(C)s3)c(F)c(F)c(-c3ccc(-c4cc5c(-c6ccc([Si](CCC)(CCC)CCC)s6)c6sc(C)cc6c(-c6ccc([Si](CCC)(CCC)CCC)s6)c5s4)s3)c2n1,CCCCCCc1ccc(C2(c3ccc(CCCCCC)cc3)c3cc4c(cc3-c3sc5cc(/C=C6\C(=O)c7ccccc7C6=C(C#N)C#N)sc5c32)C(c2ccc(CCCCCC)cc2)(c2ccc(CCCCCC)cc2)c2c-4sc3cc(C4N(C)CC56C7=C8C9=c%10c5c5c%11c%12c%13c%14c(c%15c7c7c%16c%17c%18c(c%19c%20c%21c%22c(c%10c%10c5c5c%12c%12c%13c%13c%23c%14c%15c%16c%14c%17c%15c(c%18%20)c%16c%21c%17c%22c%10c5c5c%17c%10c%16c%15c(c%14%23)c%13c%10c%125)C9%19)C87)C%1146)sc23)cc1,0.98,11.63,0.396,4.52,-5.37,-3.67,1.7,1.7,-5.4,-3.24,2.16,2.16
YES,10.1039/c8ee02560f,,,CCCCCCCCC(CCCCCC)Cn1nc2c(-c3ccc(C)s3)c(F)c(F)c(-c3ccc(-c4cc5c(-c6ccc([Si](CCC)(CCC)CCC)s6)c6sc(C)cc6c(-c6ccc([Si](CCC)(CCC)CCC)s6)c5s4)s3)c2n1,CCCCCCc1ccc(C2(c3ccc(CCCCCC)cc3)c3cc4c(cc3-c3sc5cc(/C=C6\C(=O)c7cscc7C6=C(C#N)C#N)sc5c32)C(c2ccc(CCCCCC)cc2)(c2ccc(CCCCCC)cc2)c2c-4sc3cc(/C=C4\C(=O)c5cscc5C4=C(C#N)C#N)sc23)cc1,0.881,17.46,0.68,10.46,-5.62,-3.96,1.66,1.66,-5.4,-3.24,2.16,2.16
YES,10.1016/j.nanoen.2019.04.018,J71,Br-ITIC,CCCCCCCCC(CCCCCC)Cn1nc2c(-c3ccc(C)s3)c(F)c(F)c(-c3ccc(-c4cc5c(-c6ccc([Si](CCC)(CCC)CCC)s6)c6sc(C)cc6c(-c6ccc([Si](CCC)(CCC)CCC)s6)c5s4)s3)c2n1,CCCCCCc1ccc(C2(c3ccc(CCCCCC)cc3)c3cc4c(cc3-c3sc5cc(C=C6C(=O)c7cc(Br)ccc7C6=C(C#N)C#N)sc5c32)C(c2ccc(CCCCCC)cc2)(c2ccc(CCCCCC)cc2)c2c-4sc3cc(C=C4C(=O)c5cc(Br)ccc5C4=C(C#N)C#N)sc23)cc1,0.876,18.27,0.762,12.19,-5.73,-4.2,1.53,,-5.4,-3.24,2.16,1.96
YES,10.1039/c8ta11972d,,,CCCCCCCCC(CCCCCC)Cn1nc2c(-c3ccc(C)s3)c(F)c(F)c(-c3ccc(-c4cc5c(-c6ccc([Si](CCC)(CCC)CCC)s6)c6sc(C)cc6c(-c6ccc([Si](CCC)(CCC)CCC)s6)c5s4)s3)c2n1,CCCCCCc1cccc(C2(c3cccc(CCCCCC)c3)c3cc4c(cc3-c3sc(/C=C5\C(=O)c6cc(F)c(F)cc6C5=C(C#N)C#N)cc32)C(c2cccc(CCCCCC)c2)(c2cccc(CCCCCC)c2)c2c-4sc3c4c(sc23)-c2cc3c(cc2C4(c2cccc(CCCCCC)c2)c2cccc(CCCCCC)c2)-c2sc(/C=C4\C(=O)c5cc(F)c(F)cc5C4=C(C#N)C#N)cc2C3(c2cccc(CCCCCC)c2)c2cccc(CCCCCC)c2)c1,0.92,18.01,0.683,11.32,-5.47,-3.94,1.53,1.53,-5.4,-3.24,2.16,2.16
YES,10.1039/c7ta11339k,,,CCCCCCCCC(CCCCCC)Cn1nc2c(-c3ccc(C)s3)c(F)c(F)c(-c3ccc(-c4cc5c(-c6ccc([Si](CCC)(CCC)CCC)s6)c6sc(C)cc6c(-c6ccc([Si](CCC)(CCC)CCC)s6)c5s4)s3)c2n1,CCCCCCc1cccc(C2(c3cccc(CCCCCC)c3)c3cc4c(cc3-c3sc5cc(/C=C6\C(=O)c7c(csc7C)C6=C(C#N)C#N)sc5c32)C(c2cccc(CCCCCC)c2)(c2cccc(CCCCCC)c2)c2c-4sc3cc(/C=C4\C(=O)c5c(csc5C)C4=C(C#N)C#N)sc23)c1,0.919,18.45,0.692,12.08,-5.54,-3.9,1.64,1.64,-5.4,-3.24,2.16,2.16
YES,10.1021/acs.macromol.9b00484,,,CCCCCCCCC(CCCCCC)Cn1nc2c(-c3ccc(C)s3)c(F)c(F)c(-c3ccc(-c4cc5c(-c6ccc([Si](CCC)(CCC)CCC)s6)c6sc(C)cc6c(-c6ccc([Si](CCC)(CCC)CCC)s6)c5s4)s3)c2n1,CCCCCCc1cccc(C2(c3cccc(CCCCCC)c3)c3cc4c(cc3-c3sc5cc(/C=C6\C(=O)c7ccccc7C6=C(C#N)C#N)sc5c32)C(c2cccc(CCCCCC)c2)(c2cccc(CCCCCC)c2)c2c-4sc3cc(/C=C4\C(=O)c5ccccc5C4=C(C#N)C#N)sc23)c1,0.94,17.53,0.712,11.73,-5.53,-3.95,1.58,1.58,-5.39,-3.24,2.15,2.15
YES,10.1016/j.nanoen.2020.104447,J71,Y6,CCCCCCCCC(CCCCCC)Cn1nc2c(-c3ccc(C)s3)c(F)c(F)c(-c3ccc(-c4cc5c(-c6ccc([Si](CCC)(CCC)CCC)s6)c6sc(C)cc6c(-c6ccc([Si](CCC)(CCC)CCC)s6)c5s4)s3)c2n1,CCCCCCCCCCCc1c(/C=C2\C(=O)c3cc(F)c(F)cc3C2=C(C#N)C#N)sc2c1sc1c3c4nsnc4c4c5sc6c(CCCCCCCCCCC)c(/C=C7\C(=O)c8cc(F)c(F)cc8C7=C(C#N)C#N)sc6c5n(CC(CC)CCCC)c4c3n(CC(CC)CCCC)c21,0.87,20.54,0.536,9.6,-5.65,-4.09,1.56,1.36,-5.4,-3.24,2.16,1.96
YES,10.1021/acsenergylett.9b01447,,,CCCCCCCCN1C(=O)c2c(c(-c3ccc(-c4cc5c(-c6cc(F)c(CC(CC)CCCC)s6)c6sc(C)cc6c(-c6cc(F)c(CC(CC)CCCC)s6)c5s4)s3)c3nn(CCC(CC)CCCC)nc3c2-c2ccc(C)s2)C1=O,CCCCCCCCCCCc1c(/C=C2\C(=O)c3cc(F)c(F)cc3C2=C(C#N)C#N)sc2c1sc1c3c4nsnc4c4c5sc6c(CCCCCCCCCCC)c(/C=C7\C(=O)c8cc(F)c(F)cc8C7=C(C#N)C#N)sc6c5n(CC(CC)CCCC)c4c3n(CC(CC)CCCC)c21,0.78,25.01,0.712,14.16,-5.68,-4.06,1.62,1.62,-5.38,-3.24,2.14,2.14
YES,10.1016/j.orgel.2019.05.004,,,CCCCCCCCC(CCCCCC)Cn1nc2c(-c3ccc(C)s3)c(F)c(F)c(-c3ccc(-c4cc5c(-c6ccc([Si](CCC)(CCC)CCC)s6)c6sc(C)cc6c(-c6ccc([Si](CCC)(CCC)CCC)s6)c5s4)s3)c2n1,CCCCCCc1ccc(C2(c3ccc(CCCCCC)cc3)c3cc4c(cc3-c3sc5cc(/C=C6\C(=O)c7ccccc7C6=C(C#N)C#N)sc5c32)C(c2ccc(CCCCCC)cc2)(c2ccc(CCCCCC)cc2)c2c-4sc3cc(/C=C4\C(=O)c5ccccc5C4=C(C#N)C#N)sc23)cc1,0.925,16.96,0.64,10.9,-5.6,-4.03,1.57,1.57,-5.2,-3.23,1.97,1.97
YES,10.1002/aenm.201700834,PBDT(T)[2F]T,ITIC,CCCCC(CC)Cc1ccc(-c2c3cc(-c4sc(C)c(F)c4F)sc3c(-c3ccc(CC(CC)CCCC)s3)c3cc(C)sc23)s1,CCCCCCc1ccc(C2(c3ccc(CCCCCC)cc3)c3cc4c(cc3-c3sc5cc(/C=C6\C(=O)c7ccccc7C6=C(C#N)C#N)sc5c32)C(c2ccc(CCCCCC)cc2)(c2ccc(CCCCCC)cc2)c2c-4sc3cc(/C=C4\C(=O)c5ccccc5C4=C(C#N)C#N)sc23)cc1,0.94,16.9,0.62,9.8,-5.576,-3.916,1.66,1.586,-5.22,-3.22,2,2
YES,10.1002/advs.201802028,,,CCCCC(CC)Cc1ccc(-c2c3cc(-c4sc(C)c(F)c4F)sc3c(-c3ccc(CC(CC)CCCC)s3)c3cc(C)sc23)s1,CCCCCCc1ccc(C2(c3ccc(CCCCCC)cc3)c3cc4c(cc3-c3sc5cc(/C=C6\C(=O)c7ccccc7C6=C(C#N)C#N)sc5c32)C(c2ccc(CCCCCC)cc2)(c2ccc(CCCCCC)cc2)c2c-4sc3cc(/C=C4\C(=O)c5ccccc5C4=C(C#N)C#N)sc23)cc1,0.94,15.7,0.62,9.1,-5.51,-3.84,1.67,1.67,-5.22,-3.22,2,2
YES,10.1021/jacs.7b01493,PBDTTT-E-T,IEICO,CCCCC(CC)COC(=O)c1cc2c(C)sc(-c3cc4c(-c5ccc(CC(CC)CCCC)s5)c5sc(C)cc5c(-c5ccc(CC(CC)CCCC)s5)c4s3)c2s1,CCCCCCc1ccc(C2(c3ccc(CCCCCC)cc3)c3cc4c(cc3-c3sc(-c5sc(/C=C6\C(=O)c7ccccc7C6=C(C#N)C#N)cc5OCC(CC)CCCC)cc32)C(c2ccc(CCCCCC)cc2)(c2ccc(CCCCCC)cc2)c2cc(-c3sc(/C=C5\C(=O)c6ccccc6C5=C(C#N)C#N)cc3OCC(CC)CCCC)sc2-4)cc1,0.823,18.8,0.667,10.3,-5.32,-3.95,1.37,1.34,-5.09,-3.22,1.87,
YES,10.1021/acsapm.9b00044,,,CCCCCCC(CCCC)CCc1c2cc(-c3ccc(-c4c(OCCOCCOCCOC)c(OCCOCCOCCOC)c(-c5ccc(C)s5)c5nn(CC(CCCC)CCCCCC)nc45)s3)sc2c(CCC(CCCC)CCCCCC)c2cc(C)sc12,CCCCCCc1ccc(C2(c3ccc(CCCCCC)cc3)c3cc4c(cc3-c3sc5cc(/C=C6\C(=O)c7ccc(C)cc7C6=C(C#N)C#N)sc5c32)C(c2ccc(CCCCCC)cc2)(c2ccc(CCCCCC)cc2)c2c-4sc3cc(/C=C4\C(=O)c5ccc(C)cc5C4=C(C#N)C#N)sc23)cc1,0.709,11.58,0.434,3.57,-5.58,-3.98,1.6,1.6,-5.28,-3.22,2.06,2.06
YES,10.1021/acs.chemmater.8b05316.s001,,,CCCCCCCCC(CCCCCC)Cn1nc2c(-c3ccc(C)s3)c(F)c(F)c(-c3ccc(-c4cc5c(-c6ccc(CC(CC)CCCC)s6)c6sc(C)cc6c(-c6ccc(CC(CC)CCCC)s6)c5s4)s3)c2n1,[C-]#[N+]/C(C#N)=c1/s/c(=C\c2ccc(-c3cc4c(s3)-c3cc5c(cc3C4(c3ccc(CCCCCC)cc3)c3ccc(CCCCCC)cc3)-c3sc(-c4ccc(/C=c6\sc(=C(C#N)C#N)n(CC)c6=O)c6nn(CCCCCCCC)nc46)cc3C5(c3ccc(CCCCCC)cc3)c3ccc(CCCCCC)cc3)c3nn(CCCCCCCC)nc23)c(=O)n1CC,1.07,14.62,0.603,9.41,-5.49,-3.73,1.76,1.76,-5.13,-3.22,1.91,1.91
YES,10.1039/C7TA11059F,PBZ-m-CF3,ITIC,CCCCCCCCC(CCCCCC)Cn1nc2c(-c3ccc(C)s3)c(F)c(F)c(-c3ccc(-c4cc5c(-c6ccc(OCC(CCCC)CCCCCC)c(C(F)(F)F)c6)c6sc(C)cc6c(-c6ccc(OCC(CCCC)CCCCCC)c(C(F)(F)F)c6)c5s4)s3)c2n1,CCCCCCc1ccc(C2(c3ccc(CCCCCC)cc3)c3cc4c(cc3-c3sc5cc(/C=C6\C(=O)c7ccccc7C6=C(C#N)C#N)sc5c32)C(c2ccc(CCCCCC)cc2)(c2ccc(CCCCCC)cc2)c2c-4sc3cc(/C=C4\C(=O)c5ccccc5C4=C(C#N)C#N)sc23)cc1,0.94,18.4,0.602,10.4,-5.49,-3.83,1.66,1.59,-5.49,-3.22,2.27,
YES,10.1007/s11426-018-9408-7,PBDT-3T,IT-4F,CCCCC(CC)Cc1cc(C)sc1-c1ccc(-c2sc(-c3cc4c(-c5cc(F)c(CC(CC)CCCC)s5)c5sc(C)cc5c(-c5cc(F)c(CC(CC)CCCC)s5)c4s3)cc2CC(CC)CCCC)s1,CCCCCCc1ccc(C2(c3ccc(CCCCCC)cc3)c3cc4c(cc3-c3sc5cc(/C=C6\C(=O)c7cc(F)c(F)cc7C6=C(C#N)C#N)sc5c32)C(c2ccc(CCCCCC)cc2)(c2ccc(CCCCCC)cc2)c2c-4sc3cc(/C=C4\C(=O)c5cc(F)c(F)cc5C4=C(C#N)C#N)sc23)cc1,0.85,3.89,0.304,1,-5.677,-4.105,1.57,1.522,-5.48,-3.21,2.27,1.99
YES,10.1002/adma.201804215,,,CCCCC(CC)COC(=O)c1sc2c(C)sc(-c3cc4c(-c5ccc(CC(CC)CCCC)s5)c5sc(C)cc5c(-c5ccc(CC(CC)CCCC)s5)c4s3)c2c1F,CCCCCCc1ccc(C2(c3ccc(CCCCCC)cc3)c3c(sc4cc(/C=C5\C(=O)c6cc(F)c(F)cc6C5=C(C#N)C#N)sc34)-c3sc4c5c(sc4c32)-c2sc3cc(/C=C4\C(=O)c6cc(F)c(F)cc6C4=C(C#N)C#N)sc3c2C5(c2ccc(CCCCCC)cc2)c2ccc(CCCCCC)cc2)cc1,0.65,24.7,0.67,10.8,-5.42,-4.13,1.29,1.29,-5.22,-3.21,2.01,2.01
YES,10.1002/adma.201804215,,,CCCCC(CC)COC(=O)c1sc2c(C)sc(-c3cc4c(-c5ccc(CC(CC)CCCC)s5)c5sc(C)cc5c(-c5ccc(CC(CC)CCCC)s5)c4s3)c2c1F,CCCCCCc1ccc(C2(c3ccc(CCCCCC)cc3)c3cc(/C=C4\C(=O)c5cc(Cl)c(Cl)cc5C4=C(C#N)C#N)sc3-c3sc4c(OCC(CC)CCCC)c5c6c(sc5c(OCC(CC)CCCC)c4c32)-c2sc(/C=C3\C(=O)c4cc(Cl)c(Cl)cc4C3=C(C#N)C#N)cc2C6(c2ccc(CCCCCC)cc2)c2ccc(CCCCCC)cc2)cc1,0.695,22.3,0.7,10.8,-5.49,-4.09,1.4,1.4,-5.22,-3.21,2.01,2.01
YES,10.1002/aenm.201602509,,,CCCCCCCCC(CCCCCC)Cc1cc(-c2cc3c(=O)n(CC(CCCCCC)CCCCCCCC)c4cc(-c5cc(CC(CCCCCC)CCCCCCCC)c(-c6ccc(-c7c(F)c(F)c(-c8ccc(C)s8)c8nsnc78)s6)s5)sc4c3s2)sc1C,CCCCCCc1ccc(C2(c3ccc(CCCCCC)cc3)c3cc4c(cc3-c3sc5cc(/C=C6\C(=O)c7ccccc7C6=C(C#N)C#N)sc5c32)C(c2ccc(CCCCCC)cc2)(c2ccc(CCCCCC)cc2)c2c-4sc3cc(/C=C4\C(=O)c5ccccc5C4=C(C#N)C#N)sc23)cc1,0.9,14.26,0.593,7.8,-5.51,-3.78,1.73,1.73,-5.26,-3.21,2.05,2.05
YES,10.1039/c7ee00844a,,,CCCCCCCCCCCCSc1ccc(-c2c3cc(-c4ccc(-c5c(F)c(F)c(-c6ccc(C)s6)c6nn(CC(CCCCCC)CCCCCCCC)nc56)s4)sc3c(-c3ccc(SCCCCCCCCCCCC)s3)c3cc(C)sc23)s1,CCCCCCc1ccc(C2(c3ccc(CCCCCC)cc3)c3cc(/C=C4\C(=O)c5ccccc5C4=C(C#N)C#N)sc3-c3sc4c(OCC(CC)CCCCC)c5c6c(sc5c(OCC(CC)CCCC)c4c32)-c2sc(/C=C3\C(=O)c4ccccc4C3=C(C#N)C#N)cc2C6(c2ccc(CCCCCC)cc2)c2ccc(CCCCCC)cc2)cc1,0.87,16.35,0.671,9.56,-5.32,-3.85,1.47,1.47,-5.22,-3.21,2.01,2.01
YES,10.1039/c9tc00403c,,,CCCCCCC(CCCC)Cn1nc2c(-c3ccc(C)s3)cc3c(cc(-c4ccc(-c5cc6c(-c7cc(F)c(CC(CC)CCCC)s7)c7sc(C)cc7c(-c7cc(F)c(CC(CC)CCCC)s7)c6s5)s4)c4nn(CC(CCCC)CCCCCC)nc43)c2n1,CCCCCCc1cccc(C2(c3cccc(CCCCCC)c3)c3cc4c(cc3-c3sc5cc(/C=C6\C(=O)c7ccccc7C6=C(C#N)C#N)sc5c32)C(c2cccc(CCCCCC)c2)(c2cccc(CCCCCC)c2)c2c-4sc3cc(/C=C4\C(=O)c5ccccc5C4=C(C#N)C#N)sc23)c1,0.91,16.98,0.687,11.02,-5.52,-3.82,1.7,1.7,-5.47,-3.2,2.27,2.27
YES,10.1039/c9ta90222h,,,CCCCCCc1cc(C)sc1C,CCCCC(CC)CC1(CC(CC)CCCC)c2cc(-c3ccc(/C=C4\SC(=S)N(CC)C4=O)c4nsnc34)ccc2-c2cc3c(cc21)-c1ccc(-c2ccc(/C=C4\SC(=S)N(CC)C4=O)c4nsnc24)cc1C3(CC(CC)CCCC)CC(CC)CCCC,0.74,7.7,0.577,3.3,-5.45,-3.88,1.57,1.57,-5.1,-3.2,1.9,1.9
YES,10.1039/c7qm00084g,,,CCCCCCc1cc(C)sc1C,CCCCC(CC)CN1C(=O)C2=C(c3ccc(-c4ccc5c(c4)C4(c6cc(-c7ccc(C8=C9C(=O)N(CC(CC)CCCC)C(c%10cccs%10)=C9C(=O)N8CC(CC)CCCC)s7)ccc6-5)c5cc(-c6ccc(C7=C8C(=O)N(CC(CC)CCCC)C(c9cccs9)=C8C(=O)N7CC(CC)CCCC)s6)ccc5-c5ccc(-c6ccc(C7=C8C(=O)N(CC(CC)CCCC)C(c9cccs9)=C8C(=O)N7CC(CC)CCCC)s6)cc54)s3)N(CC(CC)CCCC)C(=O)C2=C1c1cccs1,1.17,7.74,0.6,5.42,-5.51,-3.84,1.67,1.67,-5.2,-3.2,2,2
YES,10.1021/acsami.6b16395,,,CCCCCCc1cc(C)sc1C,CCCCCCC(CCCC)CCN1C(=O)c2cccc3c(-c4ccc(-c5ccc6c(c5)C(=C(C#N)C#N)c5cc(-c7ccc(-c8ccc9c%10c(cccc8%10)C(=O)N(CCC(CCCC)CCCCCC)C9=O)s7)ccc5-6)s4)ccc(c23)C1=O,0.56,3,0.36,0.6,-6.14,-4.21,1.93,1.93,-5.2,-3.2,2,2
YES,10.1021/acsami.6b16395,,,CCCCCCc1cc(C)sc1C,CCCCCCC(CCCC)CCN1C(=O)c2cccc3c(-c4ccc(-c5ccc6c(c5)C(=O)c5cc(-c7ccc(-c8ccc9c%10c(cccc8%10)C(=O)N(CCC(CCCC)CCCCCC)C9=O)s7)ccc5-6)s4)ccc(c23)C1=O,0.88,9.1,0.45,3.6,-6.07,-3.94,2.13,2.13,-5.2,-3.2,2,2
YES,10.1021/acsami.8b00216.s001,,,CCCCCCc1cc(C)sc1C,CCCCCCc1ccc(C2(c3ccc(CCCCCC)cc3)c3cc4c(cc3-c3sc(-c5ccc(/C=C6/SC(=S)N(CC)C6=O)c6nc(-c7ccccc7)c(-c7ccccc7)nc56)cc32)C(c2ccc(CCCCCC)cc2)(c2ccc(CCCCCC)cc2)c2cc(-c3ccc(/C=C5/SC(=S)N(CC)C5=O)c5nc(-c6ccccc6)c(-c6ccccc6)nc35)sc2-4)cc1,1,6.02,0.67,4.03,-5.42,-3.68,1.74,1.74,-5.2,-3.2,2,2
YES,10.1016/j.jpowsour.2017.08.061,,,CCCCCCc1cc(C)sc1C,CCCCCCc1ccc(C2(c3ccc(CCCCCC)cc3)c3cc4c(cc3-c3sc(/C=C5\C(=O)c6ccccc6C5=C(C#N)C#N)cc32)C(c2ccc(CCCCCC)cc2)(c2ccc(CCCCCC)cc2)c2c-4sc3c4c(sc23)-c2cc3c(cc2C4(c2ccc(CCCCCC)cc2)c2ccc(CCCCCC)cc2)-c2sc(/C=C4\C(=O)c5ccccc5C4=C(C#N)C#N)cc2C3(c2ccc(CCCCCC)cc2)c2ccc(CCCCCC)cc2)cc1,0.83,6.6,0.651,3.58,-5.42,-3.82,1.6,1.6,-5.1,-3.2,1.9,1.9
YES,10.1039/c9ta90222h,,,CCCCCCc1cc(C)sc1C,CCCCCCc1ccc(C2(c3ccc(CCCCCC)cc3)c3cc4c(cc3-c3sc5cc(/C=C6\C(=O)c7ccc(C)cc7C6=C(C#N)C#N)sc5c32)C(c2ccc(CCCCCC)cc2)(c2ccc(CCCCCC)cc2)c2c-4sc3cc(/C=C4\C(=O)c5ccc(C)cc5C4=C(C#N)C#N)sc23)cc1,0.45,9.8,0.525,2.3,-5.58,-3.98,1.6,1.6,-5.1,-3.2,1.9,1.9
YES,10.1039/c9ta90222h,,,CCCCCCc1cc(C)sc1C,CCCCCCc1ccc(C2(c3ccc(CCCCCC)cc3)c3cc4c(cc3-c3sc5cc(/C=C6\C(=O)c7ccccc7C6=C(C#N)C#N)sc5c32)C(c2ccc(CCCCCC)cc2)(c2ccc(CCCCCC)cc2)c2c-4sc3cc(/C=C4\C(=O)c5ccccc5C4=C(C#N)C#N)sc23)cc1,0.55,5.2,0.522,1.5,-5.43,-3.81,1.62,1.62,-5.1,-3.2,1.9,1.9
YES,10.1002/ajoc.201500207,,,CCCCCCc1cc(C)sc1C,CCCCCCCC[Si]1(CCCCCCCC)c2cc(-c3ccc(C=C4C(=O)c5ccccc5C4=O)s3)ccc2-c2ccc(-c3ccc(C=C4C(=O)c5ccccc5C4=O)s3)cc21,0.61,7.91,0.46,2.85,-5.71,-3.64,2.07,2.07,-5.2,-3.2,2,2
YES,10.1021/acsami.6b16395,,,CCCCCCc1cc(C)sc1C,CCCCCCCCC(CCCCCC)CCN1C(=O)c2cccc3c(-c4ccc(-c5ccc6c(c5)C(=O)c5cc(-c7ccc(-c8ccc9c%10c(cccc8%10)C(=O)N(CCC(CCCCCC)CCCCCCCC)C9=O)s7)ccc5-6)s4)ccc(c23)C1=O,0.86,7.2,0.41,2.5,-6.06,-3.98,2.08,2.08,-5.2,-3.2,2,2
YES,10.1039/c3ta14839d,,,CCCCCCc1cc(C)sc1C,CCCCCCCCC(CCCCCCCC)n1c(=O)c2ccc3c4c(ccc(c1=O)c24)c1c3c2c3ccc4c(=O)n(C(CCCCCCCC)CCCCCCCC)c(=O)c5ccc(c3c45)c2c2c3ccc4c(=O)n(C(CCCCCCCC)CCCCCCCC)c(=O)c5ccc(c3c54)c12,0.58,4.87,0.57,1.6,-6.1,-3.9,2.2,2.2,-5.2,-3.2,2,2
YES,10.1039/c5ra03607k,,,CCCCCCc1cc(C)sc1C,CCCCCCCCC(CCCCCCCC)n1c2cc(-c3ccc(/C=C(\C#N)C(=O)OCC)s3)ccc2c2ccc(-c3ccc(/C=C(\C#N)C(=O)OCC)s3)cc21,1,2.34,0.44,1.03,-5.63,-3.37,2.26,2.26,-5.2,-3.2,2,2
YES,10.1039/c5ra03607k,,,CCCCCCc1cc(C)sc1C,CCCCCCCCC(CCCCCCCC)n1c2cc(-c3ccc(/C=C4\C(=O)c5ccccc5C4=C(C#N)C#N)s3)ccc2c2ccc(-c3ccc(/C=C4\C(=O)c5ccccc5C4=C(C#N)C#N)s3)cc21,0.61,0.13,0.26,0.02,-5.57,-3.57,2,2,-5.2,-3.2,2,2
YES,10.1039/c5ra03607k,,,CCCCCCc1cc(C)sc1C,CCCCCCCCC(CCCCCCCC)n1c2cc(-c3ccc(/C=C4\SC(=S)N(CC)C4=O)s3)ccc2c2ccc(-c3ccc(/C=C4\SC(=S)N(CC)C4=O)s3)cc21,1.03,4.69,0.53,2.56,-5.53,-3.48,2.05,2.05,-5.2,-3.2,2,2
YES,10.1039/c5ra03607k,,,CCCCCCc1cc(C)sc1C,CCCCCCCCC1(CCCCCCCC)c2cc(-c3ccc(/C=C(\C#N)C(=O)OCC)s3)ccc2-c2ccc(-c3ccc(/C=C(\C#N)C(=O)OCC)s3)cc21,1.03,2.82,0.44,1.26,-5.7,-3.37,2.33,2.33,-5.2,-3.2,2,2
YES,10.1039/c5ra03607k,,,CCCCCCc1cc(C)sc1C,CCCCCCCCC1(CCCCCCCC)c2cc(-c3ccc(/C=C4\C(=O)c5ccccc5C4=C(C#N)C#N)s3)ccc2-c2ccc(-c3ccc(/C=C4\C(=O)c5ccccc5C4=C(C#N)C#N)s3)cc21,0.92,3.4,0.42,1.32,-5.7,-3.63,2.07,2.07,-5.2,-3.2,2,2
YES,10.1039/c9ta90222h,,,CCCCCCc1cc(C)sc1C,CCCCCCCCC1(CCCCCCCC)c2cc(-c3ccc(/C=C4\SC(=S)N(CC)C4=O)c4nsnc34)ccc2-c2cc3c(cc21)-c1ccc(-c2ccc(/C=C4\SC(=S)N(CC)C4=O)c4nsnc24)cc1C3(CCCCCCCC)CCCCCCCC,0.74,12.4,0.616,5.6,-5.46,-3.89,1.57,1.57,-5.1,-3.2,1.9,1.9
YES,10.1039/c5ra03607k,,,CCCCCCc1cc(C)sc1C,CCCCCCCCC1(CCCCCCCC)c2cc(-c3ccc(/C=C4\SC(=S)N(CC)C4=O)s3)ccc2-c2ccc(-c3ccc(/C=C4\SC(=S)N(CC)C4=O)s3)cc21,1.03,5.7,0.53,3.08,-5.58,-3.48,2.1,2.1,-5.2,-3.2,2,2
YES,10.1039/c9ta90222h,,,CCCCCCc1cc(C)sc1C,CCCCCCCCC1(CCCCCCCC)c2cc3c(cc2-c2sc(-c4ccc(/C=C5\SC(=S)N(CC)C5=O)c5nsnc45)cc21)C(CCCCCCCC)(CCCCCCCC)c1cc(-c2ccc(/C=C4\SC(=S)N(CC)C4=O)c4nsnc24)sc1-3,0.9,6.9,0.675,4.2,-5.75,-3.7,2.05,2.05,-5.1,-3.2,1.9,1.9
YES,10.1016/j.orgel.2018.10.026,,,CCCCC(CC)COC(=O)c1sc2c(-c3cc4c(-c5ccc(CC(CC)CCCC)s5)c5sc(C)cc5c(-c5ccc(CC(CC)CCCC)s5)c4s3)sc(C)c2c1F,CCCCCCc1ccc(C2(c3ccc(CCCCCC)cc3)c3cc4c(cc3-c3sc(-c5scc(C=C6C(=O)c7ccccc7C6=C(C#N)C#N)c5OCC(CC)CCCC)cc32)C(c2ccc(CCCCCC)cc2)(c2ccc(CCCCCC)cc2)c2cc(-c3scc(/C=C5/C(=O)c6ccccc6C5=C(C#N)C#N)c3OCC(CC)CCCC)sc2-4)cc1,0.91,13.3,0.605,7.3,-5.32,-3.95,1.37,1.37,-5.26,-3.19,2.07,2.07
YES,10.1002/aenm.201804021,,,CCCCC(CC)COC(=O)c1sc2c(-c3cc4c(-c5ccc(CC(CC)CCCC)s5)c5sc(C)cc5c(-c5ccc(CC(CC)CCCC)s5)c4s3)sc(C)c2c1F,CCCCCCCCN1C(=O)/C(=C/c2ccc(-c3ccc(/C=C4\SC(=S)N(CCCCCCCC)C4=O)s3)s2)SC1=S,1.07,14.72,0.59,9.33,-5.89,-3.64,2.25,2.25,-5.23,-3.19,2.04,2.04
YES,10.1246/cl.190089,,,CCCCC(CC)COC(=O)c1sc2c(-c3cc4c(-c5ccc(CC(CC)CCCC)s5)c5sc(C)cc5c(-c5ccc(CC(CC)CCCC)s5)c4s3)sc(C)c2c1F,CCCCCCCCN1C(=O)/C(=C/c2ccc(/C=C3\SC(=S)N(CCCCCCCC)C3=O)s2)SC1=S,0.91,4.13,0.33,1.26,-6.56,-3.64,2.92,2.92,-5.23,-3.19,2.04,2.04
YES,10.1002/bkcs.11739,,,CCCCC(CC)COC(=O)c1sc2c(-c3cc4c(-c5ccc(CC(CC)CCCC)s5)c5sc(C)cc5c(-c5ccc(CC(CC)CCCC)s5)c4s3)sc(C)c2c1F,CCCCCCCCN1C(=O)C(=Cc2ccc(-c3ccc(/C=C4\SC(=S)N(CCCCCCCC)C4=O)s3)s2)C(=O)N(CCCCCCCC)C1=O,0.81,3.12,0.36,0.91,-5.81,-3.63,2.18,2.18,-5.23,-3.19,2.04,2.04
YES,10.1002/aenm.201700834,PBDT[2F]T,ITIC,CCCCC(CC)COc1c2cc(-c3sc(C)c(F)c3F)sc2c(OCC(CC)CCCC)c2cc(C)sc12,CCCCCCc1ccc(C2(c3ccc(CCCCCC)cc3)c3cc4c(cc3-c3sc5cc(/C=C6\C(=O)c7ccccc7C6=C(C#N)C#N)sc5c32)C(c2ccc(CCCCCC)cc2)(c2ccc(CCCCCC)cc2)c2c-4sc3cc(/C=C4\C(=O)c5ccccc5C4=C(C#N)C#N)sc23)cc1,0.94,11.6,0.53,5.8,-5.576,-3.916,1.66,1.586,-5.29,-3.19,2.1,2.1
YES,10.1002/aenm.201970096,,,CCCCC(CC)Cc1ccc(-c2c3cc(-c4ccc(-c5sc(-c6ccc(C)s6)c6c5C(=O)c5c(CC(CC)CCCC)sc(CC(CC)CCCC)c5C6=O)s4)sc3c(-c3ccc(CC(CC)CCCC)s3)c3cc(C)sc23)s1,CCCCCCc1ccc(C2(c3ccc(CCCCCC)cc3)c3cc(/C=C4\C(=O)c5ccccc5C4=C(C#N)C#N)sc3-c3ccc4c5c(ccc2c35)-c2sc(/C=C3\C(=O)c5ccccc5C3=C(C#N)C#N)cc2C4(c2ccc(CCCCCC)cc2)c2ccc(CCCCCC)cc2)cc1,0.974,9.33,0.6,5.45,-5.88,-3.82,2.06,2.06,-5.23,-3.18,2.05,2.05
YES,10.1002/aenm.201970096,,,CCCCC(CC)Cc1ccc(-c2c3cc(-c4ccc(-c5sc(-c6ccc(C)s6)c6c5C(=O)c5c(CC(CC)CCCC)sc(CC(CC)CCCC)c5C6=O)s4)sc3c(-c3ccc(CC(CC)CCCC)s3)c3cc(C)sc23)s1,CCCCCCc1ccc(C2(c3ccc(CCCCCC)cc3)c3cc(/C=C4\C(=O)c5ccccc5C4=C(C#N)C#N)sc3-c3ccc4c5ccc6c7c(ccc(c8ccc2c3c48)c75)-c2sc(/C=C3\C(=O)c4ccccc4C3=C(C#N)C#N)cc2C6(c2ccc(CCCCCC)cc2)c2ccc(CCCCCC)cc2)cc1,0.834,6.43,0.405,2.17,-5.31,-3.87,1.44,1.44,-5.23,-3.18,2.05,2.05
YES,10.1002/aenm.201970096,,,CCCCC(CC)Cc1ccc(-c2c3cc(-c4ccc(-c5sc(-c6ccc(C)s6)c6c5C(=O)c5c(CC(CC)CCCC)sc(CC(CC)CCCC)c5C6=O)s4)sc3c(-c3ccc(CC(CC)CCCC)s3)c3cc(C)sc23)s1,CCCCCCc1ccc(C2(c3ccc(CCCCCC)cc3)c3cc(/C=C4\C(=O)c5ccccc5C4=C(C#N)C#N)sc3-c3ccc4cc5c6c(ccc7cc2c3c4c76)-c2sc(/C=C3\C(=O)c4ccccc4C3=C(C#N)C#N)cc2C5(c2ccc(CCCCCC)cc2)c2ccc(CCCCCC)cc2)cc1,0.9,17.32,0.666,10.37,-5.63,-3.85,1.78,1.78,-5.23,-3.18,2.05,2.05
YES,10.1002/aenm.201970096,,,CCCCC(CC)Cc1ccc(-c2c3cc(-c4ccc(-c5sc(-c6ccc(C)s6)c6c5C(=O)c5c(CC(CC)CCCC)sc(CC(CC)CCCC)c5C6=O)s4)sc3c(-c3ccc(CC(CC)CCCC)s3)c3cc(C)sc23)s1,CCCCCCc1ccc(C2(c3ccc(CCCCCC)cc3)c3cc(/C=C4\C(=O)c5ccccc5C4=C(C#N)C#N)sc3-c3cccc4c5c6c(cccc6c2c34)C2SC(/C=C3\C(=O)c4ccccc4C3=C(C#N)C#N)=CC2C5(c2ccc(CCCCCC)cc2)c2ccc(CCCCCC)cc2)cc1,0.938,12.27,0.529,6.09,-5.73,-3.83,1.9,1.9,-5.23,-3.18,2.05,2.05
YES,10.1002/adma.201800052,,,CCCCC(CC)Cc1ccc(-c2c3cc(-c4ccc(-c5sc(-c6ccc(C)s6)c6c5C(=O)c5c(CC(CC)CCCC)sc(CC(CC)CCCC)c5C6=O)s4)sc3c(-c3ccc(CC(CC)CCCC)s3)c3cc(C)sc23)s1,CCCCCCc1ccc(C2(c3ccc(CCCCCC)cc3)c3cc4c(cc3-c3sc(/C=C5\C(=O)c6cc(C)ccc6C5=C(C#N)C#N)cc32)C(c2ccc(CCCCCC)cc2)(c2ccc(CCCCCC)cc2)c2c-4sc3cc(/C=C4\C(=O)c5ccc(C)cc5C4=C(C#N)C#N)sc23)cc1,0.91,16.02,0.768,11.2,-5.6,-3.87,1.73,1.73,-5.23,-3.18,2.05,2.05
YES,10.1002/adma.201800052,,,CCCCC(CC)Cc1ccc(-c2c3cc(-c4ccc(-c5sc(-c6ccc(C)s6)c6c5C(=O)c5c(CC(CC)CCCC)sc(CC(CC)CCCC)c5C6=O)s4)sc3c(-c3ccc(CC(CC)CCCC)s3)c3cc(C)sc23)s1,CCCCCCc1ccc(C2(c3ccc(CCCCCC)cc3)c3cc4c(cc3-c3sc(/C=C5\C(=O)c6ccccc6C5=C(C#N)C#N)cc32)C(c2ccc(CCCCCC)cc2)(c2ccc(CCCCCC)cc2)c2c-4sc3cc(/C=C4\C(=O)c5ccccc5C4=C(C#N)C#N)sc23)cc1,0.83,15.14,0.738,9.2,-5.68,-3.97,1.71,1.71,-5.23,-3.18,2.05,2.05
YES,10.1002/adma.201800052,,,CCCCC(CC)Cc1ccc(-c2c3cc(-c4ccc(-c5sc(-c6ccc(C)s6)c6c5C(=O)c5c(CC(CC)CCCC)sc(CC(CC)CCCC)c5C6=O)s4)sc3c(-c3ccc(CC(CC)CCCC)s3)c3cc(C)sc23)s1,CCCCCCc1ccc(C2(c3ccc(CCCCCC)cc3)c3cc4c(cc3-c3sc(C=C5C(=O)c6cscc6C5=C(C#N)C#N)cc32)C(c2ccc(CCCCCC)cc2)(c2ccc(CCCCCC)cc2)c2cc(/C=C3\C(=O)c5cscc5C3=C(C#N)C#N)sc2-4)cc1,0.85,12.06,0.625,6.4,-5.87,-3.92,1.95,1.95,-5.23,-3.18,2.05,2.05
YES,10.1021/acsami.9b15753,,,CCCCC(CC)Cc1ccc(-c2c3cc(-c4ccc(-c5sc(-c6ccc(C)s6)c6c5C(=O)c5c(CC(CC)CCCC)sc(CC(CC)CCCC)c5C6=O)s4)sc3c(-c3ccc(CC(CC)CCCC)s3)c3cc(C)sc23)s1,CCCCCCc1ccc(C2(c3ccc(CCCCCC)cc3)c3cc4c(cc3-c3sc5cc(/C=C6\C(=O)c7ccccc7C6=C(C#N)C#N)sc5c32)C(c2ccc(CCCCCC)cc2)(c2ccc(CCCCCC)cc2)c2c-4sc3cc(/C=C4\C(=O)c5ccccc5C4=C(C#N)C#N)sc23)cc1,0.9,16.9,0.69,10.7,-5.51,-3.78,1.73,1.73,-5.23,-3.18,2.05,2.05
YES,10.1002/adma.201800052,,,CCCCC(CC)Cc1ccc(-c2c3cc(-c4ccc(-c5sc(-c6ccc(C)s6)c6c5C(=O)c5c(CC(CC)CCCC)sc(CC(CC)CCCC)c5C6=O)s4)sc3c(-c3ccc(CC(CC)CCCC)s3)c3cc(C)sc23)s1,CCCCCCc1ccc(C2(c3ccc(CCCCCC)cc3)c3cc4c(cc3-c3sc5cc(/C=C6\C(=O)c7cscc7C6=C(C#N)C#N)sc5c32)C(c2ccc(CCCCCC)cc2)(c2ccc(CCCCCC)cc2)c2c-4sc3cc(/C=C4\C(=O)c5cscc5C4=C(C#N)C#N)sc23)cc1,0.84,17.53,0.728,10.74,-5.61,-3.96,1.65,1.65,-5.23,-3.18,2.05,2.05
YES,10.1002/adma.201800052,,,CCCCC(CC)Cc1ccc(-c2c3cc(-c4ccc(-c5sc(-c6ccc(C)s6)c6c5C(=O)c5c(CC(CC)CCCC)sc(CC(CC)CCCC)c5C6=O)s4)sc3c(-c3ccc(CC(CC)CCCC)s3)c3cc(C)sc23)s1,CCCCCCc1ccc(C2(c3ccc(CCCCCC)s3)c3cc4c(cc3-c3sc(/C=C5\C(=O)c6ccccc6C5=C(C#N)C#N)cc32)C(c2ccc(CCCCCC)s2)(c2ccc(CCCCCC)s2)c2c-4sc3cc(/C=C4\C(=O)c5ccccc5C4=C(C#N)C#N)sc23)s1,0.81,16.75,0.767,10.41,-5.71,-4.01,1.7,1.7,-5.23,-3.18,2.05,2.05
YES,10.1039/c7ee00844a,,,CCCCCCCCC(CCCCCC)Cn1nc2c(-c3ccc(C)s3)c(F)c(F)c(-c3ccc(-c4cc5c(-c6ccc([Si](CCC)(CCC)CCC)s6)c6sc(C)cc6c(-c6ccc([Si](CCC)(CCC)CCC)s6)c5s4)s3)c2n1,CCCCCCc1ccc(C2(c3ccc(CCCCCC)cc3)c3cc(/C=C4\C(=O)c5ccccc5C4=C(C#N)C#N)sc3-c3sc4c(OCC(CC)CCCCC)c5c6c(sc5c(OCC(CC)CCCC)c4c32)-c2sc(/C=C3\C(=O)c4ccccc4C3=C(C#N)C#N)cc2C6(c2ccc(CCCCCC)cc2)c2ccc(CCCCCC)cc2)cc1,0.9,17.75,0.657,10.46,-5.32,-3.85,1.47,1.47,-5.25,-3.18,2.07,2.07
YES,10.1002/adma.201706363,FTAZ,IDIC,CCCCCCC(CCCC)CCc1c2cc(-c3ccc(-c4c(F)c(F)c(-c5ccc(C)s5)c5nn(CC(CCCC)CCCCCC)nc45)s3)sc2c(CCC(CCCC)CCCCCC)c2cc(C)sc12,CCCCCCC1(CCCCCC)c2cc3c(cc2-c2sc(/C=C4\C(=O)c5ccccc5C4=C(C#N)C#N)cc21)C(CCCCCC)(CCCCCC)c1cc(/C=C2\C(=O)c4ccccc4C2=C(C#N)C#N)sc1-3,0.84,20.8,0.718,12.5,-5.69,-3.91,1.78,1.63,-5.38,-3.17,2.21,
YES,10.1039/c8qm00238j,,,CCCCCCC(CCCC)CCc1c2cc(-c3ccc(-c4c(F)c(F)c(-c5ccc(C)s5)c5nn(CC(CCCC)CCCCCC)nc45)s3)sc2c(CCC(CCCC)CCCCCC)c2cc(C)sc12,CCCCCCc1c2sc3c(c2c(CCCCCC)c2sc4c(c12)C(c1ccc(CCC)cc1)(c1ccc(CCC)cc1)c1c-4sc2cc(/C=C4\C(=O)c5ccccc5C4=C(C#N)C#N)sc12)C(c1ccc(CCC)cc1)(c1ccc(CCC)cc1)c1c-3sc2cc(/C=C3\C(=O)c4ccccc4C3=C(C#N)C#N)sc12,0.87,14.72,0.591,7.56,-5.21,-3.83,1.38,1.38,-5.38,-3.17,2.21,2.21
YES,10.1002/adma.201700144,,,CCCCCCC(CCCC)CCc1c2cc(-c3ccc(-c4c(F)c(F)c(-c5ccc(C)s5)c5nn(CC(CCCC)CCCCCC)nc45)s3)sc2c(CCC(CCCC)CCCCCC)c2cc(C)sc12,CCCCCCc1cc(C2(c3ccc(CCCCCC)s3)c3cc4c(cc3-c3sc5cc(/C=C6\C(=O)c7cc(F)c(F)cc7C6=C(C#N)C#N)sc5c32)C(c2ccc(CCCCCC)s2)(c2ccc(CCCCCC)s2)c2c-4sc3cc(/C=C4\C(=O)c5cc(F)c(F)cc5C4=C(C#N)C#N)sc23)cs1,0.849,19.33,0.737,12.1,-5.74,-4.01,1.73,1.73,-5.38,-3.17,2.21,2.21
YES,10.1002/adma.201700144,,,CCCCCCC(CCCC)CCc1c2cc(-c3ccc(-c4c(F)c(F)c(-c5ccc(C)s5)c5nn(CC(CCCC)CCCCCC)nc45)s3)sc2c(CCC(CCCC)CCCCCC)c2cc(C)sc12,CCCCCCc1cc(C2(c3ccc(CCCCCC)s3)c3cc4c(cc3-c3sc5cc(/C=C6\C(=O)c7ccccc7C6=C(C#N)C#N)sc5c32)C(c2ccc(CCCCCC)s2)(c2ccc(CCCCCC)s2)c2c-4sc3cc(/C=C4\C(=O)c5ccccc5C4=C(C#N)C#N)sc23)cs1,0.915,15.84,0.613,8.88,-5.66,-3.93,1.73,1.73,-5.38,-3.17,2.21,2.21
YES,10.1039/c8qm00238j,,,CCCCCCC(CCCC)CCc1c2cc(-c3ccc(-c4c(F)c(F)c(-c5ccc(C)s5)c5nn(CC(CCCC)CCCCCC)nc45)s3)sc2c(CCC(CCCC)CCCCCC)c2cc(C)sc12,CCCCCCc1ccc(C2(c3ccc(CCCCCC)cc3)c3c(sc4cc(/C=C5\C(=O)c6ccccc6C5=C(C#N)C#N)sc34)-c3sc4c(CCCCCC)c5c6c(sc5c(CCCCCC)c4c32)-c2sc3cc(/C=C4\C(=O)c5ccccc5C4=C(C#N)C#N)sc3c2C6(c2ccc(CCCCCC)cc2)c2ccc(CCCCCC)cc2)cc1,0.87,19.86,0.613,10.56,-5.23,-3.84,1.39,1.39,-5.38,-3.17,2.21,2.21
YES,10.1039/c8qm00238j,,,CCCCCCC(CCCC)CCc1c2cc(-c3ccc(-c4c(F)c(F)c(-c5ccc(C)s5)c5nn(CC(CCCC)CCCCCC)nc45)s3)sc2c(CCC(CCCC)CCCCCC)c2cc(C)sc12,CCCCCCc1ccc(C2(c3ccc(CCCCCC)cc3)c3c(sc4cc5c6c(sc5cc34)-c3sc4cc(/C=C5\C(=O)c7ccccc7C5=C(C#N)C#N)sc4c3C6(c3ccc(CCCCCC)cc3)c3ccc(CCCCCC)cc3)-c3sc4cc(/C=C5\C(=O)c6ccccc6C5=C(C#N)C#N)sc4c32)cc1,0.84,19.83,0.57,9.52,-5.27,-3.86,1.41,1.41,-5.38,-3.17,2.21,2.21
YES,10.1002/adma.201704713,,,CCCCCCC(CCCC)CCc1c2cc(-c3ccc(-c4c(F)c(F)c(-c5ccc(C)s5)c5nn(CC(CCCC)CCCCCC)nc45)s3)sc2c(CCC(CCCC)CCCCCC)c2cc(C)sc12,CCCCCCc1ccc(C2(c3ccc(CCCCCC)cc3)c3cc(/C=C4\C(=O)c5cc(F)c(F)cc5C4=C(C#N)C#N)sc3-c3sc4c(c(CCCCCC)cc5c4cc(CCCCCC)c4c6c(sc45)-c4sc(/C=C5\C(=O)c7cc(F)c(F)cc7C5=C(C#N)C#N)cc4C6(c4ccc(CCCCCC)cc4)c4ccc(CCCCCC)cc4)c32)cc1,0.9,19.7,0.693,12.3,-5.41,-3.78,1.63,1.63,-5.38,-3.17,2.21,2.21
YES,10.1002/adma.201702125,FTAZ,ITIC2,CCCCCCC(CCCC)CCc1c2cc(-c3ccc(-c4c(F)c(F)c(-c5ccc(C)s5)c5nn(CC(CCCC)CCCCCC)nc45)s3)sc2c(CCC(CCCC)CCCCCC)c2cc(C)sc12,CCCCCCc1ccc(C2(c3ccc(CCCCCC)cc3)c3cc(/C=C4\C(=O)c5ccccc5C4=C(C#N)C#N)sc3-c3sc4c(-c5ccc(CC(CC)CCCC)s5)c5c6c(sc5c(-c5ccc(CC(CC)CCCC)s5)c4c32)-c2sc(/C=C3\C(=O)c4ccccc4C3=C(C#N)C#N)cc2C6(c2ccc(CCCCCC)cc2)c2ccc(CCCCCC)cc2)cc1,0.92,18.63,0.63,11,-5.43,-3.8,1.63,1.53,-5.38,-3.17,2.21,
YES,10.1002/adma.201702125,FTAZ,ITIC1,CCCCCCC(CCCC)CCc1c2cc(-c3ccc(-c4c(F)c(F)c(-c5ccc(C)s5)c5nn(CC(CCCC)CCCCCC)nc45)s3)sc2c(CCC(CCCC)CCCCCC)c2cc(C)sc12,CCCCCCc1ccc(C2(c3ccc(CCCCCC)cc3)c3cc(/C=C4\C(=O)c5ccccc5C4=C(C#N)C#N)sc3-c3sc4cc5c6c(sc5cc4c32)-c2sc(/C=C3\C(=O)c4ccccc4C3=C(C#N)C#N)cc2C6(c2ccc(CCCCCC)cc2)c2ccc(CCCCCC)cc2)cc1,0.921,16.45,0.564,8.54,-5.48,-3.85,1.63,1.55,-5.38,-3.17,2.21,
