Repository: sunyrain/OPV2D

# OPV-DB device data browser

The website presents the published [OPV-DB v2.0.0 dataset](https://doi.org/10.5281/zenodo.23951239).

| Collection | Observations | Source DOIs |
|---|---:|---:|
| [Standard binary](https://sunyrain.github.io/OPV2D/) | 32,778 | 7,360 |
| [Standard ternary](https://sunyrain.github.io/OPV2D/ternary.html) | 2,588 | 461 |
| [Indoor photovoltaics](https://sunyrain.github.io/OPV2D/indoor.html) | 1,678 | 166 |

The primary binary collection has two nested subsets: 27,863 strict-performance
records and 19,299 strict-molecular records. Ternary and indoor collections have
partial literature coverage; records can overlap across topics.

File: Active_Database.csv (part 20 of 26)
Checked,DOI,Donor,Acceptor,Donor SMILES,Acceptor SMILES,Voc,Jsc,FF,PCE,HOMO_A,LUMO_A,Ehl_A,Eg_A,HOMO_D,LUMO_D,Ehl_D,Eg_D
YES,10.1021/acs.chemmater.8b02222,FTAZ,F5IC,CCCCCCC(CCCC)CCc1c2cc(-c3ccc(-c4c(F)c(F)c(-c5ccc(C)s5)c5nn(CC(CCCC)CCCCCC)nc45)s3)sc2c(CCC(CCCC)CCCCCC)c2cc(C)sc12,CCCCCCc1ccc(C2(c3ccc(CCCCCC)cc3)c3cc4c(cc3-c3sc(/C=C5\C(=O)c6cc(F)c(F)cc6C5=C(C#N)C#N)cc32)C(c2ccc(CCCCCC)cc2)(c2ccc(CCCCCC)cc2)c2cc(/C=C3\C(=O)c5cc(F)c(F)cc5C3=C(C#N)C#N)sc2-4)cc1,0.704,14.88,0.537,5.6,-5.82,-4.05,1.77,1.64,-5.38,-3.17,2.21,
YES,10.1021/jacs.6b12755,FTAZ,INIC1,CCCCCCC(CCCC)CCc1c2cc(-c3ccc(-c4c(F)c(F)c(-c5ccc(C)s5)c5nn(CC(CCCC)CCCCCC)nc45)s3)sc2c(CCC(CCCC)CCCCCC)c2cc(C)sc12,CCCCCCc1ccc(C2(c3ccc(CCCCCC)cc3)c3cc4c(cc3-c3sc5c(sc6cc(/C=C7\C(=O)c8c(F)cccc8C7=C(C#N)C#N)sc65)c32)C(c2ccc(CCCCCC)cc2)(c2ccc(CCCCCC)cc2)c2c-4sc3c2sc2cc(/C=C4\C(=O)c5c(F)cccc5C4=C(C#N)C#N)sc23)cc1,0.929,16.63,0.643,10.1,-5.54,-3.97,1.57,1.56,-5.38,-3.17,2.21,
YES,10.1021/jacs.6b12755,FTAZ,INIC2,CCCCCCC(CCCC)CCc1c2cc(-c3ccc(-c4c(F)c(F)c(-c5ccc(C)s5)c5nn(CC(CCCC)CCCCCC)nc45)s3)sc2c(CCC(CCCC)CCCCCC)c2cc(C)sc12,CCCCCCc1ccc(C2(c3ccc(CCCCCC)cc3)c3cc4c(cc3-c3sc5c(sc6cc(/C=C7\C(=O)c8ccc(F)cc8C7=C(C#N)C#N)sc65)c32)C(c2ccc(CCCCCC)cc2)(c2ccc(CCCCCC)cc2)c2c-4sc3c2sc2cc(/C=C4\C(=O)c5ccc(F)cc5C4=C(C#N)C#N)sc23)cc1,0.903,17.56,0.668,10.8,-5.52,-3.98,1.54,1.52,-5.38,-3.17,2.21,
YES,10.1021/jacs.6b12755,FTAZ,INIC,CCCCCCC(CCCC)CCc1c2cc(-c3ccc(-c4c(F)c(F)c(-c5ccc(C)s5)c5nn(CC(CCCC)CCCCCC)nc45)s3)sc2c(CCC(CCCC)CCCCCC)c2cc(C)sc12,CCCCCCc1ccc(C2(c3ccc(CCCCCC)cc3)c3cc4c(cc3-c3sc5c(sc6cc(/C=C7\C(=O)c8ccccc8C7=C(C#N)C#N)sc65)c32)C(c2ccc(CCCCCC)cc2)(c2ccc(CCCCCC)cc2)c2c-4sc3c2sc2cc(/C=C4\C(=O)c5ccccc5C4=C(C#N)C#N)sc23)cc1,0.957,13.51,0.579,7.7,-5.45,-3.88,1.57,1.57,-5.38,-3.17,2.21,
YES,10.1002/aenm.202000823,FTAZ,IT-M,CCCCCCC(CCCC)CCc1c2cc(-c3ccc(-c4c(F)c(F)c(-c5ccc(C)s5)c5nn(CC(CCCC)CCCCCC)nc45)s3)sc2c(CCC(CCCC)CCCCCC)c2cc(C)sc12,CCCCCCc1ccc(C2(c3ccc(CCCCCC)cc3)c3cc4c(cc3-c3sc5cc(/C=C6\C(=O)c7ccc(C)cc7C6=C(C#N)C#N)sc5c32)C(c2ccc(CCCCCC)cc2)(c2ccc(CCCCCC)cc2)c2c-4sc3cc(/C=C4\C(=O)c5ccc(C)cc5C4=C(C#N)C#N)sc23)cc1,0.95,16.3,0.64,9.8,-5.58,-3.98,1.6,1.6,-5.38,-3.17,2.21,
YES,10.1039/C7QM00547D,FTAZ,ITIC-Th2,CCCCCCC(CCCC)CCc1c2cc(-c3ccc(-c4c(F)c(F)c(-c5ccc(C)s5)c5nn(CC(CCCC)CCCCCC)nc45)s3)sc2c(CCC(CCCC)CCCCCC)c2cc(C)sc12,CCCCCCc1ccc(C2(c3ccc(CCCCCC)s3)c3cc4c(cc3-c3sc5cc(/C=C6\C(=O)c7cc(F)c(F)cc7C6=C(C#N)C#N)sc5c32)C(c2ccc(CCCCCC)s2)(c2ccc(CCCCCC)s2)c2c-4sc3cc(/C=C4\C(=O)c5cc(F)c(F)cc5C4=C(C#N)C#N)sc23)s1,0.751,17.19,0.701,9.06,-5.75,-4.07,1.68,1.54,-5.38,-3.17,2.21,
YES,10.1039/C7QM00547D,FTAZ,ITIC-Th3,CCCCCCC(CCCC)CCc1c2cc(-c3ccc(-c4c(F)c(F)c(-c5ccc(C)s5)c5nn(CC(CCCC)CCCCCC)nc45)s3)sc2c(CCC(CCCC)CCCCCC)c2cc(C)sc12,CCCCCCc1ccc(C2(c3ccc(CCCCCC)s3)c3cc4c(cc3-c3sc5cc(/C=C6\C(=O)c7ccc(OC)cc7C6=C(C#N)C#N)sc5c32)C(c2ccc(CCCCCC)s2)(c2ccc(CCCCCC)s2)c2c-4sc3cc(/C=C4\C(=O)c5ccc(OC)cc5C4=C(C#N)C#N)sc23)s1,0.962,16.34,0.683,10.7,-5.67,-3.73,1.94,1.63,-5.38,-3.17,2.21,
YES,10.1039/C7QM00547D,FTAZ,ITIC-Th,CCCCCCC(CCCC)CCc1c2cc(-c3ccc(-c4c(F)c(F)c(-c5ccc(C)s5)c5nn(CC(CCCC)CCCCCC)nc45)s3)sc2c(CCC(CCCC)CCCCCC)c2cc(C)sc12,CCCCCCc1ccc(C2(c3ccc(CCCCCC)s3)c3cc4c(cc3-c3sc5cc(/C=C6\C(=O)c7ccccc7C6=C(C#N)C#N)sc5c32)C(c2ccc(CCCCCC)s2)(c2ccc(CCCCCC)s2)c2c-4sc3cc(/C=C4\C(=O)c5ccccc5C4=C(C#N)C#N)sc23)s1,0.915,15.84,0.613,8.88,-5.66,-3.93,1.73,1.6,-5.38,-3.17,2.21,
YES,10.1039/C7QM00547D,FTAZ,ITIC-Th1,CCCCCCC(CCCC)CCc1c2cc(-c3ccc(-c4c(F)c(F)c(-c5ccc(C)s5)c5nn(CC(CCCC)CCCCCC)nc45)s3)sc2c(CCC(CCCC)CCCCCC)c2cc(C)sc12,CCCCCCc1ccc(C2(c3ccc(CCCCCC)s3)c3cc4c(cc3-c3sc5cc(C=C6C(=O)c7cc(F)ccc7C6=C(C#N)C#N)sc5c32)C(c2ccc(CCCCCC)s2)(c2ccc(CCCCCC)s2)c2c-4sc3cc(C=C4C(=O)c5cc(F)ccc5C4=C(C#N)C#N)sc23)s1,0.849,19.33,0.737,12.1,-5.74,-4.01,1.73,1.55,-5.38,-3.17,2.21,
YES,10.1039/c8qm00238j,,,CCCCCCC(CCCC)CCc1c2cc(-c3ccc(-c4c(F)c(F)c(-c5ccc(C)s5)c5nn(CC(CCCC)CCCCCC)nc45)s3)sc2c(CCC(CCCC)CCCCCC)c2cc(C)sc12,CCCCCCCCCCCCc1c2sc3c(c2c(CCCCCCCCCCCC)c2sc4c(c12)C(c1ccc(CCC)cc1)(c1ccc(CCC)cc1)c1c-4sc2cc(/C=C4\C(=O)c5ccccc5C4=C(C#N)C#N)sc12)C(c1ccc(CCC)cc1)(c1ccc(CCC)cc1)c1c-3sc2cc(/C=C3\C(=O)c4ccccc4C3=C(C#N)C#N)sc12,0.86,19.33,0.647,10.81,-5.23,-3.84,1.39,1.39,-5.38,-3.17,2.21,2.21
YES,10.1039/c8qm00238j,,,CCCCCCC(CCCC)CCc1c2cc(-c3ccc(-c4c(F)c(F)c(-c5ccc(C)s5)c5nn(CC(CCCC)CCCCCC)nc45)s3)sc2c(CCC(CCCC)CCCCCC)c2cc(C)sc12,CCCCCCCCCCCCc1c2sc3c(c2c(CCCCCCCCCCCC)c2sc4c(c12)C(c1ccc(CCCCCC)cc1)(c1ccc(CCCCCC)cc1)c1c-4sc2cc(/C=C4\C(=O)c5ccccc5C4=C(C#N)C#N)sc12)C(c1ccc(CCCCCC)cc1)(c1ccc(CCCCCC)cc1)c1c-3sc2cc(/C=C3\C(=O)c4ccccc4C3=C(C#N)C#N)sc12,0.86,18.85,0.587,9.54,-5.21,-3.83,1.38,1.38,-5.38,-3.17,2.21,2.21
YES,10.1002/adma.201706363,,,CCCCCCC(CCCC)CCc1c2cc(-c3ccc(-c4c(F)c(F)c(-c5ccc(C)s5)c5nn(CCC(CCCC)CCCCCC)nc45)s3)sc2c(CCC(CCCC)CCCCCC)c2cc(C)sc12,CCCCCCC1(CCCCCC)c2cc3c(cc2-c2sc(/C=C4\C(=O)c5ccccc5C4=C(C#N)C#N)cc21)C(CCCCCC)(CCCCCC)c1cc(/C=C2\C(=O)c4ccccc4C2=C(C#N)C#N)sc1-3,0.84,20.8,0.718,12.5,-5.69,-3.98,1.71,1.71,-5.38,-3.17,2.21,2.21
YES,10.1021/acsapm.9b00044,,,CCCCCCC(CCCC)Cn1nc2c(-c3ccc(C)s3)c(OCCOCCOCCOC)c(OCCOCCOCCOC)c(-c3ccc(-c4cc5c(OCCOCCOCCOC)c6sc(C)cc6c(OCCOCCOCCOC)c5s4)s3)c2n1,CCCCCCc1ccc(C2(c3ccc(CCCCCC)cc3)c3cc4c(cc3-c3sc5cc(/C=C6\C(=O)c7ccc(C)cc7C6=C(C#N)C#N)sc5c32)C(c2ccc(CCCCCC)cc2)(c2ccc(CCCCCC)cc2)c2c-4sc3cc(/C=C4\C(=O)c5ccc(C)cc5C4=C(C#N)C#N)sc23)cc1,0.382,9.51,0.336,1.23,-5.58,-3.98,1.6,1.6,-5.18,-3.17,2.01,2.01
YES,10.1021/acsami.9b03499,,,CCCCC(CC)Cc1ccc(-c2c3cc(-c4ccc(-c5sc(-c6ccc(C)s6)c6c5C(=O)c5c(CC(CC)CCCC)sc(CC(CC)CCCC)c5C6=O)s4)sc3c(-c3ccc(CC(CC)CCCC)s3)c3cc(C)sc23)s1,CCCCCCc1ccc(C2(c3ccc(CCCCCC)cc3)c3cc4c(cc3-c3sc(-c5sc(/C=C6/C(=O)c7ccccc7C6=C(C#N)C#N)cc5OCC(CC)CCCC)cc32)C(c2ccc(CCCCCC)cc2)(c2ccc(CCCCCC)cc2)c2cc(-c3sc(/C=C5/C(=O)c6ccccc6C5=C(C#N)C#N)cc3OCC(CC)CCCC)sc2-4)cc1,0.894,7.16,0.528,3.38,-5.31,-3.91,1.4,1.4,-5.26,-3.16,2.1,2.1
YES,10.1021/acsami.9b03499,,,CCCCC(CC)Cc1ccc(-c2c3cc(-c4ccc(-c5sc(-c6ccc(C)s6)c6c5C(=O)c5c(CC(CC)CCCC)sc(CC(CC)CCCC)c5C6=O)s4)sc3c(-c3ccc(CC(CC)CCCC)s3)c3cc(C)sc23)s1,CCCCCCc1ccc(C2(c3ccc(CCCCCC)cc3)c3cc4c(cc3-c3sc(-c5scc(C=C6C(=O)c7ccccc7C6=C(C#N)C#N)c5OCC(CC)CCCC)cc32)C(c2ccc(CCCCCC)cc2)(c2ccc(CCCCCC)cc2)c2cc(-c3scc(/C=C5/C(=O)c6ccccc6C5=C(C#N)C#N)c3OCC(CC)CCCC)sc2-4)cc1,1.006,14.67,0.596,8.79,-5.31,-3.68,1.63,1.63,-5.26,-3.16,2.1,2.1
YES,10.1002/adma.201601595,,,CCCCCCCCC(CCCCCC)Cc1ccc(-c2c3cc(-c4ccc(-c5ccc(-c6ccc(C)s6)c6nn(CCCCCCCC)nc56)s4)sc3c(-c3ccc(CC(CCCCCC)CCCCCCCC)s3)c3cc(C)sc23)s1,CCCCCCc1ccc(C2(c3ccc(CCCCCC)cc3)c3cc4c(cc3-c3sc5cc(/C=C6\C(=O)c7ccccc7C6=C(C#N)C#N)sc5c32)C(c2ccc(CCCCCC)cc2)(c2ccc(CCCCCC)cc2)c2c-4sc3cc(/C=C4\C(=O)c5ccccc5C4=C(C#N)C#N)sc23)cc1,0.82,16.47,0.69,9.26,-5.48,-3.83,1.65,1.65,-5.13,-3.16,1.97,1.97
YES,10.1039/C7EE00844A,J61,BT-IC,CCCCCCCCCCCCSc1ccc(-c2c3cc(-c4ccc(-c5c(F)c(F)c(-c6ccc(C)s6)c6nn(CC(CCCCCC)CCCCCCCC)nc56)s4)sc3c(-c3ccc(SCCCCCCCCCCCC)s3)c3cc(C)sc23)s1,CCCCCCc1ccc(C2(c3ccc(CCCCCC)cc3)c3cc(/C=C4\C(=O)c5ccccc5C4=C(C#N)C#N)sc3-c3sc4c(OCC(CC)CCCC)c5c6c(sc5c(OCC(CC)CCCC)c4c32)-c2sc(/C=C3\C(=O)c4ccccc4C3=C(C#N)C#N)cc2C6(c2ccc(CCCCCC)cc2)c2ccc(CCCCCC)cc2)cc1,0.87,16.35,0.671,9.56,-5.378,-3.858,1.52,1.43,-5.3,-3.15,2.15,1.89
YES,10.1021/jacs.6b09110,J61,ITIC,CCCCCCCCCCCCSc1ccc(-c2c3cc(-c4ccc(-c5c(F)c(F)c(-c6ccc(C)s6)c6nn(CC(CCCCCC)CCCCCCCC)nc56)s4)sc3c(-c3ccc(SCCCCCCCCCCCC)s3)c3cc(C)sc23)s1,CCCCCCc1ccc(C2(c3ccc(CCCCCC)cc3)c3cc4c(cc3-c3sc5cc(/C=C6\C(=O)c7ccccc7C6=C(C#N)C#N)sc5c32)C(c2ccc(CCCCCC)cc2)(c2ccc(CCCCCC)cc2)c2c-4sc3cc(/C=C4\C(=O)c5ccccc5C4=C(C#N)C#N)sc23)cc1,0.898,17.97,0.655,10.57,-5.576,-3.916,1.66,1.586,-5.3,-3.15,2.15,1.89
YES,10.1021/jacs.6b09110,J61,m-ITIC,CCCCCCCCCCCCSc1ccc(-c2c3cc(-c4ccc(-c5c(F)c(F)c(-c6ccc(C)s6)c6nn(CC(CCCCCC)CCCCCCCC)nc56)s4)sc3c(-c3ccc(SCCCCCCCCCCCC)s3)c3cc(C)sc23)s1,CCCCCCc1cccc(C2(c3cccc(CCCCCC)c3)c3cc4c(cc3-c3sc5cc(/C=C6\C(=O)c7ccccc7C6=C(C#N)C#N)sc5c32)C(c2cccc(CCCCCC)c2)(c2cccc(CCCCCC)c2)c2c-4sc3cc(/C=C4\C(=O)c5ccccc5C4=C(C#N)C#N)sc23)c1,0.912,18.31,0.706,11.77,-5.527,-3.854,1.67,1.578,-5.3,-3.15,2.15,1.89
YES,10.1039/C8CC06198J,J61,TP21,CCCCCCCCCCCCSc1ccc(-c2c3cc(-c4ccc(-c5c(F)c(F)c(-c6ccc(C)s6)c6nn(CC(CCCCCC)CCCCCCCC)nc56)s4)sc3c(-c3ccc(SCCCCCCCCCCCC)s3)c3cc(C)sc23)s1,CCCCCCCCC1(CCCCCCCC)c2cc(-c3sc(/C=C4/SC(=S)N(CC)C4=O)c4nc(-c5ccccc5)c(-c5ccccc5)nc34)ccc2-c2ccc(-c3sc(/C=C4/SC(=S)N(CC)C4=O)c4nc(-c5ccccc5)c(-c5ccccc5)nc34)cc21,1.05,10.92,0.51,5.81,-5.46,-3.61,1.85,1.65,-5.3,-3.15,2.15,1.89
YES,10.1016/j.orgel.2018.03.005,,,CCCCCCCCN1C(=O)c2c(c(-c3ccc(-c4cc5c(-c6ccc(CC(CC)CCCC)s6)c6sc(C)cc6c(-c6ccc(CC(CC)CCCC)s6)c5s4)s3)c3nn(CCCCCCCC)nc3c2-c2ccc(C)s2)C1=O,CCCCCCc1ccc(C2(c3ccc(CCCCCC)cc3)c3cc4c(cc3-c3sc5cc(/C=C6\C(=O)c7ccccc7C6=C(C#N)C#N)sc5c32)C(c2ccc(CCCCCC)cc2)(c2ccc(CCCCCC)cc2)c2c-4sc3cc(/C=C4\C(=O)c5ccccc5C4=C(C#N)C#N)sc23)cc1,0.9,15.23,0.556,7.62,-5.51,-3.78,1.73,1.73,-5.33,-3.15,2.18,2.18
YES,10.1039/c9ra03188j,,,CCCCCCc1cc(C)sc1C,CCCCCCN1C(=O)/C(=C/c2ccc(-c3ccc4c(c3)C3(c5cc(-c6ccc(/C=C7\SC(=S)N(CCCCCC)C7=O)s6)ccc5-4)c4cc(-c5ccc(/C=C6\SC(=S)N(CCCCCC)C6=O)s5)ccc4-c4ccc(-c5ccc(/C=C6\SC(=S)N(CCCCCC)C6=O)s5)cc43)s2)SC1=S,1,8.23,0.49,4.01,-5.53,-3.35,2.18,2.18,-5.14,-3.14,2,2
YES,10.1021/acsami.9b09256,,,CCCCCCc1cc(C)sc1C,CCCCCCOc1c(OCCCCCC)c(-c2ccc(/C=C3\SC(=S)N(CC)C3=O)s2)c2nsnc2c1-c1ccc(/C=C2\SC(=S)N(CC)C2=O)s1,0.81,9.42,0.67,5.09,-5.61,-3.8,1.81,1.81,-5.14,-3.14,2,2
YES,10.1021/acsenergylett.9b01447,,,CCCCCCCCN1C(=O)c2c(c(-c3ccc(-c4cc5c(-c6cc(F)c(CC(CC)CCCC)c(F)c6)c6sc(C)cc6c(-c6cc(F)c(CC(CC)CCCC)c(F)c6)c5s4)s3)c3nn(CCC(CC)CCCC)nc3c2-c2ccc(C)s2)C1=O,CCCCCCCCCCCc1c(/C=C2\C(=O)c3cc(F)c(F)cc3C2=C(C#N)C#N)sc2c1sc1c3c4nsnc4c4c5sc6c(CCCCCCCCCCC)c(/C=C7\C(=O)c8cc(F)c(F)cc8C7=C(C#N)C#N)sc6c5n(CC(CC)CCCC)c4c3n(CC(CC)CCCC)c21,0.81,26.11,0.733,15.65,-5.68,-4.06,1.62,1.62,-5.46,-3.14,2.32,2.32
YES,10.1021/acsenergylett.9b01447,,,CCCCCCCCN1C(=O)c2c(c(-c3ccc(-c4cc5c(-c6cc(Cl)c(CC(CC)CCCC)s6)c6sc(C)cc6c(-c6cc(Cl)c(CC(CC)CCCC)s6)c5s4)s3)c3nn(CCC(CC)CCCC)nc3c2-c2ccc(C)s2)C1=O,CCCCCCCCCCCc1c(/C=C2\C(=O)c3cc(F)c(F)cc3C2=C(C#N)C#N)sc2c1sc1c3c4nsnc4c4c5sc6c(CCCCCCCCCCC)c(/C=C7\C(=O)c8cc(F)c(F)cc8C7=C(C#N)C#N)sc6c5n(CC(CC)CCCC)c4c3n(CC(CC)CCCC)c21,0.79,25.7,0.727,15.06,-5.68,-4.06,1.62,1.62,-5.46,-3.13,2.33,2.33
YES,10.1038/s41560-018-0263-4,P2F-Ehp,ITIC,CCCCCCCCN1C(=O)c2c(c(-c3ccc(-c4cc5c(-c6cc(F)c(CC(CC)CCCC)c(F)c6)c6sc(C)cc6c(-c6cc(F)c(CC(CC)CCCC)c(F)c6)c5s4)s3)c3nn(CCC(CC)CCCC)nc3c2-c2ccc(C)s2)C1=O,CCCCCCc1ccc(C2(c3ccc(CCCCCC)cc3)c3cc4c(cc3-c3sc5cc(/C=C6\C(=O)c7ccccc7C6=C(C#N)C#N)sc5c32)C(c2ccc(CCCCCC)cc2)(c2ccc(CCCCCC)cc2)c2c-4sc3cc(/C=C4\C(=O)c5ccccc5C4=C(C#N)C#N)sc23)cc1,1.017,13.02,0.548,7.28,-5.49,-3.83,1.66,1.59,-5.46,-3.13,2.33,
YES,10.1021/acsami.8b04432,,,CCCCCCCCOc1ccc(-c2nc3c(C)c(F)c(F)c(-c4ccc(-c5c(F)c(F)c(-c6ccc(C)s6)c(F)c5F)s4)c3nc2-c2ccc(OCCCCCCCC)c(OCCCCCCCC)c2)cc1OCCCCCCCC,CCCCCCC1(CCCCCC)c2cc3c(cc2-c2sc(/C=C4\C(=O)c5ccccc5C4=C(C#N)C#N)cc21)C(CCCCCC)(CCCCCC)c1cc(/C=C2\C(=O)c4ccccc4C2=C(C#N)C#N)sc1-3,1.06,4.82,0.574,2.93,-5.7,-3.82,1.88,1.88,-5.68,-3.13,2.55,2.55
YES,10.1002/marc.201700492,,,CCCCC(CC)Cc1ccc(-c2c3cc(-c4ccc(-c5sc(-c6ccc(C)s6)c6c5C(=O)c5c(CC(CC)CCCC)sc(CC(CC)CCCC)c5C6=O)s4)sc3c(-c3ccc(CC(CC)CCCC)s3)c3cc(C)sc23)s1,CCCCCCc1ccc(C2(c3ccc(CCCCCC)cc3)c3cc4c(cc3-c3sc(-c5scc(C=C6C(=O)c7ccccc7C6=C(C#N)C#N)c5OCC(CC)CCCC)cc32)C(c2ccc(CCCCCC)cc2)(c2ccc(CCCCCC)cc2)c2cc(-c3scc(/C=C5/C(=O)c6ccccc6C5=C(C#N)C#N)c3OCC(CC)CCCC)sc2-4)cc1,0.88,10.16,0.522,4.31,-5.32,-4,1.32,1.32,-5.31,-3.12,2.19,2.19
YES,10.1039/c8qm00647d,,,CCCCC(CC)COC(=O)c1sc2c(-c3cc4c(-c5ccc(CC(CC)CCCC)s5)c5sc(C)cc5c(-c5ccc(CC(CC)CCCC)s5)c4s3)sc(C)c2c1F,CCCCCCc1ccc(C2(c3ccc(CCCCCC)cc3)Oc3cc(/C=C4\C(=O)c5cc(F)c(F)cc5C4=C(C#N)C#N)sc3-c3cc4c(cc32)-c2sc(/C=C3\C(=O)c5cc(F)c(F)cc5C3=C(C#N)C#N)cc2OC4(c2ccc(CCCCCC)cc2)c2ccc(CCCCCC)cc2)cc1,0.58,14.19,0.674,5.58,-5.96,-4.29,1.67,1.67,-5.39,-3.12,2.27,2.27
YES,10.1039/c8qm00647d,,,CCCCC(CC)COC(=O)c1sc2c(-c3cc4c(-c5ccc(CC(CC)CCCC)s5)c5sc(C)cc5c(-c5ccc(CC(CC)CCCC)s5)c4s3)sc(C)c2c1F,CCCCCCCCOc1cc(/C=C2\C(=O)c3cc(F)c(F)cc3C2=C(C#N)C#N)sc1-c1cc2c(s1)-c1cc3c(cc1C(c1ccc(CCCCCC)cc1)(c1ccc(CCCCCC)cc1)O2)-c1sc(-c2sc(/C=C4\C(=O)c5cc(F)c(F)cc5C4=C(C#N)C#N)cc2OCCCCCCCC)cc1OC3(c1ccc(CCCCCC)cc1)c1ccc(CCCCCC)cc1,0.71,17.58,0.61,7.66,-5.51,-3.95,1.56,1.56,-5.39,-3.12,2.27,2.27
YES,10.1039/c8qm00647d,,,CCCCC(CC)COC(=O)c1sc2c(-c3cc4c(-c5ccc(CC(CC)CCCC)s5)c5sc(C)cc5c(-c5ccc(CC(CC)CCCC)s5)c4s3)sc(C)c2c1F,CCCCCCCCSc1cc(/C=C2\C(=O)c3cc(F)c(F)cc3C2=C(C#N)C#N)sc1-c1cc2c(s1)-c1cc3c(cc1C(c1ccc(CCCCCC)cc1)(c1ccc(CCCCCC)cc1)O2)-c1sc(-c2sc(/C=C4\C(=O)c5cc(F)c(F)cc5C4=C(C#N)C#N)cc2SCCCCCCCC)cc1OC3(c1ccc(CCCCCC)cc1)c1ccc(CCCCCC)cc1,0.74,20.71,0.637,9.73,-5.55,-3.92,1.63,1.63,-5.39,-3.12,2.27,2.27
YES,10.1038/nmat4797,P3HT,IDFBR,CCCCCCc1cc(C)sc1C,CCCCC(CC)CC1(CC(CC)CCCC)c2cc(-c3ccc(/C=C4\SC(=S)N(CC)C4=O)c4nsnc34)ccc2-c2cc3c(cc21)-c1ccc(-c2ccc(/C=C4\SC(=S)N(CC)C4=O)c4nsnc24)cc1C3(CC(CC)CCCC)CC(CC)CCCC,0.89,7.4,0.68,4.5,,,,,-5.01,-3.12,1.89,
YES,10.1039/C8NJ04896G,P3HT,BIBT-NI,CCCCCCc1cc(C)sc1C,CCCCC(CC)CN1C(=O)c2c(c(-c3ccc(-c4ccc5c6c(cccc46)C(=O)N(CC(CC)CCCC)C5=O)s3)c3nsnc3c2-c2ccc(-c3ccc4c5c(cccc35)C(=O)N(CC(CC)CCCC)C4=O)s2)C1=O,0.77,6.14,0.442,2.11,-5.62,-3.65,1.97,,-5.01,-3.12,1.89,
YES,10.1021/acsami.6b16395,P3HT,NAI-FN-NAI(BO),CCCCCCc1cc(C)sc1C,CCCCCCC(CCCC)CN1C(=O)c2cccc3c(-c4ccc(-c5ccc6c(c5)C(=O)c5cc(-c7ccc(-c8ccc9c%10c(cccc8%10)C(=O)N(CC(CCCC)CCCCCC)C9=O)s7)ccc5-6)s4)ccc(c23)C1=O,0.88,9.1,0.45,3.6,-6.07,-3.96,2.11,2.13,-5.01,-3.12,1.89,
YES,10.1002/adma.201601803,P3HT,ITIC,CCCCCCc1cc(C)sc1C,CCCCCCc1ccc(C2(c3ccc(CCCCCC)cc3)c3cc4c(cc3-c3sc5cc(/C=C6\C(=O)c7ccccc7C6=C(C#N)C#N)sc5c32)C(c2ccc(CCCCCC)cc2)(c2ccc(CCCCCC)cc2)c2c-4sc3cc(/C=C4\C(=O)c5ccccc5C4=C(C#N)C#N)sc23)cc1,0.52,4.22,0.569,1.25,-5.49,-3.83,1.66,1.59,-5.01,-3.12,1.89,
YES,10.1021/acs.jpcc.0c07162,P3HT,Y6,CCCCCCc1cc(C)sc1C,CCCCCCCCCCCc1c(/C=C2\C(=O)c3cc(F)c(F)cc3C2=C(C#N)C#N)sc2c1sc1c3c4nsnc4c4c5sc6c(CCCCCCCCCCC)c(/C=C7\C(=O)c8cc(F)c(F)cc8C7=C(C#N)C#N)sc6c5n(CC(CC)CCCC)c4c3n(CC(CC)CCCC)c21,0.45,11.66,0.455,2.41,-5.65,-4.09,1.56,1.36,-5.01,-3.12,1.89,
YES,10.1039/C7CC03122J,P3HT,N4,CCCCCCc1cc(C)sc1C,CCCCCCCCN1C(=O)c2cc(-c3ccc(C=C4C(=O)c5ccccc5C4=O)s3)c3c4c(cc(-c5ccc(C=C6C(=O)c7ccccc7C6=O)s5)c(c24)C1=O)C(=O)N(CCCCCCCC)C3=O,0.91,6.69,0.58,3.52,-6.05,-3.89,2.16,,-5.01,-3.12,1.89,
YES,10.1039/C8TC03963A,P3HT,BTA103,CCCCCCc1cc(C)sc1C,CCCCCCCCn1nc2c(/C=c3/sc(=C(C#N)C#N)n(CC)c3=O)c(OC)c(OC)c(-c3cc4c(s3)-c3cc5c(cc3C4(c3ccc(CCCCCC)cc3)c3ccc(CCCCCC)cc3)-c3sc(-c4c(OC)c(OC)c(/C=c6/sc(=C(C#N)C#N)n(CC)c6=O)c6nn(CCCCCCCC)nc46)cc3C5(c3ccc(CCCCCC)cc3)c3ccc(CCCCCC)cc3)c2n1,0.94,8.56,0.66,5.31,-5.37,-3.64,1.73,1.77,-5.01,-3.12,1.89,
YES,10.1039/C8TC03963A,P3HT,BTA100,CCCCCCc1cc(C)sc1C,CCCCCCCCn1nc2c(/C=C3/SC(=O)N(CC)C3=O)c(OC)c(OC)c(-c3cc4c(s3)-c3cc5c(cc3C4(c3ccc(CCCCCC)cc3)c3ccc(CCCCCC)cc3)-c3sc(-c4c(OC)c(OC)c(/C=C6/SC(=O)N(CC)C6=O)c6nn(CCCCCCCC)nc46)cc3C5(c3ccc(CCCCCC)cc3)c3ccc(CCCCCC)cc3)c2n1,1.34,1.65,0.47,1.04,-5.32,-3.23,2.09,2.05,-5.01,-3.12,1.89,
YES,10.1021/acsmacrolett.7b00097,P3HT,BTA1,CCCCCCc1cc(C)sc1C,CCCCCCCCn1nc2c(/C=C3\SC(=S)N(CC)C3=O)ccc(-c3cc4c(s3)-c3cc5c(cc3C4(c3ccc(CCCCCC)cc3)c3ccc(CCCCCC)cc3)-c3sc(-c4ccc(/C=C6\SC(=S)N(CC)C6=O)c6nn(CCCCCCCC)nc46)cc3C5(c3ccc(CCCCCC)cc3)c3ccc(CCCCCC)cc3)c2n1,1.02,7.34,0.7,5.24,-5.49,-3.57,1.92,1.85,-5.01,-3.12,1.89,
YES,10.1039/C8TC04608E,P3HT,I-IDTBTRh,CCCCCCc1cc(C)sc1C,CCCCCCCCOc1ccc(C2(c3ccc(OCCCCCCCC)cc3)c3cc4c(cc3-c3sc(-c5ccc(/C=C6\SC(=S)N(CC)C6=O)c6nsnc56)cc32)C(c2ccc(OCCCCCCCC)cc2)(c2ccc(OCCCCCCCC)cc2)c2cc(-c3ccc(/C=C5\SC(=S)N(CC)C5=O)c5nsnc35)sc2-4)cc1,0.86,8.81,0.71,5.38,-5.42,-3.68,1.74,1.65,-5.01,-3.12,1.89,
YES,10.1021/acsami.9b09486.s001,,,CCCCCCCCCCC(CCCCCCCC)Cn1nc2c3cc(C)sc3c3sc(-c4cc5c(-c6ccc(CC(CC)CCCC)s6)c6sc(C)cc6c(-c6ccc(CC(CC)CCCC)s6)c5s4)cc3c2n1,CCCCCCc1ccc(C2(c3ccc(CCCCCC)cc3)c3cc4c(cc3-c3sc5cc(/C=C6\C(=O)c7ccccc7C6=C(C#N)C#N)sc5c32)C(c2ccc(CCCCCC)cc2)(c2ccc(CCCCCC)cc2)c2c-4sc3cc(/C=C4\C(=O)c5ccccc5C4=C(C#N)C#N)sc23)cc1,0.94,18.46,0.72,12.49,-5.6,-3.93,1.67,1.67,-5.45,-3.12,2.33,2.33
YES,10.1039/c8qm00285a,,,CCCCC(CC)COC(=O)c1sc2c(-c3cc4c(-c5ccc(CC(CC)CCCC)s5)c5sc(C)cc5c(-c5ccc(CC(CC)CCCC)s5)c4s3)sc(C)c2c1F,CCCCCCc1ccc(C2(c3ccc(CCCCCC)cc3)Oc3cc4c(cc3-c3sc5cc(/C=C6\C(=O)c7cc(F)c(F)cc7C6=C(C#N)C#N)sc5c32)OC(c2ccc(CCCCCC)cc2)(c2ccc(CCCCCC)cc2)c2c-4sc3cc(/C=C4\C(=O)c5cc(F)c(F)cc5C4=C(C#N)C#N)sc23)cc1,0.67,17.36,0.719,8.32,-5.78,-4.06,1.72,1.72,-5.38,-3.11,2.27,2.27
YES,10.1039/c8qm00285a,,,CCCCC(CC)COC(=O)c1sc2c(-c3cc4c(-c5ccc(CC(CC)CCCC)s5)c5sc(C)cc5c(-c5ccc(CC(CC)CCCC)s5)c4s3)sc(C)c2c1F,CCCCCCc1ccc(C2(c3ccc(CCCCCC)cc3)Oc3cc4c(cc3-c3sc5cc(/C=C6\C(=O)c7ccccc7C6=C(C#N)C#N)sc5c32)OC(c2ccc(CCCCCC)cc2)(c2ccc(CCCCCC)cc2)c2c-4sc3cc(/C=C4\C(=O)c5ccccc5C4=C(C#N)C#N)sc23)cc1,0.82,13.12,0.589,6.36,-5.66,-3.92,1.74,1.74,-5.38,-3.11,2.27,2.27
YES,10.1021/acs.jpcc.8b05184,,,CCCCCCCCCCC(CCCCCCCC)Cc1ccc(-c2c3cc(-c4ccc(/C=C/c5ccc(C)s5)s4)sc3c(-c3ccc(CC(CCCCCCCC)CCCCCCCCCC)s3)c3cc(C)sc23)s1,CCCCCCc1ccc(C2(c3ccc(CCCCCC)cc3)c3cc4c(cc3-c3sc5cc(/C=C6\C(=O)c7ccccc7C6=C(C#N)C#N)sc5c32)C(c2ccc(CCCCCC)cc2)(c2ccc(CCCCCC)cc2)c2c-4sc3cc(/C=C4\C(=O)c5ccccc5C4=C(C#N)C#N)sc23)cc1,0.78,11.2,0.65,5.62,-5.63,-4.05,1.58,1.58,-5.06,-3.11,1.95,1.95
YES,10.1016/j.orgel.2018.03.005,,,CCCCCCCCN1C(=O)c2c(c(-c3ccc(-c4cc5c(-c6ccc(CC(CC)CCCC)cc6)c6sc(C)cc6c(-c6ccc(CC(CC)CCCC)cc6)c5s4)s3)c3nn(CCCCCCCC)nc3c2-c2ccc(C)s2)C1=O,CCCCCCc1ccc(C2(c3ccc(CCCCCC)cc3)c3cc4c(cc3-c3sc5cc(/C=C6\C(=O)c7ccccc7C6=C(C#N)C#N)sc5c32)C(c2ccc(CCCCCC)cc2)(c2ccc(CCCCCC)cc2)c2c-4sc3cc(/C=C4\C(=O)c5ccccc5C4=C(C#N)C#N)sc23)cc1,0.85,15.92,0.548,7.42,-5.51,-3.78,1.73,1.73,-5.26,-3.11,2.15,2.15
YES,10.1016/j.orgel.2018.10.026,PBTT,IEICO,CCCCCCCCOC(=O)c1sc2c(-c3cc4c(-c5ccc(CC(CC)CCCC)s5)c5sc(C)cc5c(-c5ccc(CC(CC)CCCC)s5)c4s3)sc(C)c2c1F,CCCCCCc1ccc(C2(c3ccc(CCCCCC)cc3)c3cc4c(cc3-c3sc(-c5sc(/C=C6\C(=O)c7ccccc7C6=C(C#N)C#N)cc5OCC(CC)CCCC)cc32)C(c2ccc(CCCCCC)cc2)(c2ccc(CCCCCC)cc2)c2cc(-c3sc(/C=C5\C(=O)c6ccccc6C5=C(C#N)C#N)cc3OCC(CC)CCCC)sc2-4)cc1,0.86,17.9,0.613,9.5,-5.32,-3.95,1.37,1.34,-5.19,-3.11,2.08,1.59
YES,10.1016/j.orgel.2018.10.026,,,CCCCCCCCOC(=O)c1sc2c(-c3cc4c(-c5ccc(CC(CC)CCCC)s5)c5sc(C)cc5c(-c5ccc(CC(CC)CCCC)s5)c4s3)sc(C)c2c1F,CCCCCCc1ccc(C2(c3ccc(CCCCCC)cc3)c3cc4c(cc3-c3sc(-c5scc(C=C6C(=O)c7ccccc7C6=C(C#N)C#N)c5OCC(CC)CCCC)cc32)C(c2ccc(CCCCCC)cc2)(c2ccc(CCCCCC)cc2)c2cc(-c3scc(/C=C5/C(=O)c6ccccc6C5=C(C#N)C#N)c3OCC(CC)CCCC)sc2-4)cc1,0.86,17.9,0.613,9.5,-5.32,-3.95,1.37,1.37,-5.19,-3.11,2.08,2.08
YES,10.1021/acsami.9b14251,,,CCCCC(CC)Cc1ccc(-c2c3cc(-c4ccc(-c5c(F)c(F)c(-c6ccc(C)s6)c6nc(-c7cc(F)c(CC(CC)CCCC)c(F)c7)c(-c7cc(F)c(CC(CC)CCCC)c(F)c7)nc56)s4)sc3c(-c3ccc(CC(CC)CCCC)s3)c3cc(C)sc23)s1,CCCCC(CC)Cn1c2cc3c(=O)n(C(CC)CC)c(=O)c4ccc5c6c(-c7cc8c(=O)n(C(CC)CC)c(=O)c9cc%10c%11c(c7c7ccc%12c(=O)n(C(CC)CC)c(=O)c%13cc(c%11c7c%12%13)n%10CC(CC)CCCC)c89)cc7c(=O)n(C(CC)CC)c(=O)c8cc1c(c6c78)c2c5c43,1.09,11.1,0.54,7.3,-5.9,-3.7,2.2,2.2,-5.4,-3.1,2.3,2.3
YES,10.1021/acsapm.9b00433,,,CCCCC(CC)Cc1ccc(-c2c3cc(-c4ccc(-c5c(F)c(F)c(-c6ccc(C)s6)c6nc(-c7cc(F)c(CC(CC)CCCC)c(F)c7)c(-c7cc(F)c(CC(CC)CCCC)c(F)c7)nc56)s4)sc3c(-c3ccc(CC(CC)CCCC)s3)c3cc(C)sc23)s1,CCCCC(CC)Cn1c2cc3c(=O)n(C(CC)CC)c(=O)c4ccc5c6c(-c7cc8c(=O)n(C(CC)CC)c(=O)c9cc%10c%11c(c7c7ccc%12c(=O)n(C(CC)CC)c(=O)c%13cc(c%11c7c%12%13)n%10CC(CC)CCCC)c89)cc7c(=O)n(C(CC)CC)c(=O)c8cc1c(c6c78)c2c5c43,1.05,6.96,0.54,4.47,-5.9,-3.7,2.2,2.2,-5.4,-3.1,2.3,2.3
YES,10.1021/acsaelm.9b00328,,,CCCCC(CC)Cc1ccc(-c2c3cc(-c4ccc(-c5c(F)c(F)c(-c6ccc(C)s6)c6nc(-c7cc(F)c(CC(CC)CCCC)s7)c(-c7cc(F)c(CC(CC)CCCC)s7)nc56)s4)sc3c(-c3ccc(CC(CC)CCCC)s3)c3cc(C)sc23)s1,CCCCC(CC)Cn1c2cc3c(=O)n(C(CC)CC)c(=O)c4ccc5c6c(-c7cc8c(=O)n(C(CC)CC)c(=O)c9cc%10c%11c(c7c7ccc%12c(=O)n(C(CC)CC)c(=O)c%13cc(c%11c7c%12%13)n%10CC(CC)CCCC)c89)cc7c(=O)n(C(CC)CC)c(=O)c8cc1c(c6c78)c2c5c43,1.04,10.5,0.58,6.4,-5.9,-3.7,2.2,2.2,-5.4,-3.1,2.3,2.3
YES,10.1021/acsapm.9b00433,,,CCCCC(CC)Cc1ccc(-c2c3cc(-c4ccc(-c5c(F)c(F)c(-c6ccc(C)s6)c6nc(-c7cc(F)c(CC(CC)CCCC)s7)c(-c7cc(F)c(CC(CC)CCCC)s7)nc56)s4)sc3c(-c3ccc(CC(CC)CCCC)s3)c3cc(C)sc23)s1,CCCCC(CC)Cn1c2cc3c(=O)n(C(CC)CC)c(=O)c4ccc5c6c(-c7cc8c(=O)n(C(CC)CC)c(=O)c9cc%10c%11c(c7c7ccc%12c(=O)n(C(CC)CC)c(=O)c%13cc(c%11c7c%12%13)n%10CC(CC)CCCC)c89)cc7c(=O)n(C(CC)CC)c(=O)c8cc1c(c6c78)c2c5c43,1.03,8.61,0.59,5.74,-5.9,-3.7,2.2,2.2,-5.4,-3.1,2.3,2.3
YES,10.1021/acsapm.9b00433,,,CCCCC(CC)Cc1ccc(-c2c3cc(-c4ccc(-c5c(F)c(F)c(-c6ccc(C)s6)c6nc(-c7sc(CC(CC)CCCC)c(F)c7F)c(-c7sc(CC(CC)CCCC)c(F)c7F)nc56)s4)sc3c(-c3ccc(CC(CC)CCCC)s3)c3cc(C)sc23)s1,CCCCC(CC)Cn1c2cc3c(=O)n(C(CC)CC)c(=O)c4ccc5c6c(-c7cc8c(=O)n(C(CC)CC)c(=O)c9cc%10c%11c(c7c7ccc%12c(=O)n(C(CC)CC)c(=O)c%13cc(c%11c7c%12%13)n%10CC(CC)CCCC)c89)cc7c(=O)n(C(CC)CC)c(=O)c8cc1c(c6c78)c2c5c43,1.03,8.33,0.55,4.68,-5.9,-3.7,2.2,2.2,-5.4,-3.1,2.3,2.3
YES,10.1021/acsapm.9b00433,,,CCCCC(CC)COc1c(F)cc(-c2nc3c(-c4ccc(C)s4)c(F)c(F)c(-c4ccc(-c5cc6c(-c7ccc(CC(CC)CCCC)s7)c7sc(C)cc7c(-c7ccc(CC(CC)CCCC)s7)c6s5)s4)c3nc2-c2cc(F)c(OCC(CC)CCCC)c(F)c2)cc1F,CCCCC(CC)Cn1c2cc3c(=O)n(C(CC)CC)c(=O)c4ccc5c6c(-c7cc8c(=O)n(C(CC)CC)c(=O)c9cc%10c%11c(c7c7ccc%12c(=O)n(C(CC)CC)c(=O)c%13cc(c%11c7c%12%13)n%10CC(CC)CCCC)c89)cc7c(=O)n(C(CC)CC)c(=O)c8cc1c(c6c78)c2c5c43,1.04,9.02,0.58,5.74,-5.9,-3.7,2.2,2.2,-5.4,-3.1,2.3,2.3
YES,10.103/C8TA00764K,PDCBT,IDTT-BH,CCCCCCC(CCCC)COC(=O)c1cc(-c2cc(C(=O)OCC(CCCC)CCCCCC)c(-c3ccc(C)s3)s2)sc1-c1ccc(C)s1,CCCCCCC(CCCC)Cc1ccc(C2(c3ccc(CC(CCCC)CCCCCC)cc3)c3cc4c(cc3-c3sc5cc(/C=C6\C(=O)c7cc8ccccc8cc7C6=C(C#N)C#N)sc5c32)C(c2ccc(CC(CCCC)CCCCCC)cc2)(c2ccc(CC(CCCC)CCCCCC)cc2)c2c-4sc3cc(/C=C4\C(=O)c5cc6ccccc6cc5C4=C(C#N)C#N)sc23)cc1,0.88,17.15,0.686,10.35,-5.24,-3.86,1.38,1.54,-5.31,-3.1,2.21,1.7
YES,10.103/C8TA00764K,PDCBT,IDTT-OBH,CCCCCCC(CCCC)COC(=O)c1cc(-c2cc(C(=O)OCC(CCCC)CCCCCC)c(-c3ccc(C)s3)s2)sc1-c1ccc(C)s1,CCCCCCC(CCCC)COc1ccc(C2(c3ccc(OCC(CCCC)CCCCCC)cc3)c3cc4c(cc3-c3sc5cc(/C=C6\C(=O)c7cc8ccccc8cc7C6=C(C#N)C#N)sc5c32)C(c2ccc(OCC(CCCC)CCCCCC)cc2)(c2ccc(OCC(CCCC)CCCCCC)cc2)c2c-4sc3cc(/C=C4\C(=O)c5cc6ccccc6cc5C4=C(C#N)C#N)sc23)cc1,0.91,13.97,0.648,8.24,-5.41,-3.86,1.55,1.57,-5.31,-3.1,2.21,1.7
YES,10.1002/adma.201604155,PDCBT,IDIC,CCCCCCC(CCCC)COC(=O)c1cc(-c2cc(C(=O)OCC(CCCC)CCCCCC)c(-c3ccc(C)s3)s2)sc1-c1ccc(C)s1,CCCCCCC1(CCCCCC)c2cc3c(cc2-c2sc(/C=C4\C(=O)c5ccccc5C4=C(C#N)C#N)cc21)C(CCCCCC)(CCCCCC)c1cc(/C=C2\C(=O)c4ccccc4C2=C(C#N)C#N)sc1-3,0.814,11.31,0.641,6.28,-5.705,-3.997,1.71,1.64,-5.31,-3.1,2.21,1.7
YES,10.1039/c4ta05310a,,,CCCCCCc1cc(C)sc1C,c1cc2ccc3ccc4ccc5ccc1c1c2c3c4c51,0.75,0.41,0.62,0.19,-6.3,-2.65,3.65,3.65,-5,-3.1,1.9,1.9
YES,10.1039/c4ra05584e,,,CCCCCCc1cc(C)sc1C,CC(C)(C)c1ccc2c(c1)c1cc(C(C)(C)C)ccc1n2CCCCCCN1c2ccccc2Sc2cc(C=C(C#N)C#N)ccc21,0.98,7.28,0.56,4.16,-5.58,-3.4,2.18,2.18,-5,-3.1,1.9,1.9
YES,10.1021/acs.chemmater.5b04551,,,CCCCCCc1cc(C)sc1C,CC(C)OCCCN1C(=O)c2ccc(C#Cc3ccc(C#Cc4ccc5c(c4)C(=O)N(CCCOC(C)C)C5=O)c4nsnc34)cc2C1=O,0.66,0.55,0.29,0.11,-6.02,-3.32,2.7,2.7,-5,-3.1,1.9,1.9
YES,10.1002/aenm.201000006,,,CCCCCCc1cc(C)sc1C,CCC(CC)N1C(=O)c2c(CCC(C)(C)C)cc3c4c5c(c6cc(CCC(C)(C)C)c(c2c36)C1=O)=CC(CCC(C)(C)C)=C1C(=O)N(C(CC)CC)C(=O)C(C(CCC(C)(C)C)=C4)C15,0.75,1.74,0.38,0.5,-5.9,-3.8,2.1,2.1,-5,-3.1,1.9,1.9
YES,10.1002/aenm.201000006,,,CCCCCCc1cc(C)sc1C,CCC(CC)N1C(=O)c2ccc3c4c5c(c6ccc(c2c36)C1=O)=CC=C1C(=O)N(C(CC)CC)C(=O)C(C=C4)C15,0.48,1.49,0.35,0.25,-5.9,-3.8,2.1,2.1,-5,-3.1,1.9,1.9
YES,10.1002/cphc.201402568,,,CCCCCCc1cc(C)sc1C,CCC[Si]1(CCC)c2cc(-c3ccc(F)cc3)sc2-c2sc(-c3ccc(C=C(C#N)C#N)c4nsnc34)cc21,0.54,5.88,0.46,1.5,-5.7,-3.7,2,2,-5,-3.1,1.9,1.9
YES,10.1038/ncomms11585,,,CCCCCCc1cc(C)sc1C,CCCCC(CC)CC1(CC(CC)CCCC)c2cc3c(cc2-c2sc(-c4ccc(/C=C5\SC(=S)N(CC)C5=O)c5nsnc45)cc21)C(CC(CC)CCCC)(CC(CC)CCCC)c1cc(-c2ccc(/C=C4\SC(=S)N(CC)C4=O)c4nsnc24)sc1-3,0.76,12.1,0.62,6,-5.51,-3.88,1.63,1.63,-5,-3.1,1.9,1.9
YES,10.1002/cphc.201402568,,,CCCCCCc1cc(C)sc1C,CCCCC(CC)CC1c2ccccc2-c2ccc(-c3ccc(C=C(C#N)C#N)c4nsnc34)cc21,0.42,0.99,0.35,0.1,-5.9,-3.6,2.3,2.3,-5,-3.1,1.9,1.9
YES,10.1039/c8nj01549j,,,CCCCCCc1cc(C)sc1C,CCCCC(CC)CN1C(=O)C2=C(c3ccc(-c4cc(F)c(F)c(F)c4)s3)N(CC(CC)CCCC)C(=O)C2=C1c1ccc(C2=CC3C(C=C2)c2ccc(-c4ccc(C5=C6C(=O)N(CC(CC)CCCC)C(c7ccc(-c8cc(F)c(F)c(F)c8)s7)=C6C(=O)N5CC(CC)CCCC)s4)cc2C32c3cc(-c4ccc(C5=C6C(=O)N(CC(CC)CCCC)C(c7ccc(-c8cc(F)c(F)c(F)c8)s7)=C6C(=O)N5CC(CC)CCCC)s4)ccc3C3C=CC(c4ccc(C5=C6C(=O)N(CC(CC)CCCC)C(c7ccc(-c8cc(F)c(F)c(F)c8)s7)=C6C(=O)N5CC(CC)CCCC)s4)=CC32)s1,0.93,4.82,0.373,1.67,-5.29,-3.54,1.75,1.75,-5,-3.1,1.9,1.9
YES,10.1039/c8nj01549j,,,CCCCCCc1cc(C)sc1C,CCCCC(CC)CN1C(=O)C2=C(c3ccc(-c4cc5ccccc5o4)s3)N(CC(CC)CCCC)C(=O)C2=C1c1ccc(C2=CC3C(C=C2)c2ccc(-c4ccc(C5=C6C(=O)N(CC(CC)CCCC)C(c7ccc(-c8cc9ccccc9o8)s7)=C6C(=O)N5CC(CC)CCCC)s4)cc2C32c3cc(-c4ccc(C5=C6C(=O)N(CC(CC)CCCC)C(c7ccc(-c8cc9ccccc9o8)s7)=C6C(=O)N5CC(CC)CCCC)s4)ccc3C3C=CC(c4ccc(C5=C6C(=O)N(CC(CC)CCCC)C(c7ccc(-c8cc9ccccc9o8)s7)=C6C(=O)N5CC(CC)CCCC)s4)=CC32)s1,0.81,1.1,0.374,0.33,-5.21,-3.63,1.58,1.58,-5,-3.1,1.9,1.9
YES,10.1039/c8nj01549j,,,CCCCCCc1cc(C)sc1C,CCCCC(CC)CN1C(=O)C2=C(c3ccc(-c4cc5ccccc5s4)s3)N(CC(CC)CCCC)C(=O)C2=C1c1ccc(C2=CC3C(C=C2)c2ccc(-c4ccc(C5=C6C(=O)N(CC(CC)CCCC)C(c7ccc(-c8cc9ccccc9s8)s7)=C6C(=O)N5CC(CC)CCCC)s4)cc2C32c3cc(-c4ccc(C5=C6C(=O)N(CC(CC)CCCC)C(c7ccc(-c8cc9ccccc9s8)s7)=C6C(=O)N5CC(CC)CCCC)s4)ccc3C3C=CC(c4ccc(C5=C6C(=O)N(CC(CC)CCCC)C(c7ccc(-c8cc9ccccc9s8)s7)=C6C(=O)N5CC(CC)CCCC)s4)=CC32)s1,1,1.98,0.369,0.73,-5.12,-3.58,1.54,1.54,-5,-3.1,1.9,1.9
YES,10.1039/c8nj04896g,,,CCCCCCc1cc(C)sc1C,CCCCC(CC)CN1C(=O)c2c(c(-c3ccc(-c4ccc5c6c(cccc46)C(=O)N(CC(CC)CCCC)C5=O)s3)c3nsnc3c2-c2ccc(-c3ccc4c5c(cccc35)C(=O)N(CC(CC)CCCC)C4=O)s2)C1=O,0.77,6.14,0.442,2.11,-5.62,-3.65,1.97,1.97,-5,-3.1,1.9,1.9
YES,10.1021/cm2019668,,,CCCCCCc1cc(C)sc1C,CCCCC(CC)CN1C(=O)c2cc(-c3ccc(-c4ccc(-c5cccs5)s4)s3)c3c4c(cc(-c5ccc(-c6ccc(-c7cccs7)s6)s5)c(c24)C1=O)C(=O)N(CC(CC)CCCC)C3=O,0.64,0.45,0.33,0.09,-5.6,-4.14,1.46,1.46,-5,-3.1,1.9,1.9
YES,10.1021/cm2019668,,,CCCCCCc1cc(C)sc1C,CCCCC(CC)CN1C(=O)c2cc(-c3ccc(-c4cccs4)s3)c3c4c(cc(-c5ccc(-c6cccs6)s5)c(c24)C1=O)C(=O)N(CC(CC)CCCC)C3=O,0.71,0.81,0.34,0.19,-5.83,-4.12,1.71,1.71,-5,-3.1,1.9,1.9
YES,10.1021/acs.chemmater.5b04551,,,CCCCCCc1cc(C)sc1C,CCCCC(CC)CN1C(=O)c2ccc(C#Cc3ccc(C#Cc4ccc5c(c4)C(=O)N(CC(CC)CCCC)C5=O)c4nsnc34)cc2C1=O,0.89,3.99,0.45,1.58,-6.02,-3.32,2.7,2.7,-5,-3.1,1.9,1.9
YES,10.1002/aenm.201400929,,,CCCCCCc1cc(C)sc1C,CCCCC(CC)CN1C(=O)c2cccc3c(-c4ccc(/C(C#N)=C/c5cc(OC)c(/C=C(\C#N)c6ccc(-c7ccc8c9c(cccc79)C(=O)N(CC(CC)CCCC)C8=O)s6)cc5OC)s4)ccc(c23)C1=O,0.54,6.23,0.43,1.32,-5.75,-3.66,2.09,2.09,-4.9,-3.1,1.8,1.8
YES,10.1002/aenm.201400929,,,CCCCCCc1cc(C)sc1C,CCCCC(CC)CN1C(=O)c2cccc3c(-c4ccc(/C(C#N)=C/c5ccc(/C=C(\C#N)c6ccc(-c7ccc8c9c(cccc79)C(=O)N(CC(CC)CCCC)C8=O)s6)cc5)s4)ccc(c23)C1=O,0.73,8.04,0.46,2.51,-5.9,-3.42,2.48,2.48,-4.9,-3.1,1.8,1.8
YES,10.1002/cphc.201402568,,,CCCCCCc1cc(C)sc1C,CCCCC(CC)Cn1c2ccsc2c2sc(-c3ccc(C=C(C#N)C#N)c4nsnc34)cc21,0.48,2.3,0.36,0.4,-5.7,-3.6,2.1,2.1,-5,-3.1,1.9,1.9
YES,10.1002/adma.201906045,,,CCCCCCc1cc(C)sc1C,CCCCC1(CCCC)c2cc(-c3ccc(/C=C4\C(=O)c5ccccc5C4=C(C#N)C#N)c4nsnc34)ccc2-c2c1c1c(c3c2C(CCCC)(CCCC)c2cc(-c4ccc(/C=C5\C(=O)c6ccccc6C5=C(C#N)C#N)c5nsnc45)ccc2-3)C(CCCC)(CCCC)c2cc(-c3ccc(/C=C4\C(=O)c5ccccc5C4=C(C#N)C#N)c4nsnc34)ccc2-1,0.86,11.75,0.624,6.62,-5.56,-3.62,1.94,1.94,-5,-3.1,1.9,1.9
YES,10.2494/photopolymer.30.557,,,CCCCCCc1cc(C)sc1C,CCCCC1(CCCC)c2ccccc2-c2ccc(N3C(=O)c4ccc(C#Cc5ccc(-c6ccc(-c7ccc(C#Cc8ccc9c(c8)C(=O)N(c8ccc%10c(c8)C(CCCC)(CCCC)c8ccccc8-%10)C9=O)s7)c7nsnc67)s5)cc4C3=O)cc21,0.78,1.16,0.38,0.35,-5.45,-3.24,2.21,2.21,-5,-3.1,1.9,1.9
YES,10.2494/photopolymer.30.557,,,CCCCCCc1cc(C)sc1C,CCCCC1(CCCC)c2ccccc2-c2ccc(N3C(=O)c4cccc5c(C#Cc6ccc(-c7ccc(-c8ccc(C#Cc9ccc%10c%11c(cccc9%11)C(=O)N(c9ccc%11c(c9)C(CCCC)(CCCC)c9ccccc9-%11)C%10=O)s8)c8nsnc78)s6)ccc(c45)C3=O)cc21,0.75,3.92,0.36,1.16,-5.56,-3.43,2.13,2.13,-5,-3.1,1.9,1.9
YES,10.1021/acs.chemmater.5b04551,,,CCCCCCc1cc(C)sc1C,CCCCCC(C)N1C(=O)c2ccc(C#Cc3ccc(C#Cc4ccc5c(c4)C(=O)N(C(C)CCCCC)C5=O)c4nsnc34)cc2C1=O,0.76,4.49,0.48,2.05,-6.01,-3.31,2.7,2.7,-5,-3.1,1.9,1.9
YES,10.1021/acs.macromol.6b00984,,,CCCCCCc1cc(C)sc1C,CCCCCC[Si]1(CCCCCC)c2cc(-c3cc4c(s3)-c3sc(-c5ccc(C=C(C#N)C#N)c6nsnc56)cc3[Si]4(CCCCCC)CCCCCC)sc2-c2sc(-c3ccc(C=C(C#N)C#N)c4nsnc34)cc21,0.41,0.74,0.46,0.17,-5.5,-3.9,1.6,1.6,-5,-3.1,1.9,1.9
YES,10.1021/acs.macromol.6b00984,,,CCCCCCc1cc(C)sc1C,CCCCCC[Si]1(CCCCCC)c2ccsc2-c2sc(-c3ccc(C=C(C#N)C#N)c4nsnc34)cc21,0.41,0.34,0.35,0.05,-5.6,-3.8,1.8,1.8,-5,-3.1,1.9,1.9
YES,10.1039/c3py00457k,,,CCCCCCc1cc(C)sc1C,CCCCCCC(CCCCCC)N1C(=O)c2ccc3c4c5c(c6c(OCCOC)cc(c2c36)C1=O)=CC=C1C(=O)N(C(CCCCCC)CCCCCC)C(=O)C(C=C4c2cc3c(-c4ccc(CC(CC)CCCC)s4)c4sc(-c6cc7c8c(ccc9c%10c%11c(c6c98)=CC=C6C(=O)N(C(CCCCCC)CCCCCC)C(=O)C(C=C%10OCCOC)C6%11)C(=O)N(C(CCCCCC)CCCCCC)C7=O)cc4c(-c4ccc(CC(CC)CCCC)s4)c3s2)C15,0.68,5.83,0.49,1.95,-5.48,-3.84,1.64,1.64,-5,-3.1,1.9,1.9
YES,10.1021/acsomega.8b00350,,,CCCCCCc1cc(C)sc1C,CCCCCCC1(CCCCCC)c2cc(N3C(=O)c4cccc5c(C#Cc6ccc(-c7cc8c(cc(-c9ccc(C#Cc%10ccc%11c%12c(cccc%10%12)C(=O)N(c%10ccc%12c(c%10)C(CCCCCC)(CCCCCC)C%10C=CC=CC%12%10)C%11=O)s9)c9nsnc98)c8nsnc78)s6)ccc(c45)C3=O)ccc2C2C=CC=CC21,0.84,2.39,0.44,0.87,-6.16,-3.48,2.68,2.68,-5,-3.1,1.9,1.9
YES,10.1021/acsomega.8b00350,,,CCCCCCc1cc(C)sc1C,CCCCCCC1(CCCCCC)c2cc(N3C(=O)c4cccc5c(C#Cc6sc(-c7cc8c(cc(-c9cc(CC(CC)CCCC)c(C#Cc%10ccc%11c%12c(cccc%10%12)C(=O)N(c%10ccc%12c(c%10)C(CCCCCC)(CCCCCC)C%10C=CC=CC%12%10)C%11=O)s9)c9nsnc98)c8nsnc78)cc6CC(CC)CCCC)ccc(c45)C3=O)ccc2C2C=CC=CC21,0.9,3.92,0.45,1.6,-6.15,-3.43,2.72,2.72,-5,-3.1,1.9,1.9
YES,10.1021/acsomega.8b00350,,,CCCCCCc1cc(C)sc1C,CCCCCCC1(CCCCCC)c2cc(N3C(=O)c4cccc5c(C#Cc6sc(-c7cc8c(cc(-c9sc(C#Cc%10ccc%11c%12c(cccc%10%12)C(=O)N(c%10ccc%12c(c%10)C(CCCCCC)(CCCCCC)C%10C=CC=CC%12%10)C%11=O)c(F)c9F)c9nsnc98)c8nsnc78)c(F)c6F)ccc(c45)C3=O)ccc2C2C=CC=CC21,0.71,1.2,0.31,0.26,-6.29,-3.57,2.72,2.72,-5,-3.1,1.9,1.9
YES,10.1002/adfm.201504153,,,CCCCCCc1cc(C)sc1C,CCCCCCc1cc(-c2cc3c(cc(-c4cc(CCCCCC)c(C#Cc5ccc6c7c(cccc57)C(=O)N(c5ccc7c(c5)C(CCCC)(CCCC)c5ccccc5-7)C6=O)s4)c4nsnc43)c3nsnc23)sc1C#Cc1ccc2c3c(cccc13)C(=O)N(c1ccc3c(c1)C(CCCC)(CCCC)c1ccccc1-3)C2=O,0.9,5.31,0.52,2.48,-6.01,-3.6,2.41,2.41,-5,-3.1,1.9,1.9
YES,10.1021/acsomega.8b00350,,,CCCCCCc1cc(C)sc1C,CCCCCCc1cc(-c2cc3c(cc(-c4cc(CCCCCC)c(C#Cc5ccc6c7c(cccc57)C(=O)N(c5ccc7c(c5)C(CCCCCC)(CCCCCC)C5C=CC=CC75)C6=O)s4)c4nsnc43)c3nsnc23)sc1C#Cc1ccc2c3c(cccc13)C(=O)N(c1ccc3c(c1)C(CCCCCC)(CCCCCC)C1C=CC=CC31)C2=O,0.92,4.5,0.52,2.14,-6.12,-3.42,2.7,2.7,-5,-3.1,1.9,1.9
YES,10.1002/adfm.201504153,,,CCCCCCc1cc(C)sc1C,CCCCCCc1cc(-c2ccc(-c3cc(CCCCCC)c(C#Cc4ccc5c6c(cccc46)C(=O)N(c4ccc6c(c4)C(CCCC)(CCCC)c4ccccc4-6)C5=O)s3)c3nsnc23)sc1C#Cc1ccc2c3c(cccc13)C(=O)N(c1ccc3c(c1)C(CCCC)(CCCC)c1ccccc1-3)C2=O,0.9,5.18,0.6,2.81,-5.95,-3.44,2.51,2.51,-5,-3.1,1.9,1.9
YES,10.1021/cm2019668,,,CCCCCCc1cc(C)sc1C,CCCCCCc1ccc(-c2ccc(-c3ccc(-c4cc5c6c(c(-c7ccc(-c8ccc(-c9ccc(CCCCCC)s9)s8)s7)cc7c6c4C(=O)N(CC(CC)CCCC)C7=O)C(=O)N(CC(CC)CCCC)C5=O)s3)s2)s1,0.82,3.43,0.53,1.5,-5.53,-4.05,1.48,1.48,-5,-3.1,1.9,1.9
YES,10.1002/aenm.201100285,,,CCCCCCc1cc(C)sc1C,CCCCCCc1ccc(-c2ccc(-c3ccc(-c4cc5c6c(c(-c7ccc(-c8ccc(-c9ccc(CCCCCC)s9)s8)s7)cc7c6c4C(=O)N(CC(CC)CCCC)C7=O)C(=O)N(CC(CC)CCCC)C5=O)s3)s2)s1,0.82,3.51,0.52,1.45,-5.5,-4.1,1.4,1.4,-4.9,-3.1,1.8,1.8
YES,10.1021/acsami.8b10312,,,CCCCCCc1cc(C)sc1C,CCCCCCc1ccc(C2(c3ccc(CCCCCC)cc3)c3cc4c(cc3-c3sc(-c5ccc(/C=c6\sc(=C(C#N)C#N)n(CC)c6=O)c6nsnc56)cc32)C(c2ccc(CCCCCC)cc2)(c2ccc(CCCCCC)cc2)c2cc(-c3ccc(/C=c5/sc(=C(C#N)C#N)n(CC)c5=O)c5nsnc35)sc2-4)cc1,0.72,5.81,0.61,2.55,-5.53,-3.79,1.74,1.74,-5,-3.1,1.9,1.9
YES,10.1002/aenm.201000006,,,CCCCCCc1cc(C)sc1C,CCCCCCCC(CCCCCCC)N1C(=O)c2ccc3c4c5c(c6ccc(c2c36)C1=O)=CC=C1C(=O)N(C(CCCCCCC)CCCCCCC)C(=O)C(C=C4)C15,0.25,0.21,0.22,0.01,-5.9,-3.8,2.1,2.1,-5,-3.1,1.9,1.9
YES,10.1021/ja5110602,,,CCCCCCc1cc(C)sc1C,CCCCCCCCC1(CCCCCCCC)c2cc(-c3ccc(/C=C4/SC(=S)N(CC)C4=O)c4nsnc34)ccc2-c2ccc(-c3ccc(/C=C4/SC(=S)N(CC)C4=O)c4nsnc34)cc21,0.82,7.95,0.63,4.11,-5.83,-3.7,2.13,2.13,-5,-3.1,1.9,1.9
YES,10.1016/j.orgel.2015.03.017,,,CCCCCCc1cc(C)sc1C,CCCCCCCCC1(CCCCCCCC)c2cc(-c3ccc4c5ccc6c7c(ccc(c8cccc3c84)c75)C(=O)N(c3c(C(C)C)cccc3C(C)C)C6=O)ccc2C2C=CC(c3ccc4c5ccc6c7c(ccc(c8cccc3c84)c75)C(=O)N(c3c(C(C)C)cccc3C(C)C)C6=O)=CC21,0.98,5.61,0.42,2.3,-5.74,-3.54,2.2,2.2,-5,-3.1,1.9,1.9
YES,10.1016/j.orgel.2015.03.017,,,CCCCCCc1cc(C)sc1C,CCCCCCCCC1(CCCCCCCC)c2cc(-c3ccc4c5ccc6c7c(ccc(c8cccc3c84)c75)C(=O)N(c3c(C(C)C)cccc3C(C)C)C6=O)ccc2C2C=CC=CC21,1,3.42,0.39,1.29,-5.72,-3.56,2.16,2.16,-5,-3.1,1.9,1.9
YES,10.1021/acsami.8b00216.s001,,,CCCCCCc1cc(C)sc1C,CCCCCCCCC1(CCCCCCCC)c2cc3c(cc2-c2sc(-c4ccc(/C=C5/SC(=S)N(CC)C5=O)c5nc(-c6ccccc6)c(-c6ccccc6)nc45)cc21)C(CCCCCCCC)(CCCCCCCC)c1cc(-c2ccc(/C=C4/SC(=S)N(CC)C4=O)c4nc(-c5ccccc5)c(-c5ccccc5)nc24)sc1-3,0.95,7.34,0.69,4.81,-5.35,-3.67,1.68,1.68,-5,-3.1,1.9,1.9
YES,10.1038/ncomms11585,,,CCCCCCc1cc(C)sc1C,CCCCCCCCC1(CCCCCCCC)c2cc3c(cc2-c2sc(-c4ccc(/C=C5\SC(=S)N(CC)C5=O)c5nsnc45)cc21)C(CCCCCCCC)(CCCCCCCC)c1cc(-c2ccc(/C=C4\SC(=S)N(CC)C4=O)c4nsnc24)sc1-3,0.72,13.9,0.6,6.3,-5.51,-3.88,1.63,1.63,-5,-3.1,1.9,1.9
YES,10.1002/aenm.201700770,,,CCCCCCc1cc(C)sc1C,CCCCCCCCC1(CCCCCCCC)c2cc3c(cc2-c2sc(-c4ccc(/C=C5\SC(=S)N(CC)C5=O)c5nsnc45)cc21)C(CCCCCCCC)(CCCCCCCC)c1cc(-c2ccc(/C=C4\SC(=S)N(CC)C4=O)c4nsnc24)sc1-3,0.72,12.55,0.67,6.05,-5.51,-3.88,1.63,1.63,-4.9,-3.1,1.8,1.8
YES,10.1021/acs.chemmater.6b03323,,,CCCCCCc1cc(C)sc1C,CCCCCCCCc1cc(-c2ccc3c(c2)C2(c4cc(-c5cc(CCCCCCCC)c(/C=c6\sc(=C(C#N)C#N)n(CCCCCCCC)c6=O)s5)ccc4-3)c3cc(-c4cc(CCCCCCCC)c(/C=c5\sc(=C(C#N)C#N)n(CCCCCCCC)c5=O)s4)ccc3-c3ccc(-c4cc(CCCCCCCC)c(/C=c5\sc(=C(C#N)C#N)n(CCCCCCCC)c5=O)s4)cc32)sc1/C=c1\sc(=C(C#N)C#N)n(CCCCCCCC)c1=O,0.912,7.58,0.633,4.48,-5.55,-3.29,2.26,2.26,-5,-3.1,1.9,1.9
YES,10.1021/acs.chemmater.6b03323,,,CCCCCCc1cc(C)sc1C,CCCCCCCCc1cc(-c2ccc3c(c2)C2(c4cc(-c5cc(CCCCCCCC)c(/C=C6\SC(=S)N(CCCCCCCC)C6=O)s5)ccc4-3)c3cc(-c4cc(CCCCCCCC)c(/C=C5\SC(=S)N(CCCCCCCC)C5=O)s4)ccc3-c3ccc(-c4cc(CCCCCCCC)c(/C=C5\SC(=S)N(CCCCCCCC)C5=O)s4)cc32)sc1/C=C1\SC(=S)N(CCCCCCCC)C1=O,0.965,7.3,0.629,4.66,-5.5,-3.25,2.25,2.25,-5,-3.1,1.9,1.9
YES,10.1021/acs.chemmater.5b04551,,,CCCCCCc1cc(C)sc1C,CCCCCCCCCCN1C(=O)c2ccc(C#Cc3ccc(C#Cc4ccc5c(c4)C(=O)N(CCCCCCCCCC)C5=O)c4nsnc34)cc2C1=O,0.51,1.03,0.31,0.16,-6.02,-3.32,2.7,2.7,-5,-3.1,1.9,1.9
YES,10.1007/s11664-017-5706-3,,,CCCCCCc1cc(C)sc1C,CCCCCCCCN1C(=O)c2ccc3c4c5c(c6c(-c7ccc(-c8ccc(CCCCCC)s8)s7)cc(c2c36)C1=O)=CC=C1C(=O)N(CCCCCCCC)C(=O)C(C=C4c2ccc(-c3ccc(CCCCCC)s3)s2)C15,0.29,0.66,0.365,0.07,-5.37,-3.9,1.47,1.47,-5,-3.1,1.9,1.9
YES,10.1007/s11664-017-5706-3,,,CCCCCCc1cc(C)sc1C,CCCCCCCCN1C(=O)c2ccc3c4c5c(c6c(-c7ccc(-c8cccs8)s7)cc(c2c36)C1=O)=CC=C1C(=O)N(CCCCCCCC)C(=O)C(C=C4c2ccc(-c3cccs3)s2)C15,0.3,1,0.36,0.11,-5.38,-3.9,1.48,1.48,-5,-3.1,1.9,1.9
YES,10.1007/s11664-017-5706-3,,,CCCCCCc1cc(C)sc1C,CCCCCCCCN1C(=O)c2ccc3c4c5c(c6c(-c7ccc(CCCCCC)s7)cc(c2c36)C1=O)=CC=C1C(=O)N(CCCCCCCC)C(=O)C(C=C4c2ccc(CCCCCC)s2)C15,0.29,0.23,0.341,0.02,-5.58,-3.81,1.77,1.77,-5,-3.1,1.9,1.9
YES,10.1007/s11664-017-5706-3,,,CCCCCCc1cc(C)sc1C,CCCCCCCCN1C(=O)c2ccc3c4c5c(c6c(-c7cccs7)cc(c2c36)C1=O)=CC=C1C(=O)N(CCCCCCCC)C(=O)C(C=C4c2cccs2)C15,0.3,1.72,0.371,0.19,-5.67,-3.8,1.87,1.87,-5,-3.1,1.9,1.9
YES,10.1002/aenm.201100082,,,CCCCCCc1cc(C)sc1C,CCCCCCCCN1C2=CC3C(=O)c4ccccc4N(CCCCCCCC)C3C=C2C(=O)C2C=CC=CC21,0.48,5.72,0.57,1.57,-5.9,-4.1,1.8,1.8,-5,-3.1,1.9,1.9
YES,10.1002/cjoc.201700792,,,CCCCCCc1cc(C)sc1C,CCCCCCCCn1nc2c(/C=c3/sc(=C(C#N)C#N)n(CC)c3=O)ccc(C3=CC4C(C=C3)c3ccc(-c5ccc(/C=c6/sc(=C(C#N)C#N)n(CC)c6=O)c6nn(CCCCCCCC)nc56)cc3C43c4ccccc4-c4ccccc43)c2n1,0.91,2.09,0.3,0.57,-5.7,-3.57,2.13,2.13,-5,-3.1,1.9,1.9
YES,10.1021/acsmacrolett.7b00097,,,CCCCCCc1cc(C)sc1C,CCCCCCCCn1nc2c(/C=C3/SC(=O)N(CC)C3=O)ccc(-c3cc4c(s3)-c3cc5c(cc3C4(c3ccc(CCCCCC)cc3)c3ccc(CCCCCC)cc3)-c3sc(-c4ccc(/C=C6/SC(=O)N(CC)C6=O)c6nn(CCCCCCCC)nc46)cc3C5(c3ccc(CCCCCC)cc3)c3ccc(CCCCCC)cc3)c2n1,1.22,6.15,0.6,4.5,-5.43,-3.38,2.05,2.05,-5,-3.1,1.9,1.9
YES,10.1021/acsmacrolett.7b00097,,,CCCCCCc1cc(C)sc1C,CCCCCCCCn1nc2c(/C=C3/SC(=S)N(CC)C3=O)ccc(-c3cc4c(s3)-c3cc5c(cc3C4(c3ccc(CCCCCC)cc3)c3ccc(CCCCCC)cc3)-c3sc(-c4ccc(/C=C6/SC(=S)N(CC)C6=O)c6nn(CCCCCCCC)nc46)cc3C5(c3ccc(CCCCCC)cc3)c3ccc(CCCCCC)cc3)c2n1,1.02,7.34,0.7,5.24,-5.51,-3.55,1.96,1.96,-5,-3.1,1.9,1.9
YES,10.1002/cjoc.201700792,,,CCCCCCc1cc(C)sc1C,CCCCCCCCn1nc2c(/C=C3/SC(=S)N(CC)C3=O)ccc(C3=CC4C(C=C3)c3ccc(-c5ccc(/C=C6/SC(=S)N(CC)C6=O)c6nn(CCCCCCCC)nc56)cc3C43c4ccccc4-c4ccccc43)c2n1,1.02,5.45,0.59,3.28,-5.76,-3.56,2.2,2.2,-5,-3.1,1.9,1.9
YES,10.1021/acsami.8b10312,,,CCCCCCc1cc(C)sc1C,CCCCCCCCn1nc2c(/C=c3\sc(=C(C#N)C#N)n(CC)c3=O)ccc(-c3cc4c(s3)-c3cc5c(cc3C4(c3ccc(CCCCCC)cc3)c3ccc(CCCCCC)cc3)-c3sc(-c4ccc(/C=c6/sc(=C(C#N)C#N)n(CC)c6=O)c6nn(CCCCCCCC)nc46)cc3C5(c3ccc(CCCCCC)cc3)c3ccc(CCCCCC)cc3)c2n1,0.9,9.86,0.65,5.67,-5.34,-3.28,2.06,2.06,-5,-3.1,1.9,1.9
YES,10.1002/cjoc.201700792,,,CCCCCCc1cc(C)sc1C,CCCCCCCCn1nc2c(C=C(C#N)C#N)ccc(C3=CC4C(C=C3)c3ccc(-c5ccc(C=C(C#N)C#N)c6nn(CCCCCCCC)nc56)cc3C43c4ccccc4-c4ccccc43)c2n1,0.47,1.07,0.4,0.2,-6.08,-3.81,2.27,2.27,-5,-3.1,1.9,1.9
YES,10.1039/c7ta05108e,,,CCCCCCc1cc(C)sc1C,CCCCCCCCOC(=O)c1cc2c(-c3cc4c(s3)-c3cc5c(cc3C4(c3ccc(CCCCCC)cc3)c3ccc(CCCCCC)cc3)-c3sc(-c4sc(/C=C6\SC(=S)N(CC)C6=O)c6sc(C(=O)OCCCCCCCC)cc46)cc3C5(c3ccc(CCCCCC)cc3)c3ccc(CCCCCC)cc3)sc(/C=C3\SC(=S)N(CC)C3=O)c2s1,0.927,10.93,0.62,6.26,-5.32,-3.4,1.92,1.92,-5,-3.1,1.9,1.9
YES,10.1021/acs.chemmater.5b04551,,,CCCCCCc1cc(C)sc1C,CCCCCCN1C(=O)c2cc(C#Cc3ccc(C#Cc4cc5c(s4)C(=O)N(CCCCCC)C5=O)c4nsnc34)sc2C1=O,0.72,1.44,0.36,0.38,-5.98,-3.4,2.58,2.58,-5,-3.1,1.9,1.9
YES,10.1021/acs.chemmater.5b04551,,,CCCCCCc1cc(C)sc1C,CCCCCCN1C(=O)c2cc(C#Cc3ccc(C#Cc4ccc5c(n4)C(=O)N(CCCCCC)C5=O)c4nsnc34)cnc2C1=O,0.47,1.44,0.42,0.32,-6.18,-3.42,2.76,2.76,-5,-3.1,1.9,1.9
YES,10.1039/c4ta05310a,,,CCCCCCc1cc(C)sc1C,CCCCCCN1C(=O)c2ccc(-c3cc4ccc5ccc6ccc7ccc3c3c7c6c5c43)cc2C1=O,0.83,0.96,0.4,0.32,-6.3,-3.1,3.2,3.2,-5,-3.1,1.9,1.9
YES,10.1021/acs.chemmater.5b04551,,,CCCCCCc1cc(C)sc1C,CCCCCCN1C(=O)c2ccc(C#Cc3ccc(C#Cc4ccc5c(c4)C(=O)N(CCCCCC)C5=O)c4nsnc34)cc2C1=O,0.69,2.52,0.44,0.77,-6.02,-3.32,2.7,2.7,-5,-3.1,1.9,1.9
YES,10.1039/c4ta05310a,,,CCCCCCc1cc(C)sc1C,CCCCCCN1C(=O)c2cccc3c(-c4cc5ccc6ccc7ccc8ccc4c4c8c7c6c54)ccc(c23)C1=O,0.82,2.75,0.46,1.03,-6.28,-3.24,3.04,3.04,-5,-3.1,1.9,1.9
YES,10.1002/aenm.201100082,,,CCCCCCc1cc(C)sc1C,CCCCCCN1C2=CC3C(=O)c4ccccc4N(CCCCCC)C3C=C2C(=O)C2C=CC=CC21,0.42,1.45,0.49,0.3,-5.8,-4,1.8,1.8,-5,-3.1,1.9,1.9
YES,10.1002/cphc.201402568,,,CCCCCCc1cc(C)sc1C,CCCCCCn1c2ccsc2c2sc(-c3ccc(C=C(C#N)C#N)c4nsnc34)cc21,0.58,1.4,0.4,0.3,-5.7,-3.6,2.1,2.1,-5,-3.1,1.9,1.9
YES,10.1002/aenm.201400929,,,CCCCCCc1cc(C)sc1C,CCCCCCOc1cc(/C=C(\C#N)c2ccc(-c3ccc4c5c(cccc35)C(=O)N(CC(CC)CCCC)C4=O)s2)c(OCCCCCC)cc1/C=C(\C#N)c1ccc(-c2ccc3c4c(cccc24)C(=O)N(CC(CC)CCCC)C3=O)s1,0.67,8.15,0.47,2.5,-5.79,-3.42,2.37,2.37,-4.9,-3.1,1.8,1.8
YES,10.1002/aenm.201100082,,,CCCCCCc1cc(C)sc1C,CCCCN1C2=CC3C(=O)c4ccccc4N(CCCC)C3C=C2C(=O)C2C=CC=CC21,0.4,1.45,0.48,0.28,-5.75,-4,1.75,1.75,-5,-3.1,1.9,1.9
YES,10.1002/aenm.201900044,,,CCCCC(CC)Cc1ccc(-c2c3cc(-c4ccc(-c5sc(-c6ccc(C)s6)c6c5C(=O)c5c(CC(CC)CCCC)sc(CC(CC)CCCC)c5C6=O)s4)sc3c(-c3ccc(CC(CC)CCCC)s3)c3cc(C)sc23)s1,CCCCC(CC)COc1cccc(C2(c3cccc(OCC(CC)CCCC)c3)c3cc4c(cc3-c3sc5cc(/C=C6\C(=O)c7ccccc7C6=C(C#N)C#N)sc5c32)C(c2cccc(OCC(CC)CCCC)c2)(c2cccc(OCC(CC)CCCC)c2)c2c-4sc3cc(/C=C4\C(=O)c5ccccc5C4=C(C#N)C#N)sc23)c1,0.88,15.88,0.68,9.77,-5.25,-3.63,1.62,1.62,-4.89,-3.09,1.8,1.8
YES,10.1002/aenm.201900044,,,CCCCC(CC)Cc1ccc(-c2c3cc(-c4ccc(-c5sc(-c6ccc(C)s6)c6c5C(=O)c5c(CC(CC)CCCC)sc(CC(CC)CCCC)c5C6=O)s4)sc3c(-c3ccc(CC(CC)CCCC)s3)c3cc(C)sc23)s1,CCCCCCc1cccc(C2(c3cccc(CCCCCC)c3)c3cc4c(cc3-c3sc5cc(/C=C6\C(=O)c7ccccc7C6=C(C#N)C#N)sc5c32)C(c2cccc(CCCCCC)c2)(c2cccc(CCCCCC)c2)c2c-4sc3cc(/C=C4\C(=O)c5ccccc5C4=C(C#N)C#N)sc23)c1,0.85,15.09,0.67,8.54,-5.21,-3.6,1.61,1.61,-4.89,-3.09,1.8,1.8
YES,10.1002/aenm.201900044,,,CCCCC(CC)Cc1ccc(-c2c3cc(-c4ccc(-c5sc(-c6ccc(C)s6)c6c5C(=O)c5c(CC(CC)CCCC)sc(CC(CC)CCCC)c5C6=O)s4)sc3c(-c3ccc(CC(CC)CCCC)s3)c3cc(C)sc23)s1,CCCCCCOc1cccc(C2(c3cccc(OCCCCCC)c3)c3cc4c(cc3-c3sc5cc(/C=C6\C(=O)c7ccccc7C6=C(C#N)C#N)sc5c32)C(c2cccc(OCCCCCC)c2)(c2cccc(OCCCCCC)c2)c2c-4sc3cc(/C=C4\C(=O)c5ccccc5C4=C(C#N)C#N)sc23)c1,0.85,15.99,0.7,9.55,-5.25,-3.65,1.6,1.6,-4.89,-3.09,1.8,1.8
YES,10.1021/acs.macromol.8b01036,J64,ITIC,CCCCCCCCC(CCCCCC)Cn1nc2c(-c3ccc(C)s3)c(F)c(F)c(-c3ccc(-c4cc5c(-c6ccc(SCC7CCCCC7)s6)c6sc(C)cc6c(-c6ccc(SCC7CCCCC7)s6)c5s4)s3)c2n1,CCCCCCc1ccc(C2(c3ccc(CCCCCC)cc3)c3cc4c(cc3-c3sc5cc(/C=C6\C(=O)c7ccccc7C6=C(C#N)C#N)sc5c32)C(c2ccc(CCCCCC)cc2)(c2ccc(CCCCCC)cc2)c2c-4sc3cc(/C=C4\C(=O)c5ccccc5C4=C(C#N)C#N)sc23)cc1,0.908,15.22,0.543,7.51,-5.576,-3.916,1.66,1.586,-5.33,-3.09,2.24,1.92
