Repository: sunyrain/OPV2D

# OPV-DB device data browser

The website presents the published [OPV-DB v2.0.0 dataset](https://doi.org/10.5281/zenodo.23951239).

| Collection | Observations | Source DOIs |
|---|---:|---:|
| [Standard binary](https://sunyrain.github.io/OPV2D/) | 32,778 | 7,360 |
| [Standard ternary](https://sunyrain.github.io/OPV2D/ternary.html) | 2,588 | 461 |
| [Indoor photovoltaics](https://sunyrain.github.io/OPV2D/indoor.html) | 1,678 | 166 |

The primary binary collection has two nested subsets: 27,863 strict-performance
records and 19,299 strict-molecular records. Ternary and indoor collections have
partial literature coverage; records can overlap across topics.

File: Active_Database.csv (part 21 of 26)
Checked,DOI,Donor,Acceptor,Donor SMILES,Acceptor SMILES,Voc,Jsc,FF,PCE,HOMO_A,LUMO_A,Ehl_A,Eg_A,HOMO_D,LUMO_D,Ehl_D,Eg_D
YES,10.1016/j.reactfunctpolym.2019.104378,,,CCCCCCCCCCCCc1ccc(-c2c3cc(-c4sc(C)c5c4C(=O)N(CCCCCCCC)C5=O)sc3c(-c3ccc(CCCCCCCCCCCC)s3)c3cc(C)sc23)s1,CCCCCCC1(CCCCCC)c2cc3c(cc2-c2sc(/C=C4\C(=O)c5ccccc5C4=C(C#N)C#N)cc21)C(CCCCCC)(CCCCCC)c1cc(/C=C2\C(=O)c4ccccc4C2=C(C#N)C#N)sc1-3,0.89,14.47,0.552,7.15,-5.59,-3.91,1.68,1.68,-5.51,-3.09,2.42,2.42
YES,10.1016/j.reactfunctpolym.2019.104378,,,CCCCCCCCCCCCc1ccc(-c2c3cc(-c4sc(C)c5c4C(=O)N(CCCCCCCC)C5=O)sc3c(-c3ccc(CCCCCCCCCCCC)s3)c3cc(C)sc23)s1,CCCCCCc1ccc(C2(c3ccc(CCCCCC)cc3)c3cc4c(cc3-c3sc5cc(/C=C6\C(=O)c7ccccc7C6=C(C#N)C#N)sc5c32)C(c2ccc(CCCCCC)cc2)(c2ccc(CCCCCC)cc2)c2c-4sc3cc(/C=C4\C(=O)c5ccccc5C4=C(C#N)C#N)sc23)cc1,0.96,12.98,0.48,6.17,-5.51,-3.71,1.8,1.8,-5.51,-3.09,2.42,2.42
YES,10.1002/adfm.201803128,,,CCCCC(CC)Cc1ccc(-c2c3cc(-c4ccc(-c5sc(-c6ccc(C)s6)c6c5C(=O)c5c(CC(CC)CCCC)sc(CC(CC)CCCC)c5C6=O)s4)sc3c(-c3ccc(CC(CC)CCCC)s3)c3cc(C)sc23)s1,CCCCCCc1ccc(C2(c3ccc(CCCCCC)cc3)c3cc(/C=C4\C(=O)c5c(csc5C)C4=C(C#N)C#N)sc3-c3sc4c(-c5ccc(CC(CC)CCCC)s5)c5c6c(sc5c(-c5ccc(CC(CC)CCCC)s5)c4c32)-c2sc(/C=C3\C(=O)c4c(csc4C)C3=C(C#N)C#N)cc2C6(c2ccc(CCCCCC)cc2)c2ccc(CCCCCC)cc2)cc1,0.904,19.52,0.747,13.18,-5.59,-3.86,1.73,1.73,-5.27,-3.08,2.19,2.19
YES,10.1002/adfm.201803128,,,CCCCC(CC)Cc1ccc(-c2c3cc(-c4ccc(-c5sc(-c6ccc(C)s6)c6c5C(=O)c5c(CC(CC)CCCC)sc(CC(CC)CCCC)c5C6=O)s4)sc3c(-c3ccc(CC(CC)CCCC)s3)c3cc(C)sc23)s1,CCCCCCc1ccc(C2(c3ccc(CCCCCC)cc3)c3cc(/C=C4\C(=O)c5c(csc5C)C4=C(C#N)C#N)sc3-c3sc4c(OCC(CC)CCCC)c5c6c(sc5c(OCC(CC)CCCC)c4c32)-c2sc(/C=C3\C(=O)c4c(csc4C)C3=C(C#N)C#N)cc2C6(c2ccc(CCCCCC)cc2)c2ccc(CCCCCC)cc2)cc1,0.862,18.6,0.684,10.96,-5.42,-3.94,1.48,1.48,-5.27,-3.08,2.19,2.19
YES,10.1021/acsenergylett.8b00825,,,CCCCC(CC)Cc1ccc(-c2c3cc(-c4ccc(-c5sc(-c6ccc(C)s6)c6c5C(=O)c5c(CC(CC)CCCC)sc(CC(CC)CCCC)c5C6=O)s4)sc3c(-c3ccc(CC(CC)CCCC)s3)c3cc(C)sc23)s1,CCCCCCc1ccc(C2(c3ccc(CCCCCC)cc3)c3cc4c(cc3-c3sc(/C=C5\C(=O)c6cc(C)ccc6C5=C(C#N)C#N)cc32)C(c2ccc(CCCCCC)cc2)(c2ccc(CCCCCC)cc2)c2c-4sc3cc(/C=C4\C(=O)c5ccc(C)cc5C4=C(C#N)C#N)sc23)cc1,0.924,15.97,0.761,11.23,-5.62,-3.9,1.72,1.72,-5.27,-3.08,2.19,2.19
YES,10.1021/acsenergylett.8b00825,,,CCCCC(CC)Cc1ccc(-c2c3cc(-c4ccc(-c5sc(-c6ccc(C)s6)c6c5C(=O)c5c(CC(CC)CCCC)sc(CC(CC)CCCC)c5C6=O)s4)sc3c(-c3ccc(CC(CC)CCCC)s3)c3cc(C)sc23)s1,CCCCCCc1ccc(C2(c3ccc(CCCCCC)cc3)c3cc4c(cc3-c3sc5cc(/C=C6\C(=O)c7ccc(C)cc7C6=C(C#N)C#N)sc5c32)C(c2ccc(CCCCCC)cc2)(c2ccc(CCCCCC)cc2)c2c-4sc3c2sc2cc(/C=C4\C(=O)c5cc(C)ccc5C4=C(C#N)C#N)sc23)cc1,0.92,17.11,0.789,12.43,-5.54,-3.91,1.63,1.63,-5.27,-3.08,2.19,2.19
YES,10.1021/jacs.6b01744,,,CCCCCCCCC(CCCCCC)Cn1nc2c(-c3ccc(C)s3)c(F)c(F)c(-c3ccc(-c4cc5c(-c6ccc(SCC(CC)CCCC)s6)c6sc(C)cc6c(-c6ccc(SCC(CC)CCCC)s6)c5s4)s3)c2n1,CCCCCCc1ccc(C2(c3ccc(CCCCCC)cc3)c3cc4c(cc3-c3sc5cc(/C=C6\C(=O)c7ccccc7C6=C(C#N)C#N)sc5c32)C(c2ccc(CCCCCC)cc2)(c2ccc(CCCCCC)cc2)c2c-4sc3cc(/C=C4\C(=O)c5ccccc5C4=C(C#N)C#N)sc23)cc1,0.91,16.33,0.604,8.97,-5.64,-3.92,1.72,1.72,-5.32,-3.08,2.24,2.24
YES,10.1002/adma.201807577,,,CCCCCCCCCCCCSc1ccc(-c2c3cc(-c4ccc(-c5c(F)c(F)c(-c6ccc(C)s6)c6nn(CC(CCCCCC)CCCCCCCC)nc56)s4)sc3c(-c3ccc(SCCCCCCCCCCCC)s3)c3cc(C)sc23)s1,CCCCC(CC)Cc1c(/C=C2\C(=O)c3ccccc3C2=C(C#N)C#N)sc2c1sc1c3c4nsnc4c4c5sc6c(CC(CC)CCCC)c(/C=C7\C(=O)c8ccccc8C7=C(C#N)C#N)sc6c5n(CC(CC)CCCC)c4c3n(CC(CC)CCCC)c21,0.9,21.1,0.583,11,-5.55,-3.87,1.68,1.68,-5.32,-3.08,2.24,2.24
YES,10.1039/c8ta08406h,,,CCCCCCCCCCCCSc1ccc(-c2c3cc(-c4ccc(-c5c(F)c(F)c(-c6ccc(C)s6)c6nn(CC(CCCCCC)CCCCCCCC)nc56)s4)sc3c(-c3ccc(SCCCCCCCCCCCC)s3)c3cc(C)sc23)s1,CCCCCCC1(CCCCCC)c2cc3c(cc2-c2sc(/C=C4\C(=O)c5ccccc5C4=C(C#N)C#N)cc21)C(CCCCCC)(CCCCCC)c1cc(/C=C2\C(=O)c4ccccc4C2=C(C#N)C#N)sc1-3,0.82,15.38,0.687,8.69,-5.72,-3.91,1.81,1.81,-5.32,-3.08,2.24,2.24
YES,10.1021/acsami.9b08017.s001,,,CCCCCCCCCCCCSc1ccc(-c2c3cc(-c4ccc(-c5c(F)c(F)c(-c6ccc(C)s6)c6nn(CC(CCCCCC)CCCCCCCC)nc56)s4)sc3c(-c3ccc(SCCCCCCCCCCCC)s3)c3cc(C)sc23)s1,CCCCCCc1ccc(C2(c3ccc(CCCCCC)cc3)c3cc(/C=C4\C(=O)c5cc(F)c(F)cc5C4=C(C#N)C#N)sc3-c3sc4c(c32)c2sc3c(c2c2sc5c(c42)C(c2ccc(CCCCCC)cc2)(c2ccc(CCCCCC)cc2)c2cc(/C=C4\C(=O)c6cc(F)c(F)cc6C4=C(C#N)C#N)sc2-5)C(c2ccc(CCCCCC)cc2)(c2ccc(CCCCCC)cc2)c2cc(/C=C4\C(=O)c5cc(F)c(F)cc5C4=C(C#N)C#N)sc2-3)cc1,0.73,16.93,0.656,8.11,-5.83,-3.98,1.85,1.85,-5.32,-3.08,2.24,2.24
YES,10.1021/acsami.9b08017.s001,,,CCCCCCCCCCCCSc1ccc(-c2c3cc(-c4ccc(-c5c(F)c(F)c(-c6ccc(C)s6)c6nn(CC(CCCCCC)CCCCCCCC)nc56)s4)sc3c(-c3ccc(SCCCCCCCCCCCC)s3)c3cc(C)sc23)s1,CCCCCCc1ccc(C2(c3ccc(CCCCCC)cc3)c3cc(/C=C4\C(=O)c5ccccc5C4=C(C#N)C#N)sc3-c3sc4c(c32)c2sc3c(c2c2sc5c(c42)C(c2ccc(CCCCCC)cc2)(c2ccc(CCCCCC)cc2)c2cc(/C=C4\C(=O)c6ccccc6C4=C(C#N)C#N)sc2-5)C(c2ccc(CCCCCC)cc2)(c2ccc(CCCCCC)cc2)c2cc(/C=C4\C(=O)c5ccccc5C4=C(C#N)C#N)sc2-3)cc1,0.92,9.75,0.59,5.3,-5.75,-3.87,1.88,1.88,-5.32,-3.08,2.24,2.24
YES,10.1039/c8ta08406h,,,CCCCCCCCCCCCSc1ccc(-c2c3cc(-c4ccc(-c5c(F)c(F)c(-c6ccc(C)s6)c6nn(CC(CCCCCC)CCCCCCCC)nc56)s4)sc3c(-c3ccc(SCCCCCCCCCCCC)s3)c3cc(C)sc23)s1,CCCCCCc1ccc(C2(c3ccc(CCCCCC)cc3)c3cc(/C=C4\C(=O)c5ccccc5C4=C(C#N)C#N)sc3-c3sc4c(OCC(CC)CCCCC)c5c6c(sc5c(OCC(CC)CCCC)c4c32)-c2sc(/C=C3\C(=O)c4ccccc4C3=C(C#N)C#N)cc2C6(c2ccc(CCCCCC)cc2)c2ccc(CCCCCC)cc2)cc1,0.87,17.4,0.645,9.82,-5.41,-3.86,1.55,1.55,-5.32,-3.08,2.24,2.24
YES,10.1021/jacs.6b01744,,,CCCCCCCCCCCCSc1ccc(-c2c3cc(-c4ccc(-c5c(F)c(F)c(-c6ccc(C)s6)c6nn(CC(CCCCCC)CCCCCCCC)nc56)s4)sc3c(-c3ccc(SCCCCCCCCCCCC)s3)c3cc(C)sc23)s1,CCCCCCc1ccc(C2(c3ccc(CCCCCC)cc3)c3cc4c(cc3-c3sc5cc(/C=C6\C(=O)c7ccccc7C6=C(C#N)C#N)sc5c32)C(c2ccc(CCCCCC)cc2)(c2ccc(CCCCCC)cc2)c2c-4sc3cc(/C=C4\C(=O)c5ccccc5C4=C(C#N)C#N)sc23)cc1,0.89,17.43,0.615,9.53,-5.64,-3.92,1.72,1.72,-5.32,-3.08,2.24,2.24
YES,10.1038/s41560-018-0263-4,P2F-EO,ITIC,CCCCCCCCN1C(=O)c2c(c(-c3ccc(-c4cc5c(-c6cc(F)c(CC(CC)CCCC)c(F)c6)c6sc(C)cc6c(-c6cc(F)c(CC(CC)CCCC)c(F)c6)c5s4)s3)c3nn(CCCC(CC)CCCC)nc3c2-c2ccc(C)s2)C1=O,CCCCCCc1ccc(C2(c3ccc(CCCCCC)cc3)c3cc4c(cc3-c3sc5cc(/C=C6\C(=O)c7ccccc7C6=C(C#N)C#N)sc5c32)C(c2ccc(CCCCCC)cc2)(c2ccc(CCCCCC)cc2)c2c-4sc3cc(/C=C4\C(=O)c5ccccc5C4=C(C#N)C#N)sc23)cc1,1.013,12.65,0.525,6.73,-5.576,-3.916,1.66,1.586,-5.41,-3.08,2.33,1.85
YES,10.1021/acs.macromol.8b01036,J62,ITIC,CCCCCCCCSc1ccc(-c2c3cc(-c4ccc(-c5c(F)c(F)c(-c6ccc(C)s6)c6nn(CC(CCCCCC)CCCCCCCC)nc56)s4)sc3c(-c3ccc(SCCCCCCCC)s3)c3cc(C)sc23)s1,CCCCCCc1ccc(C2(c3ccc(CCCCCC)cc3)c3cc4c(cc3-c3sc5cc(/C=C6\C(=O)c7ccccc7C6=C(C#N)C#N)sc5c32)C(c2ccc(CCCCCC)cc2)(c2ccc(CCCCCC)cc2)c2c-4sc3cc(/C=C4\C(=O)c5ccccc5C4=C(C#N)C#N)sc23)cc1,0.915,16.85,0.701,10.81,-5.49,-3.83,1.66,1.59,-5.31,-3.08,2.23,1.92
YES,10.1002/adma.201703080,J52,IEICO-4Cl,CCCCCCCCC(CCCCCC)Cn1nc2c(-c3ccc(C)s3)c(F)c(F)c(-c3ccc(-c4cc5c(-c6ccc(CC(CC)CCCC)s6)c6sc(C)cc6c(-c6ccc(CC(CC)CCCC)s6)c5s4)s3)c2n1,CCCCCCc1ccc(C2(c3ccc(CCCCCC)cc3)c3cc4c(cc3-c3sc(-c5sc(/C=C6\C(=O)c7cc(Cl)c(Cl)cc7C6=C(C#N)C#N)cc5OCC(CC)CCCC)cc32)C(c2ccc(CCCCCC)cc2)(c2ccc(CCCCCC)cc2)c2cc(-c3sc(/C=C5\C(=O)c6cc(Cl)c(Cl)cc6C5=C(C#N)C#N)cc3OCC(CC)CCCC)sc2-4)cc1,0.7,23.8,0.607,10.1,-5.56,-4.23,1.33,1.23,-5.22,-3.07,2.15,1.95
YES,10.1021/acenergylett.8b00627,J52,IEICO-4F,CCCCCCCCC(CCCCCC)Cn1nc2c(-c3ccc(C)s3)c(F)c(F)c(-c3ccc(-c4cc5c(-c6ccc(CC(CC)CCCC)s6)c6sc(C)cc6c(-c6ccc(CC(CC)CCCC)s6)c5s4)s3)c2n1,CCCCCCc1ccc(C2(c3ccc(CCCCCC)cc3)c3cc4c(cc3-c3sc(-c5sc(/C=C6\C(=O)c7cc(F)c(F)cc7C6=C(C#N)C#N)cc5OCC(CC)CCCC)cc32)C(c2ccc(CCCCCC)cc2)(c2ccc(CCCCCC)cc2)c2cc(-c3sc(/C=C5\C(=O)c6cc(F)c(F)cc6C5=C(C#N)C#N)cc3OCC(CC)CCCC)sc2-4)cc1,0.704,20.48,0.569,8.2,-5.31,-3.851,1.46,1.253,-5.22,-3.07,2.15,1.95
YES,10.1002/adma.201700437,J52,IEICO,CCCCCCCCC(CCCCCC)Cn1nc2c(-c3ccc(C)s3)c(F)c(F)c(-c3ccc(-c4cc5c(-c6ccc(CC(CC)CCCC)s6)c6sc(C)cc6c(-c6ccc(CC(CC)CCCC)s6)c5s4)s3)c2n1,CCCCCCc1ccc(C2(c3ccc(CCCCCC)cc3)c3cc4c(cc3-c3sc(-c5sc(/C=C6\C(=O)c7ccccc7C6=C(C#N)C#N)cc5OCC(CC)CCCC)cc32)C(c2ccc(CCCCCC)cc2)(c2ccc(CCCCCC)cc2)c2cc(-c3sc(/C=C5\C(=O)c6ccccc6C5=C(C#N)C#N)cc3OCC(CC)CCCC)sc2-4)cc1,0.848,15.1,0.51,6.5,-5.32,-3.95,1.37,1.34,-5.22,-3.07,2.15,1.95
YES,10.1021/acenergylett.8b00627,J52,i-IEICO-4F,CCCCCCCCC(CCCCCC)Cn1nc2c(-c3ccc(C)s3)c(F)c(F)c(-c3ccc(-c4cc5c(-c6ccc(CC(CC)CCCC)s6)c6sc(C)cc6c(-c6ccc(CC(CC)CCCC)s6)c5s4)s3)c2n1,CCCCCCc1ccc(C2(c3ccc(CCCCCC)cc3)c3cc4c(cc3-c3sc(-c5scc(/C=C6\C(=O)c7cc(F)c(F)cc7C6=C(C#N)C#N)c5OCC(CC)CCCC)cc32)C(c2ccc(CCCCCC)cc2)(c2ccc(CCCCCC)cc2)c2cc(-c3scc(/C=C5\C(=O)c6cc(F)c(F)cc6C5=C(C#N)C#N)c3OCC(CC)CCCC)sc2-4)cc1,0.849,22.86,0.679,13.18,-5.018,-3.331,1.69,1.56,-5.22,-3.07,2.15,1.95
YES,10.1039/C8TA10662B,J52,IT-4F,CCCCCCCCC(CCCCCC)Cn1nc2c(-c3ccc(C)s3)c(F)c(F)c(-c3ccc(-c4cc5c(-c6ccc(CC(CC)CCCC)s6)c6sc(C)cc6c(-c6ccc(CC(CC)CCCC)s6)c5s4)s3)c2n1,CCCCCCc1ccc(C2(c3ccc(CCCCCC)cc3)c3cc4c(cc3-c3sc5cc(/C=C6\C(=O)c7cc(F)c(F)cc7C6=C(C#N)C#N)sc5c32)C(c2ccc(CCCCCC)cc2)(c2ccc(CCCCCC)cc2)c2c-4sc3cc(/C=C4\C(=O)c5cc(F)c(F)cc5C4=C(C#N)C#N)sc23)cc1,0.6,17,0.632,6.4,-5.677,-4.105,1.57,1.522,-5.22,-3.07,2.15,1.95
YES,10.1002/adma.201700437,J52,IT-M,CCCCCCCCC(CCCCCC)Cn1nc2c(-c3ccc(C)s3)c(F)c(F)c(-c3ccc(-c4cc5c(-c6ccc(CC(CC)CCCC)s6)c6sc(C)cc6c(-c6ccc(CC(CC)CCCC)s6)c5s4)s3)c2n1,CCCCCCc1ccc(C2(c3ccc(CCCCCC)cc3)c3cc4c(cc3-c3sc5cc(/C=C6\C(=O)c7ccc(C)cc7C6=C(C#N)C#N)sc5c32)C(c2ccc(CCCCCC)cc2)(c2ccc(CCCCCC)cc2)c2c-4sc3cc(/C=C4\C(=O)c5ccc(C)cc5C4=C(C#N)C#N)sc23)cc1,0.843,17.1,0.651,9.4,-5.514,-3.808,1.71,1.604,-5.22,-3.07,2.15,1.95
YES,10.1002/solr.201700020,J52,ITIC,CCCCCCCCC(CCCCCC)Cn1nc2c(-c3ccc(C)s3)c(F)c(F)c(-c3ccc(-c4cc5c(-c6ccc(CC(CC)CCCC)s6)c6sc(C)cc6c(-c6ccc(CC(CC)CCCC)s6)c5s4)s3)c2n1,CCCCCCc1ccc(C2(c3ccc(CCCCCC)cc3)c3cc4c(cc3-c3sc5cc(/C=C6\C(=O)c7ccccc7C6=C(C#N)C#N)sc5c32)C(c2ccc(CCCCCC)cc2)(c2ccc(CCCCCC)cc2)c2c-4sc3cc(/C=C4\C(=O)c5ccccc5C4=C(C#N)C#N)sc23)cc1,0.79,17.2,0.59,8,-5.576,-3.916,1.66,1.586,-5.22,-3.07,2.15,1.95
YES,10.1021/jacs.6b01744,J52,ITIC,CCCCCCCCC(CCCCCC)Cn1nc2c(-c3ccc(C)s3)c(F)c(F)c(-c3ccc(-c4cc5c(-c6ccc(CC(CC)CCCC)s6)c6sc(C)cc6c(-c6ccc(CC(CC)CCCC)s6)c5s4)s3)c2n1,CCCCCCc1ccc(C2(c3ccc(CCCCCC)cc3)c3cc4c(cc3-c3sc5cc(/C=C6\C(=O)c7ccccc7C6=C(C#N)C#N)sc5c32)C(c2ccc(CCCCCC)cc2)(c2ccc(CCCCCC)cc2)c2c-4sc3cc(/C=C4\C(=O)c5ccccc5C4=C(C#N)C#N)sc23)cc1,0.73,13.11,0.578,5.51,-5.576,-3.916,1.66,1.586,-5.22,-3.07,2.15,1.95
YES,10.1021/acs.jpclett.8b03247,J52,ITIC,CCCCCCCCC(CCCCCC)Cn1nc2c(-c3ccc(C)s3)c(F)c(F)c(-c3ccc(-c4cc5c(-c6ccc(CC(CC)CCCC)s6)c6sc(C)cc6c(-c6ccc(CC(CC)CCCC)s6)c5s4)s3)c2n1,CCCCCCc1ccc(C2(c3ccc(CCCCCC)cc3)c3cc4c(cc3-c3sc5cc(/C=C6\C(=O)c7ccccc7C6=C(C#N)C#N)sc5c32)C(c2ccc(CCCCCC)cc2)(c2ccc(CCCCCC)cc2)c2c-4sc3cc(/C=C4\C(=O)c5ccccc5C4=C(C#N)C#N)sc23)cc1,0.803,10.87,0.432,3.78,-5.576,-3.916,1.66,1.586,-5.22,-3.07,2.15,1.95
YES,10.1002/adma.201703344,J52,m-ITIC,CCCCCCCCC(CCCCCC)Cn1nc2c(-c3ccc(C)s3)c(F)c(F)c(-c3ccc(-c4cc5c(-c6ccc(CC(CC)CCCC)s6)c6sc(C)cc6c(-c6ccc(CC(CC)CCCC)s6)c5s4)s3)c2n1,CCCCCCc1cccc(C2(c3cccc(CCCCCC)c3)c3cc4c(cc3-c3sc5cc(/C=C6\C(=O)c7ccccc7C6=C(C#N)C#N)sc5c32)C(c2cccc(CCCCCC)c2)(c2cccc(CCCCCC)c2)c2c-4sc3cc(/C=C4\C(=O)c5ccccc5C4=C(C#N)C#N)sc23)c1,0.701,17.16,0.497,5.98,-5.527,-3.854,1.67,1.578,-5.22,-3.07,2.15,1.95
YES,10.1002/aenm.201801582,J52,BTA13,CCCCCCCCC(CCCCCC)Cn1nc2c(-c3ccc(C)s3)c(F)c(F)c(-c3ccc(-c4cc5c(-c6ccc(CC(CC)CCCC)s6)c6sc(C)cc6c(-c6ccc(CC(CC)CCCC)s6)c5s4)s3)c2n1,CCCCCCCCn1nc2c(/C=c3/sc(=C(C#N)C#N)n(CC)c3=O)ccc(-c3cc4sc5c(c4s3)C(c3ccc(CCCCCC)cc3)(c3ccc(CCCCCC)cc3)c3cc4c(cc3-5)C(c3ccc(CCCCCC)cc3)(c3ccc(CCCCCC)cc3)c3c-4sc4cc(-c5ccc(/C=c6/sc(=C(C#N)C#N)n(CC)c6=O)c6nn(CCCCCCCC)nc56)sc34)c2n1,1.05,12.7,0.587,7.82,-5.34,-3.62,1.72,1.72,-5.22,-3.07,2.15,1.95
YES,10.1039/C7TA07049G,J61,SJ-IC,CCCCCCCCCCCCSc1ccc(-c2c3cc(-c4ccc(-c5c(F)c(F)c(-c6ccc(C)s6)c6nn(CC(CCCCCC)CCCCCCCC)nc56)s4)sc3c(-c3ccc(SCCCCCCCCCCCC)s3)c3cc(C)sc23)s1,CCCCCCc1ccc(C2(c3ccc(CCCCCC)cc3)c3cc4c(cc3-c3sc(/C=C/C=C5\C(=O)c6ccccc6C5=C(C#N)C#N)cc32)C(c2ccc(CCCCCC)cc2)(c2ccc(CCCCCC)cc2)c2cc(/C=C/C=C3\C(=O)c5ccccc5C3=C(C#N)C#N)sc2-4)cc1,0.83,16.99,0.66,9.27,-5.61,-3.94,1.67,1.49,-5.32,-3.07,2.25,1.93
YES,10.1039/C7TA07049G,J61,IDT-IC,CCCCCCCCCCCCSc1ccc(-c2c3cc(-c4ccc(-c5c(F)c(F)c(-c6ccc(C)s6)c6nn(CC(CCCCCC)CCCCCCCC)nc56)s4)sc3c(-c3ccc(SCCCCCCCCCCCC)s3)c3cc(C)sc23)s1,CCCCCCc1ccc(C2(c3ccc(CCCCCC)cc3)c3cc4c(cc3-c3sc(/C=C5\C(=O)c6ccccc6C5=C(C#N)C#N)cc32)C(c2ccc(CCCCCC)cc2)(c2ccc(CCCCCC)cc2)c2cc(/C=C3\C(=O)c5ccccc5C3=C(C#N)C#N)sc2-4)cc1,0.88,13.7,0.573,6.95,-5.61,-3.88,1.73,1.72,-5.32,-3.07,2.25,1.93
YES,10.1002/adma.201604155,J51,IDIC,CCCCCCCCC(CCCCCC)Cc1ccc(-c2c3cc(-c4ccc(-c5c(F)c(F)c(-c6ccc(C)s6)c6nn(CCCCCCCC)nc56)s4)sc3c(-c3ccc(CC(CCCCCC)CCCCCCCC)s3)c3cc(C)sc23)s1,CCCCCCC1(CCCCCC)c2cc3c(cc2-c2sc(/C=C4\C(=O)c5ccccc5C4=C(C#N)C#N)cc21)C(CCCCCC)(CCCCCC)c1cc(/C=C2\C(=O)c4ccccc4C2=C(C#N)C#N)sc1-3,0.796,12.24,0.66,6.94,-5.705,-3.997,1.71,1.64,-5.24,-3.06,2.18,1.91
YES,10.1002/aenm.201702324,J74,m-ITIC,CCCCCCCCC(CCCCCC)Cn1nc2c(-c3ccc(C)s3)c(F)c(F)c(-c3ccc(-c4cc5c(-c6ccc([Si](C)(C)CCCCCCCC)s6)c6sc(C)cc6c(-c6ccc([Si](C)(C)CCCCCCCC)s6)c5s4)s3)c2n1,CCCCCCc1cccc(C2(c3cccc(CCCCCC)c3)c3cc4c(cc3-c3sc5cc(/C=C6\C(=O)c7ccccc7C6=C(C#N)C#N)sc5c32)C(c2cccc(CCCCCC)c2)(c2cccc(CCCCCC)c2)c2c-4sc3cc(/C=C4\C(=O)c5ccccc5C4=C(C#N)C#N)sc23)c1,0.99,15.89,0.612,9.63,-5.527,-3.854,1.67,1.578,-5.56,-3.06,2.5,1.99
YES,10.1039/C7TA11059F,PBZ1,ITIC,CCCCCCCCC(CCCCCC)Cn1nc2c(-c3ccc(C)s3)c(F)c(F)c(-c3ccc(-c4cc5c(-c6ccc(OCC(CCCC)CCCCCC)cc6)c6sc(C)cc6c(-c6ccc(OCC(CCCC)CCCCCC)cc6)c5s4)s3)c2n1,CCCCCCc1ccc(C2(c3ccc(CCCCCC)cc3)c3cc4c(cc3-c3sc5cc(/C=C6\C(=O)c7ccccc7C6=C(C#N)C#N)sc5c32)C(c2ccc(CCCCCC)cc2)(c2ccc(CCCCCC)cc2)c2c-4sc3cc(/C=C4\C(=O)c5ccccc5C4=C(C#N)C#N)sc23)cc1,0.74,15.7,0.498,5.8,-5.49,-3.83,1.66,1.59,-5.27,-3.06,2.21,
YES,10.1038/s41560-018-0263-4,P2F-Ehp,IT-4F,CCCCCCCCN1C(=O)c2c(c(-c3ccc(-c4cc5c(-c6cc(F)c(CC(CC)CCCC)c(F)c6)c6sc(C)cc6c(-c6cc(F)c(CC(CC)CCCC)c(F)c6)c5s4)s3)c3nn(CCC(CC)CCCC)nc3c2-c2ccc(C)s2)C1=O,CCCCCCc1ccc(C2(c3ccc(CCCCCC)cc3)c3cc4c(cc3-c3sc5cc(/C=C6\C(=O)c7cc(F)c(F)cc7C6=C(C#N)C#N)sc5c32)C(c2ccc(CCCCCC)cc2)(c2ccc(CCCCCC)cc2)c2c-4sc3cc(/C=C4\C(=O)c5cc(F)c(F)cc5C4=C(C#N)C#N)sc23)cc1,0.891,19.65,0.741,12.96,-5.677,-4.105,1.57,1.522,-5.38,-3.06,2.32,1.85
YES,10.1038/s41560-018-0263-4,P2F-Ehp,IT-F,CCCCCCCCN1C(=O)c2c(c(-c3ccc(-c4cc5c(-c6cc(F)c(CC(CC)CCCC)c(F)c6)c6sc(C)cc6c(-c6cc(F)c(CC(CC)CCCC)c(F)c6)c5s4)s3)c3nn(CCC(CC)CCCC)nc3c2-c2ccc(C)s2)C1=O,CCCCCCc1ccc(C2(c3ccc(CCCCCC)cc3)c3cc4c(cc3-c3sc5cc(C=C6C(=O)c7cc(F)ccc7C6=C(C#N)C#N)sc5c32)C(c2ccc(CCCCCC)cc2)(c2ccc(CCCCCC)cc2)c2c-4sc3cc(C=C4C(=O)c5cc(F)ccc5C4=C(C#N)C#N)sc23)cc1,0.959,16.91,0.619,10.06,-5.62,-4.019,1.6,1.533,-5.38,-3.06,2.32,1.85
YES,10.1016/j.reactfunctpolym.2019.104378,,,CCCCCCCCN1C(=O)c2c(C)sc(-c3cc4c(OCC(CC)CCCC)c5sc(C)cc5c(OCC(CC)CCCC)c4s3)c2C1=O,CCCCCCC1(CCCCCC)c2cc3c(cc2-c2sc(/C=C4\C(=O)c5ccccc5C4=C(C#N)C#N)cc21)C(CCCCCC)(CCCCCC)c1cc(/C=C2\C(=O)c4ccccc4C2=C(C#N)C#N)sc1-3,0.88,10.04,0.481,4.36,-5.59,-3.91,1.68,1.68,-5.36,-3.06,2.3,2.3
YES,10.1016/j.reactfunctpolym.2019.104378,,,CCCCCCCCN1C(=O)c2c(C)sc(-c3cc4c(OCC(CC)CCCC)c5sc(C)cc5c(OCC(CC)CCCC)c4s3)c2C1=O,CCCCCCc1ccc(C2(c3ccc(CCCCCC)cc3)c3cc4c(cc3-c3sc5cc(/C=C6\C(=O)c7ccccc7C6=C(C#N)C#N)sc5c32)C(c2ccc(CCCCCC)cc2)(c2ccc(CCCCCC)cc2)c2c-4sc3cc(/C=C4\C(=O)c5ccccc5C4=C(C#N)C#N)sc23)cc1,0.96,10.51,0.437,4.43,-5.51,-3.71,1.8,1.8,-5.36,-3.06,2.3,2.3
YES,10.1002/adma.201808279,,,CCCCCCC(CCCC)CCc1c2cc(-c3ccc(-c4c(F)c(F)c(-c5ccc(C)s5)c5nn(CC(CCCC)CCCCCC)nc45)s3)sc2c(CCC(CCCC)CCCCCC)c2cc(C)sc12,CCCCCCc1ccc(C2(c3ccc(CCCCCC)cc3)c3cc4c(cc3-c3sc5cc(/C=C6\C(=O)c7ccc(C)cc7C6=C(C#N)C#N)sc5c32)C(c2ccc(CCCCCC)cc2)(c2ccc(CCCCCC)cc2)c2c-4sc3cc(/C=C4\C(=O)c5ccc(C)cc5C4=C(C#N)C#N)sc23)cc1,0.96,17.2,0.679,11.8,-5.58,-3.98,1.6,1.6,-5.36,-3.05,2.31,2.31
YES,10.1039/c8qm00004b,,,CCCCCCC(CCCC)CCc1c2cc(-c3ccc(-c4c(F)c(F)c(-c5ccc(C)s5)c5nn(CCC(CCCC)CCCCCC)nc45)s3)sc2c(CCC(CCCC)CCCCCC)c2cc(C)sc12,CCCCCCc1ccc(C2(c3ccc(CCCCCC)cc3)Oc3c(sc4c5c(sc34)-c3sc(/C=C4\C(=O)c6cc(F)c(F)cc6C4=C(C#N)C#N)cc3C(c3ccc(CCCCCC)cc3)(c3ccc(CCCCCC)cc3)O5)-c3sc(/C=C4\C(=O)c5cc(F)c(F)cc5C4=C(C#N)C#N)cc32)cc1,0.67,20.39,0.589,8.25,-5.64,-4.04,1.6,1.6,-5.36,-3.05,2.31,2.31
YES,10.1039/c8qm00004b,,,CCCCCCC(CCCC)CCc1c2cc(-c3ccc(-c4c(F)c(F)c(-c5ccc(C)s5)c5nn(CCC(CCCC)CCCCCC)nc45)s3)sc2c(CCC(CCCC)CCCCCC)c2cc(C)sc12,CCCCCCc1ccc(C2(c3ccc(CCCCCC)cc3)Oc3c(sc4c5c(sc34)-c3sc(/C=C4\C(=O)c6ccc(F)cc6C4=C(C#N)C#N)cc3C(c3ccc(CCCCCC)cc3)(c3ccc(CCCCCC)cc3)O5)-c3sc(/C=C4\C(=O)c5ccc(F)cc5C4=C(C#N)C#N)cc32)cc1,0.75,19.27,0.626,9.12,-5.6,-3.93,1.67,1.67,-5.36,-3.05,2.31,2.31
YES,10.1039/c8qm00004b,,,CCCCCCC(CCCC)CCc1c2cc(-c3ccc(-c4c(F)c(F)c(-c5ccc(C)s5)c5nn(CCC(CCCC)CCCCCC)nc45)s3)sc2c(CCC(CCCC)CCCCCC)c2cc(C)sc12,CCCCCCc1ccc(C2(c3ccc(CCCCCC)cc3)Oc3c(sc4c5c(sc34)-c3sc(/C=C4\C(=O)c6ccccc6C4=C(C#N)C#N)cc3C(c3ccc(CCCCCC)cc3)(c3ccc(CCCCCC)cc3)O5)-c3sc(/C=C4\C(=O)c5ccccc5C4=C(C#N)C#N)cc32)cc1,0.82,17.45,0.59,8.43,-5.57,-3.86,1.71,1.71,-5.36,-3.05,2.31,2.31
YES,10.1002/anie.201610944,J52,IEICO-4F,CCCCCCCCC(CCCCCC)Cn1nc2c(-c3ccc(C)s3)c(F)c(F)c(-c3ccc(-c4cc5c(-c6ccc(CC(CC)CCCC)s6)c6sc(C)cc6c(-c6ccc(CC(CC)CCCC)s6)c5s4)s3)c2n1,CCCCCCc1ccc(C2(c3ccc(CCCCCC)cc3)c3cc4c(cc3-c3sc(-c5sc(/C=C6\C(=O)c7cc(F)c(F)cc7C6=C(C#N)C#N)cc5OCC(CC)CCCC)cc32)C(c2ccc(CCCCCC)cc2)(c2ccc(CCCCCC)cc2)c2cc(-c3sc(/C=C5\C(=O)c6cc(F)c(F)cc6C5=C(C#N)C#N)cc3OCC(CC)CCCC)sc2-4)cc1,0.734,21.9,0.585,9.4,-5.44,-4.19,1.25,1.24,-5.2,-3.05,2.15,1.96
YES,10.1021/acs.chemmater.8b05316,J52,BTA3,CCCCCCCCC(CCCCCC)Cn1nc2c(-c3ccc(C)s3)c(F)c(F)c(-c3ccc(-c4cc5c(-c6ccc(CC(CC)CCCC)s6)c6sc(C)cc6c(-c6ccc(CC(CC)CCCC)s6)c5s4)s3)c2n1,CCCCCCCCn1nc2c(/C=c3\sc(=C(C#N)C#N)n(CC)c3=O)ccc(-c3cc4c(s3)-c3cc5c(cc3C4(c3ccc(CCCCCC)cc3)c3ccc(CCCCCC)cc3)-c3sc(-c4ccc(/C=c6\sc(=C(C#N)C#N)n(CC)c6=O)c6nn(CCCCCCCC)nc46)cc3C5(c3ccc(CCCCCC)cc3)c3ccc(CCCCCC)cc3)c2n1,1.07,14.62,0.603,9.41,-5.49,-3.72,1.77,1.76,-5.2,-3.05,2.15,1.96
YES,10.1021/acs.macromol.8b01036,J63,ITIC,C=CCCCCSc1ccc(-c2c3cc(-c4ccc(-c5c(F)c(F)c(-c6ccc(C)s6)c6nn(CC(CCCCCC)CCCCCCCC)nc56)s4)sc3c(-c3ccc(SCCCCC=C)s3)c3cc(C)sc23)s1,CCCCCCc1ccc(C2(c3ccc(CCCCCC)cc3)c3cc4c(cc3-c3sc5cc(/C=C6\C(=O)c7ccccc7C6=C(C#N)C#N)sc5c32)C(c2ccc(CCCCCC)cc2)(c2ccc(CCCCCC)cc2)c2c-4sc3cc(/C=C4\C(=O)c5ccccc5C4=C(C#N)C#N)sc23)cc1,0.882,15.72,0.531,7.38,-5.576,-3.916,1.66,1.586,-5.28,-3.04,2.24,1.92
YES,10.1038/s41560-018-0263-4,P2F-EH,ITIC,CCCCCCCCN1C(=O)c2c(c(-c3ccc(-c4cc5c(-c6cc(F)c(CC(CC)CCCC)c(F)c6)c6sc(C)cc6c(-c6cc(F)c(CC(CC)CCCC)c(F)c6)c5s4)s3)c3nn(CC(CC)CCCC)nc3c2-c2ccc(C)s2)C1=O,CCCCCCc1ccc(C2(c3ccc(CCCCCC)cc3)c3cc4c(cc3-c3sc5cc(/C=C6\C(=O)c7ccccc7C6=C(C#N)C#N)sc5c32)C(c2ccc(CCCCCC)cc2)(c2ccc(CCCCCC)cc2)c2c-4sc3cc(/C=C4\C(=O)c5ccccc5C4=C(C#N)C#N)sc23)cc1,0.983,12.4,0.505,6.13,-5.576,-3.916,1.66,1.586,-5.36,-3.04,2.32,1.85
YES,10.1016/j.orgel.2019.06.007,,,CCCCCCCCOc1cccc(-c2nc3c(-c4ccc(C)s4)cc(F)c4c3nc2-c2cccc(c2)OCCC(CC)(CCCCC)CCCCCc2cc(sc2CCCCCCCC)-c2c3cc(C)sc3c(-c3cc(CCCCCCCC)c(CCCCCCCC)s3)c3cc(sc23)-c2ccc-4s2)c1,CCCCCCc1cc(C2(c3ccc(CCCCCC)s3)c3cc4c(cc3-c3sc5cc(/C=C6\C(=O)c7cc(F)ccc7C6=C(C#N)C#N)sc5c32)C(c2ccc(CCCCCC)s2)(c2ccc(CCCCCC)s2)c2c-4sc3cc(/C=C4\C(=O)c5ccc(F)cc5C4=C(C#N)C#N)sc23)cs1,0.84,13.35,0.617,6.92,-5.48,-3.83,1.65,1.65,-5.37,-3.03,2.34,2.34
YES,10.1016/j.orgel.2019.06.007,,,CCCCCCCCOc1cccc(-c2nc3c(-c4ccc(C)s4)cc(F)c4c3nc2-c2cccc(c2)OCCC(CC)(CCCCC)CCCCCc2cc(sc2CCCCCCCC)-c2c3cc(C)sc3c(-c3cc(CCCCCCCC)c(CCCCCCCC)s3)c3cc(sc23)-c2ccc-4s2)c1,CCCCCCc1cc(C2(c3ccc(CCCCCC)s3)c3cc4c(cc3-c3sc5cc(/C=C6\C(=O)c7ccccc7C6=C(C#N)C#N)sc5c32)C(c2ccc(CCCCCC)s2)(c2ccc(CCCCCC)s2)c2c-4sc3cc(/C=C4\C(=O)c5ccccc5C4=C(C#N)C#N)sc23)cs1,0.88,15.14,0.586,7.81,-5.66,-3.93,1.73,1.73,-5.37,-3.03,2.34,2.34
YES,10.1016/j.orgel.2019.06.007,,,CCCCCCCCOc1cccc(-c2nc3c(-c4ccc(C)s4)cc(F)c4c3nc2-c2cccc(c2)OCCC(CC)(CCCCC)CCCCCc2cc(sc2CCCCCCCC)-c2c3cc(C)sc3c(-c3cc(CCCCCCCC)c(CCCCCCCC)s3)c3cc(sc23)-c2ccc-4s2)c1,CCCCCCc1ccc(C2(c3ccc(CCCCCC)cc3)c3cc4c(cc3-c3sc5cc(/C=C6\C(=O)c7ccccc7C6=C(C#N)C#N)sc5c32)C(c2ccc(CCCCCC)cc2)(c2ccc(CCCCCC)cc2)c2c-4sc3cc(/C=C4\C(=O)c5ccccc5C4=C(C#N)C#N)sc23)cc1,0.94,6.49,0.468,2.85,-5.74,-4.01,1.73,1.73,-5.37,-3.03,2.34,2.34
YES,10.1039/c8tc01988f,,,CCCCC(CC)Cc1ccc(-c2c3cc(-c4ccc(-c5sc(-c6ccc(C)s6)c6c5C(=O)c5c(CC(CC)CCCC)sc(CC(CC)CCCC)c5C6=O)s4)sc3c(-c3ccc(CC(CC)CCCC)s3)c3cc(C)sc23)s1,Cl[B-]1(n23)[n+]4c5nc2c6ccc(C#Cc7c8c9c(C%10=CC=C(C%11C%10=C8C=CC%11C(N%12C(CCCCCC)CCCCCC)=O)C%12=O)ccc%13c9c(C(N(C%13=O)C(CCCCCC)CCCCCC)=O)c7)cc6c3nc(c%14ccc(C#Cc%15c%16c%17c(C%18=CC=C(C%19C%18=C%16C=CC%19C(N%20C(CCCCCC)CCCCCC)=O)C%20=O)ccc%21c%17c(C(N(C%21=O)C(CCCCCC)CCCCCC)=O)c%15)cc%14%22)n1c%22nc4c%23ccc(C#Cc%24c%25c%26c(C%27=CC=C(C%28C%27=C%25C=CC%28C(N%29C(CCCCCC)CCCCCC)=O)C%29=O)ccc%30c%26c(C(N(C%30=O)C(CCCCCC)CCCCCC)=O)c%24)cc5%23,0.89,9.18,0.554,4.53,-5.71,-3.83,1.88,1.88,-5.37,-3.02,2.35,2.35
YES,10.1039/c9tc00403c,,,CCCCCCC(CCCC)Cn1nc2c(-c3ccc(C)s3)cc3c(cc(-c4ccc(-c5cc6c(-c7ccc(CC(CC)CCCC)s7)c7sc(C)cc7c(-c7ccc(CC(CC)CCCC)s7)c6s5)s4)c4nn(CC(CCCC)CCCCCC)nc43)c2n1,CCCCCCc1cccc(C2(c3cccc(CCCCCC)c3)c3cc4c(cc3-c3sc5cc(/C=C6\C(=O)c7ccccc7C6=C(C#N)C#N)sc5c32)C(c2cccc(CCCCCC)c2)(c2cccc(CCCCCC)c2)c2c-4sc3cc(/C=C4\C(=O)c5ccccc5C4=C(C#N)C#N)sc23)c1,0.89,15.19,0.664,9.23,-5.52,-3.82,1.7,1.7,-5.35,-3.02,2.33,2.33
YES,10.1002/adfm.201808828,J91,IT-4F,CCCCCCCCC(CCCCCC)Cn1nc2c(-c3ccc(C)s3)c(F)c(F)c(-c3ccc(-c4cc5c(-c6sc(CC(CC)CCCC)c(F)c6F)c6sc(C)cc6c(-c6sc(CC(CC)CCCC)c(F)c6F)c5s4)s3)c2n1,CCCCCCc1ccc(C2(c3ccc(CCCCCC)cc3)c3cc4c(cc3-c3sc5cc(/C=C6\C(=O)c7cc(F)c(F)cc7C6=C(C#N)C#N)sc5c32)C(c2ccc(CCCCCC)cc2)(c2ccc(CCCCCC)cc2)c2c-4sc3cc(/C=C4\C(=O)c5cc(F)c(F)cc5C4=C(C#N)C#N)sc23)cc1,0.779,18.62,0.554,8.04,-5.66,-4.14,1.52,1.53,-5.5,-3.02,2.48,2
YES,10.1002/adma.201703344,J91,m-ITIC,CCCCCCCCC(CCCCCC)Cn1nc2c(-c3ccc(C)s3)c(F)c(F)c(-c3ccc(-c4cc5c(-c6sc(CC(CC)CCCC)c(F)c6F)c6sc(C)cc6c(-c6sc(CC(CC)CCCC)c(F)c6F)c5s4)s3)c2n1,CCCCCCc1cccc(C2(c3cccc(CCCCCC)c3)c3cc4c(cc3-c3sc5cc(/C=C6\C(=O)c7ccccc7C6=C(C#N)C#N)sc5c32)C(c2cccc(CCCCCC)c2)(c2cccc(CCCCCC)c2)c2c-4sc3cc(/C=C4\C(=O)c5ccccc5C4=C(C#N)C#N)sc23)c1,0.984,18.03,0.655,11.63,-5.527,-3.854,1.67,1.578,-5.5,-3.02,2.48,2
YES,10.1039/C7TA06476D,PBFZ-OP,ITIC,CCCCCCCCC(CCCCCC)Cn1nc2c(-c3ccc(C)s3)c(F)c(F)c(-c3ccc(-c4cc5c(-c6cccc(OCC(CC)CCCC)c6)c6sc(C)cc6c(-c6cccc(OCC(CC)CCCC)c6)c5s4)s3)c2n1,CCCCCCc1ccc(C2(c3ccc(CCCCCC)cc3)c3cc4c(cc3-c3sc5cc(/C=C6\C(=O)c7ccccc7C6=C(C#N)C#N)sc5c32)C(c2ccc(CCCCCC)cc2)(c2ccc(CCCCCC)cc2)c2c-4sc3cc(/C=C4\C(=O)c5ccccc5C4=C(C#N)C#N)sc23)cc1,0.91,18.7,0.618,10.5,-5.49,-3.83,1.66,1.59,-5.33,-3.01,2.32,
YES,10.1039/c8tc02701c,,,CCCCC(CC)Cc1ccc(-c2c3cc(-c4ccc(-c5sc(-c6ccc(C)s6)c6c5C(=O)c5c(CC(CC)CCCC)sc(CC(CC)CCCC)c5C6=O)s4)sc3c(-c3ccc(CC(CC)CCCC)s3)c3cc(C)sc23)s1,CCCCCCc1ccc(C2(c3ccc(CCCCCC)cc3)c3cc4c(cc3-c3sc5cc(/C=C6\C(=O)c7cc(Cl)c(Cl)cc7C6=C(C#N)C#N)sc5c32)C(c2ccc(CCCCCC)cc2)(c2ccc(CCCCCC)cc2)c2c-4sc3cc(/C=C4\C(=O)c5cc(Cl)c(Cl)cc5C4=C(C#N)C#N)sc23)cc1,0.74,21.5,0.57,9.6,-5.5,-3.9,1.6,1.6,-5.2,-3,2.2,2.2
YES,10.1039/C8TA00764K,PDCBT,IDTT-BH,CCCCCCC(CCCC)COC(=O)c1cc(-c2cc(C(=O)OCC(CCCC)CCCCCC)c(-c3ccc(C)s3)s2)sc1-c1ccc(C)s1,CCCCCCC(CCCC)Cc1ccc(C2(c3ccc(CC(CCCC)CCCCCC)cc3)c3cc4c(cc3-c3sc5cc(/C=C6\C(=O)c7cc8ccccc8cc7C6=C(C#N)C#N)sc5c32)C(c2ccc(CC(CCCC)CCCCCC)cc2)(c2ccc(CC(CCCC)CCCCCC)cc2)c2c-4sc3cc(/C=C4\C(=O)c5cc6ccccc6cc5C4=C(C#N)C#N)sc23)cc1,0.88,17.15,0.686,10.35,-5.42,-3.86,1.56,1.54,-5.31,-3,2.31,1.9
YES,10.1002/solr.201800053,PDCBT,O-NTNC,CCCCCCC(CCCC)COC(=O)c1cc(-c2cc(C(=O)OCC(CCCC)CCCCCC)c(-c3ccc(C)s3)s2)sc1-c1ccc(C)s1,CCCCCCC(CCCC)COc1ccc(C2(c3ccc(OCC(CCCC)CCCCCC)cc3)c3cc(/C=C4\C(=O)c5cc6ccccc6cc5C4=C(C#N)C#N)sc3-c3ccc4c5c(ccc4c32)-c2sc(/C=C3\C(=O)c4cc6ccccc6cc4C3=C(C#N)C#N)cc2C5(c2ccc(OCC(CCCC)CCCCCC)cc2)c2ccc(OCC(CCCC)CCCCCC)cc2)cc1,0.94,15.51,0.663,10,-5.54,-3.78,1.76,1.64,-5.31,-3,2.31,1.9
YES,10.1039/C8TA00764K,PDCBT,IDTT-OBH,CCCCCCC(CCCC)COC(=O)c1cc(-c2cc(C(=O)OCC(CCCC)CCCCCC)c(-c3ccc(C)s3)s2)sc1-c1ccc(C)s1,CCCCCCC(CCCC)COc1ccc(C2(c3ccc(OCC(CCCC)CCCCCC)cc3)c3cc4c(cc3-c3sc5cc(/C=C6\C(=O)c7cc8ccccc8cc7C6=C(C#N)C#N)sc5c32)C(c2ccc(OCC(CCCC)CCCCCC)cc2)(c2ccc(OCC(CCCC)CCCCCC)cc2)c2c-4sc3cc(/C=C4\C(=O)c5cc6ccccc6cc5C4=C(C#N)C#N)sc23)cc1,0.91,13.97,0.648,8.24,-5.41,-3.86,1.55,1.57,-5.31,-3,2.31,1.9
YES,10.1021/acs.chemmater.9b03935,,,CCCCCCC(CCCC)COC(=O)c1cc(-c2cc(C(=O)OCC(CCCC)CCCCCC)c(-c3ccc(C)s3)s2)sc1-c1ccc(C)s1,CCCCCCc1ccc(C2(c3ccc(CCCCCC)cc3)c3cc4c(cc3-c3sc5cc(/C=C6\C(=O)c7ccccc7C6=C(C#N)C#N)sc5c32)C(c2ccc(CCCCCC)cc2)(c2ccc(CCCCCC)cc2)c2c-4sc3cc(/C=C4\C(=O)c5ccccc5C4=C(C#N)C#N)sc23)cc1,0.928,16.44,0.578,8.82,-5.51,-3.78,1.73,1.73,-5.31,-3,2.31,2.31
YES,10.1002/adma.201601803,PDCBT,ITIC,CCCCCCC(CCCC)COC(=O)c1cc(-c2cc(C(=O)OCC(CCCC)CCCCCC)c(-c3ccc(C)s3)s2)sc1-c1ccc(C)s1,CCCCCCc1ccc(C2(c3ccc(CCCCCC)cc3)c3cc4c(cc3-c3sc5cc(/C=C6\C(=O)c7ccccc7C6=C(C#N)C#N)sc5c32)C(c2ccc(CCCCCC)cc2)(c2ccc(CCCCCC)cc2)c2c-4sc3cc(/C=C4\C(=O)c5ccccc5C4=C(C#N)C#N)sc23)cc1,0.94,16.5,0.657,10.16,-5.49,-3.83,1.66,1.59,-5.31,-3,2.31,1.9
YES,10.1021/acs.macromol.9b00793,PDCBT,ITIC-Th1,CCCCCCC(CCCC)COC(=O)c1cc(-c2cc(C(=O)OCC(CCCC)CCCCCC)c(-c3ccc(C)s3)s2)sc1-c1ccc(C)s1,CCCCCCc1ccc(C2(c3ccc(CCCCCC)s3)c3cc4c(cc3-c3sc5cc(C=C6C(=O)c7cc(F)ccc7C6=C(C#N)C#N)sc5c32)C(c2ccc(CCCCCC)s2)(c2ccc(CCCCCC)s2)c2c-4sc3cc(C=C4C(=O)c5cc(F)ccc5C4=C(C#N)C#N)sc23)s1,0.89,16.6,0.552,8.14,-5.74,-4.01,1.73,1.55,-5.31,-3,2.31,1.9
YES,10.1002/adma.201400647,,,CCCCCCc1cc(C)sc1C,C1(/N=C2C(C3=CC=CC=C3)=CC(C4=CC=CC=C4)=N/2)=C(C=C(N1[Zn]N5C(C6=CC=CC=C6)=CC(C7=CC=CC=C7)=C5/N=C8N=C(C=C\8C9=CC=CC=C9)C%10=CC=CC=C%10)C%11=CC=CC=C%11)C%12=CC=CC=C%12,0.82,2.8,0.6,1.39,-5.5,-3.68,1.82,1.82,-4.9,-3,1.9,1.9
YES,10.1002/adma.201400647,,,CCCCCCc1cc(C)sc1C,c1(/N=C2C(c3ccccc3)=C(C#Cc4ccccc4)C(c5ccccc5)=N/2)n([Zn]n6c(/N=C7N=C(C(C#Cc8ccccc8)=C\7c9ccccc9)c%10ccccc%10)c(c%11ccccc%11)c(C#Cc%12ccccc%12)c6c%13ccccc%13)c(c%14ccccc%14)c(C#Cc%15ccccc%15)c1c%16ccccc%16,0.77,9.1,0.59,4.1,-5.6,-3.85,1.75,1.75,-4.9,-3,1.9,1.9
YES,10.1002/adma.201670312,,,CCCCCCc1cc(C)sc1C,CCCCC(CC)CN1C(=O)C2=C(c3ccc(-c4ccccc4)s3)N(CC(CC)CCCC)C(=O)C2=C1c1ccc(C2=CC3C(C=C2)c2ccc(-c4ccc(C5=C6C(=O)N(CC(CC)CCCC)C(c7ccc(-c8ccccc8)s7)=C6C(=O)N5CC(CC)CCCC)s4)cc2C32c3cc(-c4ccc(C5=C6C(=O)N(CC(CC)CCCC)C(c7ccc(-c8ccccc8)s7)=C6C(=O)N5CC(CC)CCCC)s4)ccc3C3C=CC(c4ccc(C5=C6C(=O)N(CC(CC)CCCC)C(c7ccc(-c8ccccc8)s7)=C6C(=O)N5CC(CC)CCCC)s4)=CC32)s1,1.11,10.23,0.54,6.09,-5.6,-3.5,2.1,2.1,-5,-3,2,2
YES,10.1002/adfm.201502413,,,CCCCCCc1cc(C)sc1C,CCCCC(CC)CN1C(=O)C2=C(c3ccc(C#CC4=CC5C(C=C4)c4ccc(C#Cc6ccc(C7=C8C(=O)N(CC(CC)CCCC)C(c9cccs9)=C8C(=O)N7CC(CC)CCCC)s6)cc4C54c5cc(C#Cc6ccc(C7=C8C(=O)N(CC(CC)CCCC)C(c9cccs9)=C8C(=O)N7CC(CC)CCCC)s6)ccc5C5C=CC(C#Cc6ccc(C7=C8C(=O)N(CC(CC)CCCC)C(c9cccs9)=C8C(=O)N7CC(CC)CCCC)s6)=CC54)s3)N(CC(CC)CCCC)C(=O)C2=C1c1cccs1,0.75,2.37,0.426,0.76,-5.3,-3.58,1.72,1.72,-4.94,-3,1.94,1.94
YES,10.1002/adfm.201502413,,,CCCCCCc1cc(C)sc1C,CCCCC(CC)CN1C(=O)C2=C(c3ccc(C4=CC5C(C=C4)c4ccc(-c6ccc(C7=C8C(=O)N(CC(CC)CCCC)C(c9cccs9)=C8C(=O)N7CC(CC)CCCC)s6)cc4C54c5cc(-c6ccc(C7=C8C(=O)N(CC(CC)CCCC)C(c9cccs9)=C8C(=O)N7CC(CC)CCCC)s6)ccc5C5C=CC(c6ccc(C7=C8C(=O)N(CC(CC)CCCC)C(c9cccs9)=C8C(=O)N7CC(CC)CCCC)s6)=CC54)s3)N(CC(CC)CCCC)C(=O)C2=C1c1cccs1,1.1,6.96,0.475,3.63,-5.26,-3.6,1.66,1.66,-4.94,-3,1.94,1.94
YES,10.1002/anie.201207608,,,CCCCCCc1cc(C)sc1C,CCCCCCCCC(CCCCCCCC)n1c(=O)c2ccc3c4c(ccc(c1=O)c24)c1c3c2c3ccc4c(=O)n(C(CCCCCCCC)CCCCCCCC)c(=O)c5ccc(c3c45)c2c2c3ccc4c(=O)n(C(CCCCCCCC)CCCCCCCC)c(=O)c5ccc(c3c54)c12,0.58,4.87,0.57,1.6,-5.81,-3.61,2.2,2.2,-4.9,-3,1.9,1.9
YES,10.1002/adfm.201502413,,,CCCCCCc1cc(C)sc1C,CCCCCCCCCCCCN1C(=O)C2=C(c3ccc(C#CC4=CC5C(C=C4)c4ccc(C#Cc6ccc(C7=C8C(=O)N(CCCCCCCCCCCC)C(c9cccs9)=C8C(=O)N7CCCCCCCCCCCC)s6)cc4C54c5cc(C#Cc6ccc(C7=C8C(=O)N(CCCCCCCCCCCC)C(c9cccs9)=C8C(=O)N7CCCCCCCCCCCC)s6)ccc5C5C=CC(C#Cc6ccc(C7=C8C(=O)N(CCCCCCCCCCCC)C(c9cccs9)=C8C(=O)N7CCCCCCCCCCCC)s6)=CC54)s3)N(CCCCCCCCCCCC)C(=O)C2=C1c1cccs1,0.7,1.96,0.331,0.45,-5.29,-3.57,1.72,1.72,-4.94,-3,1.94,1.94
YES,10.1002/adfm.201502413,,,CCCCCCc1cc(C)sc1C,CCCCCCCCCCCCN1C(=O)C2=C(c3ccc(C4=CC5C(C=C4)c4ccc(-c6ccc(C7=C8C(=O)N(CCCCCCCCCCCC)C(c9cccs9)=C8C(=O)N7CCCCCCCCCCCC)s6)cc4C54c5cc(-c6ccc(C7=C8C(=O)N(CCCCCCCCCCCC)C(c9cccs9)=C8C(=O)N7CCCCCCCCCCCC)s6)ccc5C5C=CC(c6ccc(C7=C8C(=O)N(CCCCCCCCCCCC)C(c9cccs9)=C8C(=O)N7CCCCCCCCCCCC)s6)=CC54)s3)N(CCCCCCCCCCCC)C(=O)C2=C1c1cccs1,0.91,3.88,0.401,1.42,-5.23,-3.57,1.66,1.66,-4.94,-3,1.94,1.94
YES,10.1002/adfm.201502413,,,CCCCCCc1cc(C)sc1C,CCCCCCCCN1C(=O)C2=C(c3ccc(C#CC4=CC5C(C=C4)c4ccc(C#Cc6ccc(C7=C8C(=O)N(CCCCCCCC)C(c9cccs9)=C8C(=O)N7CCCCCCCC)s6)cc4C54c5cc(C#Cc6ccc(C7=C8C(=O)N(CCCCCCCC)C(c9cccs9)=C8C(=O)N7CCCCCCCC)s6)ccc5C5C=CC(C#Cc6ccc(C7=C8C(=O)N(CCCCCCCC)C(c9cccs9)=C8C(=O)N7CCCCCCCC)s6)=CC54)s3)N(CCCCCCCC)C(=O)C2=C1c1cccs1,0.79,1.21,0.289,0.28,-5.29,-3.56,1.73,1.73,-4.94,-3,1.94,1.94
YES,10.1002/adfm.201502413,,,CCCCCCc1cc(C)sc1C,CCCCCCCCN1C(=O)C2=C(c3ccc(C4=CC5C(C=C4)c4ccc(-c6ccc(C7=C8C(=O)N(CCCCCCCC)C(c9cccs9)=C8C(=O)N7CCCCCCCC)s6)cc4C54c5cc(-c6ccc(C7=C8C(=O)N(CCCCCCCC)C(c9cccs9)=C8C(=O)N7CCCCCCCC)s6)ccc5C5C=CC(c6ccc(C7=C8C(=O)N(CCCCCCCC)C(c9cccs9)=C8C(=O)N7CCCCCCCC)s6)=CC54)s3)N(CCCCCCCC)C(=O)C2=C1c1cccs1,0.88,5.21,0.409,1.87,-5.24,-3.55,1.69,1.69,-4.94,-3,1.94,1.94
YES,10.1039/c3cc47289b,,,CCCCCCc1cc(C)sc1C,CCCCCCCCN1C(=O)c2c(c(-c3cccs3)c3c(c2-c2cccs2)-c2cccc4c(-c5ccc(C=O)cc5)ccc-3c24)C1=O,1.03,5.14,0.45,2.4,-6.18,-2.72,3.46,3.46,-4.9,-3,1.9,1.9
YES,10.1002/adma.201103927,,,CCCCCCc1cc(C)sc1C,CCCCCCCCN1C(=O)c2c(c(-c3cccs3)c3c(c2-c2cccs2)-c2cccc4c(C#N)ccc-3c24)C1=O,0.76,4.4,0.56,1.86,-6.1,-3.5,2.6,2.6,-4.9,-3,1.9,1.9
YES,10.1039/c3cc47289b,,,CCCCCCc1cc(C)sc1C,CCCCCCCCN1C(=O)c2c(c(-c3cccs3)c3c(c2-c2cccs2)-c2cccc4c(C(=O)OC)ccc-3c24)C1=O,1.02,3.5,0.45,1.61,-6.12,-2.67,3.45,3.45,-4.9,-3,1.9,1.9
YES,10.1002/adma.201003768,,,CCCCCCc1cc(C)sc1C,COC1=CC2c3cc(OC)ccc3C(=C3c4cc5ccccc5cc4-c4cc5ccccc5cc43)C2C=C1,1.1,3.9,0.4,1.7,-5.3,-3.12,2.18,2.18,-4.9,-3,1.9,1.9
YES,10.1039/d0tc03614e,,,CCCCCCCCC(CCCCCC)COc1cnc2c(C)c(F)c(F)c(-c3ccc(C)s3)c2n1,CCCCC(CC)Cn1c2cc3c(=O)n(C(CC)CC)c(=O)c4ccc5c6c(-c7cc8c(=O)n(C(CC)CC)c(=O)c9cc%10c%11c(c7c7ccc%12c(=O)n(C(CC)CC)c(=O)c%13cc(c%11c7c%12%13)n%10CC(CC)CCCC)c89)cc7c(=O)n(C(CC)CC)c(=O)c8cc1c(c6c78)c2c5c43,1.21,8.2,0.55,5.5,-5.9,-3.6,2.3,2.3,-5.6,-3,2.6,2.6
YES,10.1002/aenm.201970016,,,CCCCCCCCC(CCCCCC)Cn1nc2c(-c3ccc(C)s3)c(F)c(F)c(-c3ccc(-c4cc5c(-c6ccc(CC(CC)CCCC)s6)c6sc(C)cc6c(-c6ccc(CC(CC)CCCC)s6)c5s4)s3)c2n1,CCCCCCc1ccc(C2(c3ccc(CCCCCC)cc3)c3cc4c(cc3-c3sc(-c5sc(/C=C6\C(=O)c7cc(F)c(F)cc7C6=C(C#N)C#N)cc5OCC(CC)CCCC)cc32)C(c2ccc(CCCCCC)cc2)(c2ccc(CCCCCC)cc2)c2cc(-c3sc(/C=C5\C(=O)c6cc(F)c(F)cc6C5=C(C#N)C#N)cc3OCC(CC)CCCC)sc2-4)cc1,0.675,22.27,0.613,9.21,-5.44,-4.19,1.25,1.25,-5.21,-2.99,2.22,2.22
YES,10.1002/adma.201700437,,,CCCCCCCCC(CCCCCC)Cn1nc2c(-c3ccc(C)s3)c(F)c(F)c(-c3ccc(-c4cc5c(-c6ccc(CC(CC)CCCC)s6)c6sc(C)cc6c(-c6ccc(CC(CC)CCCC)s6)c5s4)s3)c2n1,CCCCCCc1ccc(C2(c3ccc(CCCCCC)cc3)c3cc4c(cc3-c3sc(-c5scc(C=C6C(=O)c7ccccc7C6=C(C#N)C#N)c5OCC(CC)CCCC)cc32)C(c2ccc(CCCCCC)cc2)(c2ccc(CCCCCC)cc2)c2cc(-c3scc(/C=C5/C(=O)c6ccccc6C5=C(C#N)C#N)c3OCC(CC)CCCC)sc2-4)cc1,0.848,15.1,0.51,6.5,-5.32,-3.95,1.37,1.37,-5.21,-2.99,2.22,2.22
YES,10.1021/acsami.6b15717,P3HT,MPU1,CCCCCCc1cc(C)sc1C,CCCCC(CC)CN1C(=O)C2=C(c3ccc(/C=C4\SC(=S)N(CC)C4=O)s3)N(CC(CC)CCCC)C(=O)C2=C1c1ccc(/C=C2\SC(=S)N(CC)C2=O)s1,0.64,4.22,0.42,1.14,-5.81,-3.99,1.82,1.48,-5.06,-2.98,2.08,1.9
YES,10.1021/acsami.6b16395,P3HT,NAI-FCN-NAI(BO),CCCCCCc1cc(C)sc1C,CCCCCCC(CCCC)CN1C(=O)c2cccc3c(-c4ccc(-c5ccc6c(c5)C(=C(C#N)C#N)c5cc(-c7ccc(-c8ccc9c%10c(cccc8%10)C(=O)N(CC(CCCC)CCCCCC)C9=O)s7)ccc5-6)s4)ccc(c23)C1=O,0.58,3.25,0.39,0.8,-6.14,-4.21,1.93,1.61,-5.06,-2.98,2.08,1.9
YES,10.1016/j.orgel.2018.06.040,P3HT,NAI-FN-NAI(BO),CCCCCCc1cc(C)sc1C,CCCCCCC(CCCC)CN1C(=O)c2cccc3c(-c4ccc(-c5ccc6c(c5)C(=O)c5cc(-c7ccc(-c8ccc9c%10c(cccc8%10)C(=O)N(CC(CCCC)CCCCCC)C9=O)s7)ccc5-6)s4)ccc(c23)C1=O,0.9,9.3,0.47,3.8,-6.07,-3.96,2.11,2.13,-5.06,-2.98,2.08,1.9
YES,10.1021/acsami.8b00216,P3HT,Qx1b,CCCCCCc1cc(C)sc1C,CCCCCCC1(CCCCCC)c2cc3c(cc2-c2sc(-c4ccc(/C=C5/SC(=S)N(CC)C5=O)c5nc(-c6ccccc6)c(-c6ccccc6)nc45)cc21)C(CCCCCC)(CCCCCC)c1cc(-c2ccc(/C=C4/SC(=S)N(CC)C4=O)c4nc(-c5ccccc5)c(-c5ccccc5)nc24)sc1-3,0.95,7.34,0.69,4.81,-5.35,-3.66,1.69,1.68,-5.06,-2.98,2.08,1.9
YES,10.1016/j.dyepig.2017.03.015,P3HT,DNIT-TT2T,CCCCCCc1cc(C)sc1C,CCCCCCc1ccc(-c2c(-c3ccc(-c4ccc5c6c(cccc46)C(=O)N(CC(CC)CCCC)C5=O)s3)sc3c(-c4ccc(CCCCCC)s4)c(-c4ccc(-c5ccc6c7c(cccc57)C(=O)N(CC(CC)CCCC)C6=O)s4)sc23)s1,0.88,3.28,0.435,1.25,-5.94,-3.75,2.19,2.19,-5.06,-2.98,2.08,1.9
YES,10.1016/j.synthmet.2017.12.005,P3HT,IDT-CA,CCCCCCc1cc(C)sc1C,CCCCCCc1ccc(C2(c3ccc(CCCCCC)cc3)c3cc4c(cc3-c3sc(-c5ccc(/C=C(\C#N)C(=O)OCC)c6nsnc56)cc32)C(c2ccc(CCCCCC)cc2)(c2ccc(CCCCCC)cc2)c2cc(-c3ccc(/C=C(\C#N)C(=O)OCC)c5nsnc35)sc2-4)cc1,0.84,7.77,0.64,4.19,-5.59,-3.64,1.95,1.66,-5.06,-2.98,2.08,1.9
YES,10.1002/solr.201700166,P3HT,BT2,CCCCCCc1cc(C)sc1C,CCCCCCc1ccc(C2(c3ccc(CCCCCC)cc3)c3cc4c(cc3-c3sc(-c5ccc(/C=C6/SC(=O)N(CC)C6=O)c6nsnc56)cc32)C(c2ccc(CCCCCC)cc2)(c2ccc(CCCCCC)cc2)c2cc(-c3ccc(/C=C5/SC(=O)N(CC)C5=O)c5nsnc35)sc2-4)cc1,0.97,7.59,0.67,4.93,-5.5,-3.53,1.97,1.82,-5.06,-2.98,2.08,1.9
YES,10.1021/acsami.8b00216,P3HT,Qx1,CCCCCCc1cc(C)sc1C,CCCCCCc1ccc(C2(c3ccc(CCCCCC)cc3)c3cc4c(cc3-c3sc(-c5ccc(/C=C6/SC(=S)N(CC)C6=O)c6nc(-c7ccccc7)c(-c7ccccc7)nc56)cc32)C(c2ccc(CCCCCC)cc2)(c2ccc(CCCCCC)cc2)c2cc(-c3ccc(/C=C5/SC(=S)N(CC)C5=O)c5nc(-c6ccccc6)c(-c6ccccc6)nc35)sc2-4)cc1,1,6.02,0.67,4.03,-5.42,-3.6,1.82,1.74,-5.06,-2.98,2.08,1.9
YES,10.1016/j.synthmet.2017.12.005,P3HT,IDT-RCN,CCCCCCc1cc(C)sc1C,CCCCCCc1ccc(C2(c3ccc(CCCCCC)cc3)c3cc4c(cc3-c3sc(-c5ccc(/C=c6\sc(=C(C#N)C#N)n(CC)c6=O)c6nsnc56)cc32)C(c2ccc(CCCCCC)cc2)(c2ccc(CCCCCC)cc2)c2cc(-c3ccc(/C=c5\sc(=C(C#N)C#N)n(CC)c5=O)c5nsnc35)sc2-4)cc1,0.69,7.92,0.63,3.42,-5.575,-3.77,1.81,1.57,-5.06,-2.98,2.08,1.9
YES,10.1021/acsami.8b10312,P3HT,IDT-RCN,CCCCCCc1cc(C)sc1C,CCCCCCc1ccc(C2(c3ccc(CCCCCC)cc3)c3cc4c(cc3-c3sc(-c5ccc(/C=c6\sc(=C(C#N)C#N)n(CC)c6=O)c6nsnc56)cc32)C(c2ccc(CCCCCC)cc2)(c2ccc(CCCCCC)cc2)c2cc(-c3ccc(/C=c5\sc(=C(C#N)C#N)n(CC)c5=O)c5nsnc35)sc2-4)cc1,0.72,5.81,0.61,2.55,-5.575,-3.77,1.81,1.57,-5.06,-2.98,2.08,1.9
YES,10.1039/C5EE02477C,P3HT,IDT-BT-R,CCCCCCc1cc(C)sc1C,CCCCCCc1ccc(C2(c3ccc(CCCCCC)cc3)c3cc4c(cc3-c3sc(-c5ccc(/C=C6\SC(=S)N(CC)C6=O)c6nsnc56)cc32)C(c2ccc(CCCCCC)cc2)(c2ccc(CCCCCC)cc2)c2cc(-c3ccc(/C=C5\SC(=S)N(CC)C5=O)c5nsnc35)sc2-4)cc1,0.84,8.91,0.681,5.12,-5.413,-3.66,1.75,1.69,-5.06,-2.98,2.08,1.9
YES,10.1021/acsami.6b16395,P3HT,NAI-FN-NAI(HD),CCCCCCc1cc(C)sc1C,CCCCCCCCC(CCCCCC)CN1C(=O)c2cccc3c(-c4ccc(-c5ccc6c(c5)C(=O)c5cc(-c7ccc(-c8ccc9c%10c(cccc8%10)C(=O)N(CC(CCCCCC)CCCCCCCC)C9=O)s7)ccc5-6)s4)ccc(c23)C1=O,0.88,7.55,0.43,2.8,-6.06,-3.98,2.08,2.12,-5.06,-2.98,2.08,1.9
YES,10.1021/ja5110602,P3HT,FBR,CCCCCCc1cc(C)sc1C,CCCCCCCCC1(CCCCCCCC)c2cc(-c3ccc(/C=C4\SC(=S)N(CC)C4=O)c4nsnc34)ccc2-c2ccc(-c3ccc(/C=C4\SC(=S)N(CC)C4=O)c4nsnc34)cc21,0.82,7.95,0.63,4.11,-5.787,-3.673,2.11,2.117,-5.06,-2.98,2.08,1.9
YES,10.1039/C8QM00223A,P3HT,DTFBR,CCCCCCc1cc(C)sc1C,CCCCCCCCC1(CCCCCCCC)c2cc3c(cc2-c2cc4c(cc21)-c1sc(-c2ccc(/C=C5/SC(=S)N(CC)C5=O)c5nsnc25)cc1C4(c1ccc(CCCCCC)cc1)c1ccc(CCCCCC)cc1)C(c1ccc(CCCCCC)cc1)(c1ccc(CCCCCC)cc1)c1cc(-c2ccc(/C=C4/SC(=S)N(CC)C4=O)c4nsnc24)sc1-3,0.71,8.15,0.62,3.68,-5.54,-3.68,1.86,1.74,-5.06,-2.98,2.08,1.9
YES,10.1002/solr.201700166,P3HT,BT2b,CCCCCCc1cc(C)sc1C,CCCCCCCCC1(CCCCCCCC)c2cc3c(cc2-c2sc(-c4ccc(/C=C5/SC(=O)N(CC)C5=O)c5nsnc45)cc21)C(CCCCCCCC)(CCCCCCCC)c1cc(-c2ccc(/C=C4/SC(=O)N(CC)C4=O)c4nsnc24)sc1-3,0.92,10.02,0.66,6.08,-5.41,-3.56,1.85,1.75,-5.06,-2.98,2.08,1.9
YES,10.1016/j.orgel.2018.06.040,P3HT,PI-FN-PI(DT),CCCCCCc1cc(C)sc1C,CCCCCCCCCCCCC(CCCCCCCCCC)CN1C(=O)c2ccc(-c3ccc(-c4ccc5c(c4)C(=O)c4cc(-c6ccc(-c7ccc8c(c7)C(=O)N(CC(CCCCCCCCCC)CCCCCCCCCCCC)C8=O)s6)ccc4-5)s3)cc2C1=O,0.91,4.95,0.48,2.2,-6.02,-3.92,2.1,2.07,-5.06,-2.98,2.08,1.9
YES,10.1016/j.orgel.2018.06.040,P3HT,NAI-FN-NAI(DT),CCCCCCc1cc(C)sc1C,CCCCCCCCCCCCC(CCCCCCCCCC)CN1C(=O)c2cccc3c(-c4ccc(-c5ccc6c(c5)C(=O)c5cc(-c7ccc(-c8ccc9c%10c(cccc8%10)C(=O)N(CC(CCCCCCCCCC)CCCCCCCCCCCC)C9=O)s7)ccc5-6)s4)ccc(c23)C1=O,0.89,2.55,0.35,0.75,-6.09,-3.97,2.12,2.13,-5.06,-2.98,2.08,1.9
YES,10.1039/C7CC06369E,P3HT,N6,CCCCCCc1cc(C)sc1C,CCCCCCCCN1C(=O)C(C#N)=C(C)/C(=C\c2ccc(-c3cc4c5c(c(-c6ccc(/C=C7/C(=O)N(CCCCCCCC)C(=O)C(C#N)=C7C)s6)cc6c5c3C(=O)N(CCCCCCCC)C6=O)C(=O)N(CCCCCCCC)C4=O)s2)C1=O,0.9,10.78,0.63,6.11,-6.38,-3.98,2.4,1.53,-5.06,-2.98,2.08,1.9
YES,10.1039/C7CC06369E,P3HT,N5,CCCCCCc1cc(C)sc1C,CCCCCCCCN1C(=O)c2cc(-c3ccc(/C=C(\C#N)C(=O)OCCOC)s3)c3c4c(cc(-c5ccc(/C=C(\C#N)C(=O)OCCOC)s5)c(c24)C1=O)C(=O)N(CCCCCCCC)C3=O,0.97,7.03,0.59,4.03,-6.34,-3.73,2.61,2.03,-5.06,-2.98,2.08,1.9
YES,10.1039/c7cc03122j,P3HT,N4,CCCCCCc1cc(C)sc1C,CCCCCCCCN1C(=O)c2cc(-c3ccc(C=C4C(=O)c5ccccc5C4=O)s3)c3c4c(cc(-c5ccc(C=C6C(=O)c7ccccc7C6=O)s5)c(c24)C1=O)C(=O)N(CCCCCCCC)C3=O,0.91,6.69,0.58,3.52,-5.54,-3.67,1.87,1.87,-5.06,-2.98,2.08,1.9
YES,10.1039/c7cc03122j,P3HT,N3,CCCCCCc1cc(C)sc1C,CCCCCCCCN1C(=O)c2cc(-c3ccc(C=C4SC(=S)N(CC)C4=O)s3)c3c4c(cc(-c5ccc(C=C6SC(=S)N(CC)C6=O)s5)c(c24)C1=O)C(=O)N(CCCCCCCC)C3=O,0.87,8.87,0.6,4.62,-5.76,-3.97,1.79,1.79,-5.06,-2.98,2.08,1.9
YES,10.1039/C8TC03963A,P3HT,BTA101,CCCCCCc1cc(C)sc1C,CCCCCCCCn1nc2c(/C=C3/SC(=S)N(CC)C3=O)c(OC)c(OC)c(-c3cc4c(s3)-c3cc5c(cc3C4(c3ccc(CCCCCC)cc3)c3ccc(CCCCCC)cc3)-c3sc(-c4c(OC)c(OC)c(/C=C6/SC(=S)N(CC)C6=O)c6nn(CCCCCCCC)nc46)cc3C5(c3ccc(CCCCCC)cc3)c3ccc(CCCCCC)cc3)c2n1,1.19,5.33,0.56,3.55,-5.41,-3.55,1.86,1.88,-5.06,-2.98,2.08,1.9
YES,10.1021/acsami.8b10312,P3HT,BTA3,CCCCCCc1cc(C)sc1C,CCCCCCCCn1nc2c(/C=c3\sc(=C(C#N)C#N)n(CC)c3=O)ccc(-c3cc4c(s3)-c3cc5c(cc3C4(c3ccc(CCCCCC)cc3)c3ccc(CCCCCC)cc3)-c3sc(-c4ccc(/C=c6\sc(=C(C#N)C#N)n(CC)c6=O)c6nn(CCCCCCCC)nc46)cc3C5(c3ccc(CCCCCC)cc3)c3ccc(CCCCCC)cc3)c2n1,0.9,9.64,0.65,5.64,-5.415,-3.445,1.97,1.76,-5.06,-2.98,2.08,1.9
YES,10.1002/cjoc.201700792,P3HT,BTA23,CCCCCCc1cc(C)sc1C,CCCCCCCCn1nc2c(/C=c3\sc(=C(C#N)C#N)n(CC)c3=O)ccc(-c3ccc4c(c3)C3(c5ccccc5-c5ccccc53)c3cc(-c5ccc(/C=c6\sc(=C(C#N)C#N)n(CC)c6=O)c6nn(CCCCCCCC)nc56)ccc3-4)c2n1,0.9,3.98,0.52,1.86,-5.7,-3.57,2.13,2.15,-5.06,-2.98,2.08,1.9
YES,10.1021/acsmacrolett.7b00097,P3HT,BTA2,CCCCCCc1cc(C)sc1C,CCCCCCCCn1nc2c(/C=C3\SC(=O)N(CC)C3=O)ccc(-c3cc4c(s3)-c3cc5c(cc3C4(c3ccc(CCCCCC)cc3)c3ccc(CCCCCC)cc3)-c3sc(-c4ccc(/C=C6\SC(=O)N(CC)C6=O)c6nn(CCCCCCCC)nc46)cc3C5(c3ccc(CCCCCC)cc3)c3ccc(CCCCCC)cc3)c2n1,1.22,6.15,0.6,4.5,-5.43,-3.38,2.05,2,-5.06,-2.98,2.08,1.9
YES,10.1002/aenm.201602269,P3HT,BTA1,CCCCCCc1cc(C)sc1C,CCCCCCCCn1nc2c(/C=C3\SC(=S)N(CC)C3=O)ccc(-c3cc4c(s3)-c3cc5c(cc3C4(c3ccc(CCCCCC)cc3)c3ccc(CCCCCC)cc3)-c3sc(-c4ccc(/C=C6\SC(=S)N(CC)C6=O)c6nn(CCCCCCCC)nc46)cc3C5(c3ccc(CCCCCC)cc3)c3ccc(CCCCCC)cc3)c2n1,1.02,7.34,0.7,5.24,-5.51,-3.55,1.96,1.85,-5.06,-2.98,2.08,1.9
YES,10.1002/cjoc.201700792,P3HT,BTA21,CCCCCCc1cc(C)sc1C,CCCCCCCCn1nc2c(/C=C3\SC(=S)N(CC)C3=O)ccc(-c3ccc4c(c3)C3(c5ccccc5-c5ccccc53)c3cc(-c5ccc(/C=C6\SC(=S)N(CC)C6=O)c6nn(CCCCCCCC)nc56)ccc3-4)c2n1,1.07,5.35,0.43,2.46,-5.76,-3.56,2.2,2.19,-5.06,-2.98,2.08,1.9
YES,10.1002/cjoc.201700792,P3HT,BTA27,CCCCCCc1cc(C)sc1C,CCCCCCCCn1nc2c(C=C(C#N)C#N)ccc(-c3ccc4c(c3)C3(c5ccccc5-c5ccccc53)c3cc(-c5ccc(C=C(C#N)C#N)c6nn(CCCCCCCC)nc56)ccc3-4)c2n1,0.6,2.89,0.36,0.62,-6.08,-3.81,2.27,2.21,-5.06,-2.98,2.08,1.9
YES,10.1039/c7ta05108e,P3HT,ATT-3,CCCCCCc1cc(C)sc1C,CCCCCCCCOC(=O)c1cc2c(-c3cc4c(s3)-c3cc5c(cc3C4(c3ccc(CCCCCC)cc3)c3ccc(CCCCCC)cc3)-c3sc(-c4sc(/C=C6/SC(=S)N(CC)C6=O)c6sc(C(=O)OCCCCCCCC)cc46)cc3C5(c3ccc(CCCCCC)cc3)c3ccc(CCCCCC)cc3)sc(/C=C3/SC(=S)N(CC)C3=O)c2s1,0.927,10.93,0.62,6.26,-5.32,-3.4,1.92,1.61,-5.06,-2.98,2.08,1.9
YES,10.1002/aenm.201700746,J81,ITIC,CCCCCCCCC(CCCCCC)Cn1nc2c(-c3ccc(C)s3)c(F)c(F)c(-c3ccc(-c4cc5c(-c6ccc([Si](CCC)(CCC)CCC)s6)c6oc(C)cc6c(-c6ccc([Si](CCC)(CCC)CCC)s6)c5o4)s3)c2n1,CCCCCCc1ccc(C2(c3ccc(CCCCCC)cc3)c3cc4c(cc3-c3sc5cc(/C=C6\C(=O)c7ccccc7C6=C(C#N)C#N)sc5c32)C(c2ccc(CCCCCC)cc2)(c2ccc(CCCCCC)cc2)c2c-4sc3cc(/C=C4\C(=O)c5ccccc5C4=C(C#N)C#N)sc23)cc1,0.95,15.27,0.731,10.6,-5.49,-3.83,1.66,1.59,-5.43,-2.98,2.45,
YES,10.1002/aenm.201700746,J81,m-ITIC,CCCCCCCCC(CCCCCC)Cn1nc2c(-c3ccc(C)s3)c(F)c(F)c(-c3ccc(-c4cc5c(-c6ccc([Si](CCC)(CCC)CCC)s6)c6oc(C)cc6c(-c6ccc([Si](CCC)(CCC)CCC)s6)c5o4)s3)c2n1,CCCCCCc1cccc(C2(c3cccc(CCCCCC)c3)c3cc4c(cc3-c3sc5cc(/C=C6\C(=O)c7ccccc7C6=C(C#N)C#N)sc5c32)C(c2cccc(CCCCCC)c2)(c2cccc(CCCCCC)c2)c2c-4sc3cc(/C=C4\C(=O)c5ccccc5C4=C(C#N)C#N)sc23)c1,0.96,16.48,0.698,11.05,-5.52,-3.82,1.7,1.58,-5.43,-2.98,2.45,
YES,10.1021/jacs.8b12126,,,CCCCCCCCC(CCCCCC)COc1cnc2c(C)c(F)c(F)c(-c3ccc(C)s3)c2n1,CCCCC(CC)CC1(CC(CC)CCCC)c2cc(/C=C3\C(=O)c4cc(Cl)c(Cl)cc4C3=C(C#N)C#N)sc2-c2sc(-c3cc(F)c(-c4cc5c(s4)-c4sc(/C=C6\C(=O)c7cc(Cl)c(Cl)cc7C6=C(C#N)C#N)cc4C5(CC(CC)CCCC)CC(CC)CCCC)cc3F)cc21,0.94,15.99,0.68,10.42,-5.54,-3.87,1.67,1.67,-5.54,-2.98,2.56,2.56
YES,10.1021/jacs.8b12126,,,CCCCCCCCC(CCCCCC)COc1cnc2c(C)c(F)c(F)c(-c3ccc(C)s3)c2n1,CCCCC(CC)CC1(CC(CC)CCCC)c2cc(/C=C3\C(=O)c4ccccc4C3=C(C#N)C#N)sc2-c2sc(-c3cc(F)c(-c4cc5c(s4)-c4sc(/C=C6\C(=O)c7ccccc7C6=C(C#N)C#N)cc4C5(CC(CC)CCCC)CC(CC)CCCC)cc3F)cc21,1.04,6.51,0.541,3.68,-5.49,-2.98,2.51,2.51,-5.54,-2.98,2.56,2.56
