Repository: sunyrain/OPV2D

# OPV-DB device data browser

The website presents the published [OPV-DB v2.0.0 dataset](https://doi.org/10.5281/zenodo.23951239).

| Collection | Observations | Source DOIs |
|---|---:|---:|
| [Standard binary](https://sunyrain.github.io/OPV2D/) | 32,778 | 7,360 |
| [Standard ternary](https://sunyrain.github.io/OPV2D/ternary.html) | 2,588 | 461 |
| [Indoor photovoltaics](https://sunyrain.github.io/OPV2D/indoor.html) | 1,678 | 166 |

The primary binary collection has two nested subsets: 27,863 strict-performance
records and 19,299 strict-molecular records. Ternary and indoor collections have
partial literature coverage; records can overlap across topics.

File: Active_Database.csv (part 22 of 26)
Checked,DOI,Donor,Acceptor,Donor SMILES,Acceptor SMILES,Voc,Jsc,FF,PCE,HOMO_A,LUMO_A,Ehl_A,Eg_A,HOMO_D,LUMO_D,Ehl_D,Eg_D
YES,10.1021/acs.nanolett.0c05045,,,CCCCCCCCC(CCCCCC)COc1cnc2c(C)c(F)c(F)c(-c3ccc(C)s3)c2n1,CCCCC(CC)Cn1nc2c(n1)c1c3sc4cc(/C=C5\C(=O)c6cc(F)c(F)cc6C5=C(C#N)C#N)sc4c3n(CC(CC)CCCC)c1c1c2c2sc3cc(/C=C4\C(=O)c5cc(F)c(F)cc5C4=C(C#N)C#N)sc3c2n1CC(CC)CCCC,0.85,15.3,0.528,6.9,-5.56,-4.11,1.45,1.45,-5.54,-2.98,2.56,2.56
YES,10.1038/s41467-019-08508-3,,,CCCCCCCCC(CCCCCC)COc1cnc2c(C)c(F)c(F)c(-c3ccc(C)s3)c2n1,CCCCCCC1(CCCCCC)c2cc(/C=C3\C(=O)c4ccc(F)cc4C3=C(C#N)C#N)sc2-c2c(OC)c3c(c(OC)c21)-c1sc(/C=C2\C(=O)c4ccc(F)cc4C2=C(C#N)C#N)cc1C3(CCCCCC)CCCCCC,0.906,19.87,0.748,13.46,-5.8,-3.93,1.87,1.87,-5.54,-2.98,2.56,2.56
YES,10.1038/s41467-019-08508-3,,,CCCCCCCCC(CCCCCC)COc1cnc2c(C)c(F)c(F)c(-c3ccc(C)s3)c2n1,CCCCCCC1(CCCCCC)c2cc(/C=C3\C(=O)c4ccccc4C3=C(C#N)C#N)sc2-c2c(OC)c3c(c(OC)c21)-c1sc(/C=C2\C(=O)c4ccccc4C2=C(C#N)C#N)cc1C3(CCCCCC)CCCCCC,0.969,16.92,0.681,11.16,-5.69,-3.89,1.8,1.8,-5.54,-2.98,2.56,2.56
YES,10.1039/c9ee02433f,,,CCCCCCCCC(CCCCCC)COc1cnc2c(C)c(F)c(F)c(-c3ccc(C)s3)c2n1,CCCCCCC1(CCCCCC)c2cc3c(cc2-c2sc(/C=C4\C(=O)c5cc(F)ccc5C4=C(C#N)C#N)cc21)C(CCCCCC)(CCCCCC)c1cc(/C=C2\C(=O)c4ccc(F)cc4C2=C(C#N)C#N)sc1-3,0.91,19.09,0.749,13.01,-5.78,-4,1.78,1.78,-5.54,-2.98,2.56,2.56
YES,10.1007/s11426-019-9599-1,,,CCCCCCCCC(CCCCCC)COc1cnc2c(C)c(F)c(F)c(-c3ccc(C)s3)c2n1,CCCCCCC1(CCCCCC)c2cc3c(cc2-c2sc(/C=C4\C(=O)c5ccccc5C4=C(C#N)C#N)cc21)C(CCCCCC)(CCCCCC)c1cc(/C=C2\C(=O)c4ccccc4C2=C(C#N)C#N)sc1-3,0.96,18.62,0.738,13.19,-5.74,-3.9,1.84,1.84,-5.54,-2.98,2.56,2.56
YES,10.1038/s41467-018-03207-x,,,CCCCCCCCC(CCCCCC)COc1cnc2c(C)c(F)c(F)c(-c3ccc(C)s3)c2n1,CCCCCCC1(CCCCCC)c2cc3c(cc2-c2sc(/C=C4\C(=O)c5ccccc5C4=C(C#N)C#N)cc21)C(CCCCCC)(CCCCCC)c1cc(/C=C2\C(=O)c4ccccc4C2=C(C#N)C#N)sc1-3,0.962,17.44,0.733,12.7,-5.74,-3.9,1.84,1.84,-5.54,-2.98,2.56,2.56
YES,10.1039/c9ee02433f,,,CCCCCCCCC(CCCCCC)COc1cnc2c(C)c(F)c(F)c(-c3ccc(C)s3)c2n1,CCCCCCC1(CCCCCC)c2cc3c(cc2-c2sc(/C=C4\C(=O)c5ccccc5C4=C(C#N)C#N)cc21)C(CCCCCC)(CCCCCC)c1cc(/C=C2\C(=O)c4ccccc4C2=C(C#N)C#N)sc1-3,0.96,17.43,0.743,12.44,-5.69,-3.98,1.71,1.71,-5.54,-2.98,2.56,2.56
YES,10.1002/aenm.202070158,,,CCCCCCCCC(CCCCCC)COc1cnc2c(C)c(F)c(F)c(-c3ccc(C)s3)c2n1,CCCCCCC1(CCCCCC)c2cc3c(cc2-c2sc(/C=C4\C(=O)c5ccccc5C4=C(C#N)C#N)cc21)C(CCCCCC)(CCCCCC)c1cc(/C=C2\C(=O)c4ccccc4C2=C(C#N)C#N)sc1-3,0.97,20.2,0.63,12.4,-5.69,-3.98,1.71,1.71,-5.54,-2.98,2.56,2.56
YES,10.1039/C8EE02560F,PTQ10,IDIC,CCCCCCCCC(CCCCCC)COc1cnc2c(C)c(F)c(F)c(-c3ccc(C)s3)c2n1,CCCCCCC1(CCCCCC)c2cc3c(cc2-c2sc(/C=C4\C(=O)c5ccccc5C4=C(C#N)C#N)cc21)C(CCCCCC)(CCCCCC)c1cc(/C=C2\C(=O)c4ccccc4C2=C(C#N)C#N)sc1-3,0.943,18.75,0.697,12.32,-5.705,-3.997,1.71,1.636,-5.54,-2.98,2.56,1.92
YES,10.1021/acsami.9b22666,,,CCCCCCCCC(CCCCCC)COc1cnc2c(C)c(F)c(F)c(-c3ccc(C)s3)c2n1,CCCCCCC1(CCCCCC)c2cc3c(cc2-c2sc(/C=C4\C(=O)c5ccccc5C4=C(C#N)C#N)cc21)C(CCCCCC)(CCCCCC)c1cc(/C=C2\C(=O)c4ccccc4C2=C(C#N)C#N)sc1-3,0.952,17.42,0.702,11.86,-5.69,-3.98,1.71,1.71,-5.54,-2.98,2.56,2.56
YES,10.1039/c8ee02560f,,,CCCCCCCCC(CCCCCC)COc1cnc2c(C)c(F)c(F)c(-c3ccc(C)s3)c2n1,CCCCCCC1(CCCCCC)c2cc3c(cc2-c2sc(/C=C4\C(=O)c5ccccc5C4=C(C#N)C#N)cc21)C(CCCCCC)(CCCCCC)c1cc(/C=C2\C(=O)c4ccccc4C2=C(C#N)C#N)sc1-3,0.939,18.71,0.669,11.75,-5.69,-3.98,1.71,1.71,-5.54,-2.98,2.56,2.56
YES,10.1002/aenm.201800856,,,CCCCCCCCC(CCCCCC)COc1cnc2c(C)c(F)c(F)c(-c3ccc(C)s3)c2n1,CCCCCCC1(CCCCCC)c2cc3c(cc2-c2sc(/C=C4\C(=O)c5cscc5C4=C(C#N)C#N)cc21)C(CCCCCC)(CCCCCC)c1cc(/C=C2\C(=O)c4cscc4C2=C(C#N)C#N)sc1-3,0.93,17.5,0.746,12.2,-5.84,-3.98,1.86,1.86,-5.54,-2.98,2.56,2.56
YES,10.1021/acs.chemmater.9b01175,,,CCCCCCCCC(CCCCCC)COc1cnc2c(C)c(F)c(F)c(-c3ccc(C)s3)c2n1,CCCCCCc1ccc(C2(c3ccc(CCCCCC)cc3)c3cc4c(cc3-c3sc(-c5scc(/C=C6\C(=O)c7cc(F)c(F)cc7C6=C(C#N)C#N)c5SCC(CC)CCCC)cc32)C(c2ccc(CCCCCC)cc2)(c2ccc(CCCCCC)cc2)c2cc(-c3scc(/C=C5\C(=O)c6cc(F)c(F)cc6C5=C(C#N)C#N)c3SCC(CC)CCCC)sc2-4)cc1,0.996,19.67,0.623,12.2,-5.54,-3.89,1.65,1.65,-5.54,-2.98,2.56,2.56
YES,10.1002/aenm.201800856,,,CCCCCCCCC(CCCCCC)COc1cnc2c(C)c(F)c(F)c(-c3ccc(C)s3)c2n1,CCCCCCc1ccc(C2(c3ccc(CCCCCC)cc3)c3cc4c(cc3-c3sc(C=C5C(=O)c6cscc6C5=C(C#N)C#N)cc32)C(c2ccc(CCCCCC)cc2)(c2ccc(CCCCCC)cc2)c2cc(/C=C3\C(=O)c5cscc5C3=C(C#N)C#N)sc2-4)cc1,0.98,13.9,0.54,7.4,-5.91,-3.94,1.97,1.97,-5.54,-2.98,2.56,2.56
YES,10.1021/acsami.9b22666,,,CCCCCCCCC(CCCCCC)COc1cnc2c(C)c(F)c(F)c(-c3ccc(C)s3)c2n1,CCCCCCc1ccc(C2(c3ccc(CCCCCC)cc3)c3cc4c(cc3-c3sc5cc(/C=C6\C(=O)c7ccccc7C6=C(C#N)C#N)sc5c32)C(c2ccc(CCCCCC)cc2)(c2ccc(CCCCCC)cc2)c2c-4sc3cc(/C=C4\C(=O)c5ccccc5C4=C(C#N)C#N)sc23)cc1,1.026,17.3,0.593,10.9,-5.51,-3.84,1.67,1.67,-5.54,-2.98,2.56,2.56
YES,10.1002/aenm.201800815,,,CCCCCCCCC(CCCCCC)COc1cnc2c(C)c(F)c(F)c(-c3ccc(C)s3)c2n1,CCCCCCc1cccc(C2(c3cccc(CCCCCC)c3)c3cc4c(cc3-c3sc5cc(/C=C6\C(=O)c7cc(F)c(F)cc7C6=C(C#N)C#N)sc5c32)C(c2cccc(CCCCCC)c2)(c2cccc(CCCCCC)c2)c2c-4sc3cc(/C=C4\C(=O)c5cc(F)c(F)cc5C4=C(C#N)C#N)sc23)c1,0.902,19.76,0.703,12.53,-5.73,-4.02,1.71,1.71,-5.54,-2.98,2.56,2.56
YES,10.1002/aenm.201800815,,,CCCCCCCCC(CCCCCC)COc1cnc2c(C)c(F)c(F)c(-c3ccc(C)s3)c2n1,CCCCCCc1cccc(C2(c3cccc(CCCCCC)c3)c3cc4c(cc3-c3sc5cc(/C=C6\C(=O)c7ccc(F)cc7C6=C(C#N)C#N)sc5c32)C(c2cccc(CCCCCC)c2)(c2cccc(CCCCCC)c2)c2c-4sc3cc(/C=C4\C(=O)c5ccc(F)cc5C4=C(C#N)C#N)sc23)c1,0.955,18.98,0.691,12.53,-5.73,-3.95,1.78,1.78,-5.54,-2.98,2.56,2.56
YES,10.1039/c8ta05920a,,,CCCCCCCCC(CCCCCC)COc1cnc2c(C)c(F)c(F)c(-c3ccc(C)s3)c2n1,CCCCCCCCC1(CCCCCCCC)Oc2cc(/C=C3\C(=O)c4ccccc4C3=C(C#N)C#N)sc2-c2cc3c(cc21)-c1sc(/C=C2\C(=O)c4ccccc4C2=C(C#N)C#N)cc1OC3(CCCCCCCC)CCCCCCCC,0.9,17.17,0.675,10.42,-5.67,-3.89,1.78,1.78,-5.54,-2.98,2.56,2.56
YES,10.1039/c8ta05920a,,,CCCCCCCCC(CCCCCC)COc1cnc2c(C)c(F)c(F)c(-c3ccc(C)s3)c2n1,CCCCCCCCC1(CCCCCCCC)Oc2cc3c(cc2-c2sc(/C=C4\C(=O)c5ccccc5C4=C(C#N)C#N)cc21)OC(CCCCCCCC)(CCCCCCCC)c1cc(/C=C2\C(=O)c4ccccc4C2=C(C#N)C#N)sc1-3,0.95,4.87,0.426,1.97,-5.85,-3.83,2.02,2.02,-5.54,-2.98,2.56,2.56
YES,10.1016/j.joule.2019.12.004,,,CCCCCCCCC(CCCCCC)COc1cnc2c(C)c(F)c(F)c(-c3ccc(C)s3)c2n1,CCCCCCCCCCCc1c(/C=C2\C(=O)c3cc(Cl)c(Cl)cc3C2=C(C#N)C#N)sc2c1sc1c3c4nsnc4c4c5sc6c(CCCCCCCCCCC)c(/C=C7\C(=O)c8cc(Cl)c(Cl)cc8C7=C(C#N)C#N)sc6c5n(CC(CC)CCCC)c4c3n(CC(CC)CCCC)c21,0.847,25.67,0.707,15.38,-5.68,-4.12,1.56,1.56,-5.54,-2.98,2.56,2.56
YES,10.1007/s11426-019-9599-1,,,CCCCCCCCC(CCCCCC)COc1cnc2c(C)c(F)c(F)c(-c3ccc(C)s3)c2n1,CCCCCCCCCCCc1c(/C=C2\C(=O)c3cc(F)c(F)cc3C2=C(C#N)C#N)sc2c1sc1c3c4nsnc4c4c5sc6c(CCCCCCCCCCC)c(/C=C7\C(=O)c8cc(F)c(F)cc8C7=C(C#N)C#N)sc6c5n(CC(CC)CCCC)c4c3n(CC(CC)CCCC)c21,0.828,26.64,0.746,16.53,-5.65,-4.1,1.55,1.55,-5.54,-2.98,2.56,2.56
YES,10.1016/j.joule.2019.12.004,,,CCCCCCCCC(CCCCCC)COc1cnc2c(C)c(F)c(F)c(-c3ccc(C)s3)c2n1,CCCCCCCCCCCc1c(/C=C2\C(=O)c3cc(F)c(F)cc3C2=C(C#N)C#N)sc2c1sc1c3c4nsnc4c4c5sc6c(CCCCCCCCCCC)c(/C=C7\C(=O)c8cc(F)c(F)cc8C7=C(C#N)C#N)sc6c5n(CC(CC)CCCC)c4c3n(CC(CC)CCCC)c21,0.84,25.22,0.725,15.37,-5.65,-4.1,1.55,1.55,-5.54,-2.98,2.56,2.56
YES,10.1021/acs.nanolett.0c05045,,,CCCCCCCCC(CCCCCC)COc1cnc2c(C)c(F)c(F)c(-c3ccc(C)s3)c2n1,CCCCCCCCCCCc1c(/C=C2\C(=O)c3cc(F)c(F)cc3C2=C(C#N)C#N)sc2c1sc1c3c4nsnc4c4c5sc6c(CCCCCCCCCCC)c(/C=C7\C(=O)c8cc(F)c(F)cc8C7=C(C#N)C#N)sc6c5n(CC(CC)CCCC)c4c3n(CC(CC)CCCC)c21,0.86,24.9,0.693,15,-5.65,-4.1,1.55,1.55,-5.54,-2.98,2.56,2.56
YES,10.1016/j.joule.2019.12.004,,,CCCCCCCCC(CCCCCC)COc1cnc2c(C)c(F)c(F)c(-c3ccc(C)s3)c2n1,CCCCCCCCCCCc1c(/C=C2\C(=O)c3cc(F)c(F)cc3C2=C(C#N)C#N)sc2c1sc1c3c4nsnc4c4c5sc6c(CCCCCCCCCCC)c(/C=C7\C(=O)c8cc(F)c(F)cc8C7=C(C#N)C#N)sc6c5n(CCC(CC)CCCC)c4c3n(CCC(CC)CCCC)c21,0.844,25.76,0.717,15.59,-5.68,-4.06,1.62,1.62,-5.54,-2.98,2.56,2.56
YES,10.1039/d0tc04601a,,,CCCCCCCCC(CCCCCC)COc1cnc2c(C)c(F)c(F)c(-c3ccc(C)s3)c2n1,CCCCCCCCN1C(=O)c2c(/C=C3\C(=O)c4ccccc4C3=C(C#N)C#N)sc(-c3cc4c(s3)-c3cc5c(cc3C4(c3ccc(CCCCCC)cc3)c3ccc(CCCCCC)cc3)-c3sc(-c4sc(/C=C6\C(=O)c7ccccc7C6=C(C#N)C#N)c6c4C(=O)N(CCCCCCCC)C6=O)cc3C5(c3ccc(CCCCCC)cc3)c3ccc(CCCCCC)cc3)c2C1=O,0.91,18.2,0.63,10.4,-5.6,-4.14,1.46,1.46,-5.54,-2.98,2.56,2.56
YES,10.1039/d0tc01313g,,,CCCCCCCCC(CCCCCC)COc1cnc2c(C)c(F)c(F)c(-c3ccc(C)s3)c2n1,CCCCCCOc1c2c(c(OCCCCCC)c3c1C(CCCCCC)(CCCCCC)c1cc(/C=C4\C(=O)c5cc(F)ccc5C4=C(C#N)C#N)sc1-3)C(CCCCCC)(CCCCCC)c1cc(/C=C3\C(=O)c4ccc(F)cc4C3=C(C#N)C#N)sc1-2,0.92,19.01,0.707,12.43,-5.81,-3.91,1.9,1.9,-5.54,-2.98,2.56,2.56
YES,10.1039/c9tc06238f,,,CCCCCCCCC(CCCCCC)COc1cnc2c(C)c(F)c(F)c(-c3ccc(C)s3)c2n1,ClB1N2/C3=N\\C(C4=C/5C=C(C=C(C(N(C(CCCCC)CCCCC)C6=O)=O)C6=C7)C7=C4)=NC5=N/C(N81)=C9C(C=C(C=C(C(N(C(CCCCC)CCCCC)C%10=O)=O)C%10=C%11)C%11=C9)=C8N=C2C%12=C3C=C(C=C(C(N(C(CCCCC)CCCCC)C%13=O)=O)C%13=C%14)C%14=C%12,1.08,13.98,0.413,6.25,-5.59,-3.86,1.73,1.73,-5.54,-2.98,2.56,2.56
YES,10.1039/c9tc06238f,,,CCCCCCCCC(CCCCCC)COc1cnc2c(C)c(F)c(F)c(-c3ccc(C)s3)c2n1,ClB1N2/C3=N\\C(C4=C/5C=C(C=C(C(N(C6=C(C(C)C)C=CC=C6C(C)C)C7=O)=O)C7=C8)C8=C4)=NC5=N/C(N91)=C%10C(C=C(C=C(C(N(C%11=C(C(C)C)C=CC=C%11C(C)C)C%12=O)=O)C%12=C%13)C%13=C%10)=C9N=C2C%14=C3C=C(C=C(C(N(C%15=C(C(C)C)C=CC=C%15C(C)C)C%16=O)=O)C%16=C%17)C%17=C%14,1.02,9.52,0.398,3.88,-5.62,-3.9,1.72,1.72,-5.54,-2.98,2.56,2.56
YES,10.1039/c9tc06238f,,,CCCCCCCCC(CCCCCC)COc1cnc2c(C)c(F)c(F)c(-c3ccc(C)s3)c2n1,FB1N2/C3=N\\C(C4=C/5C=C(C=C(C(N(C(CCCCC)CCCCC)C6=O)=O)C6=C7)C7=C4)=NC5=N/C(N81)=C9C(C=C(C=C(C(N(C(CCCCC)CCCCC)C%10=O)=O)C%10=C%11)C%11=C9)=C8N=C2C%12=C3C=C(C=C(C(N(C(CCCCC)CCCCC)C%13=O)=O)C%13=C%14)C%14=C%12,1.02,8.1,0.398,3.28,-5.56,-3.83,1.73,1.73,-5.54,-2.98,2.56,2.56
YES,10.1039/c9tc06238f,,,CCCCCCCCC(CCCCCC)COc1cnc2c(C)c(F)c(F)c(-c3ccc(C)s3)c2n1,O=C(N(C(CCCCC)CCCCC)C1=O)C(C1=C2)=CC(C2=C3)=CC4=C3C5=N/C4=N\\C(N67)=C8C(C=C(C=C(C(N(C(CCCCC)CCCCC)C9=O)=O)C9=C%10)C%10=C8)=C6N=C%11N(B7OC%12=CC=CC=C%12)/C(C%13=C%11C=C%14C(C=C(C(N(C(CCCCC)CCCCC)C%15=O)=O)C%15=C%14)=C%13)=N\\5,1.1,4.73,0.381,1.99,-5.52,-3.79,1.73,1.73,-5.54,-2.98,2.56,2.56
YES,10.1021/acsami.8b04432,,,CCCCCCCCOc1ccc(-c2nc3c(C)c(F)c(F)c(-c4ccc(-c5cc(F)c(-c6ccc(C)s6)cc5F)s4)c3nc2-c2ccc(OCCCCCCCC)c(OCCCCCCCC)c2)cc1OCCCCCCCC,CCCCCCC1(CCCCCC)c2cc3c(cc2-c2sc(/C=C4\C(=O)c5ccccc5C4=C(C#N)C#N)cc21)C(CCCCCC)(CCCCCC)c1cc(/C=C2\C(=O)c4ccccc4C2=C(C#N)C#N)sc1-3,1,15.99,0.609,9.7,-5.7,-3.82,1.88,1.88,-5.54,-2.98,2.56,2.56
YES,10.1039/c9nj02419k,,,CCOCCOCCOc1cc(-c2ccc(-c3cc(OCCOCCOCC)c(-c4ccc(C)s4)s3)s2)sc1C,CCOCCOCCOc1ccc(-c2nc3c(-c4ccc(-c5cccs5)s4)c4nsnc4c(-c4ccc(-c5cccs5)s4)c3nc2-c2ccc(OCCOCCOCC)cc2)cc1,0.72,0.21,0.28,0.04,-4.91,-3.91,1,1,-4.74,-2.98,1.76,1.76
YES,10.1039/c9nj02419k,,,CCOCCOCCOc1cc(-c2ccc(-c3cc(OCCOCCOCC)c(-c4ccc(C)s4)s3)s2)sc1C,CCOCCOCCOc1ccc(-c2nc3c(-c4ccc5nsnc5c4)c4nsnc4c(-c4ccc5nsnc5c4)c3nc2-c2ccc(OCCOCCOCC)cc2)cc1,0.92,0.56,0.34,0.18,-5.68,-3.77,1.91,1.91,-4.74,-2.98,1.76,1.76
YES,10.1039/c9nj02419k,,,CCOCCOCCOc1cc(-c2ccc(-c3cc(OCCOCCOCC)c(-c4ccc(C)s4)s3)s2)sc1C,CCOCCOCCOc1ccc(-c2nc3c(-c4cccs4)c4nsnc4c(-c4cccs4)c3nc2-c2ccc(OCCOCCOCC)cc2)cc1,0.78,0.92,0.3,0.22,-5.18,-3.95,1.23,1.23,-4.74,-2.98,1.76,1.76
YES,10.1039/c9nj02419k,,,CCOCCOCCOc1cc(-c2ccc(-c3cc(OCCOCCOCC)c(-c4ccc(C)s4)s3)s2)sc1C,CCOCCOCCOc1ccc(-c2nc3c(-c4ccnc(F)c4F)c4nsnc4c(-c4ccnc(F)c4F)c3nc2-c2ccc(OCCOCCOCC)cc2)cc1,0.66,0.65,0.26,0.11,-5.85,-3.89,1.96,1.96,-4.74,-2.98,1.76,1.76
YES,10.1039/D0TC03095C,J101,IT-4F,CCCCCCCCC(CCCCCC)Cn1nc2c(-c3ccc(C)s3)c(Cl)c(Cl)c(-c3ccc(-c4cc5c(-c6ccc([Si](CCC)(CCC)CCC)s6)c6sc(C)cc6c(-c6ccc([Si](CCC)(CCC)CCC)s6)c5s4)s3)c2n1,CCCCCCc1ccc(C2(c3ccc(CCCCCC)cc3)c3cc4c(cc3-c3sc5cc(/C=C6\C(=O)c7cc(F)c(F)cc7C6=C(C#N)C#N)sc5c32)C(c2ccc(CCCCCC)cc2)(c2ccc(CCCCCC)cc2)c2c-4sc3cc(/C=C4\C(=O)c5cc(F)c(F)cc5C4=C(C#N)C#N)sc23)cc1,0.93,18.2,0.67,11.1,-5.66,-4.14,1.52,1.53,-5.47,-2.97,2.5,1.96
YES,10.1021/acsami.7b09253,,,CCCCCCCCC(CCCCCC)Cn1nc2c(-c3ccc(C)s3)c(F)c(F)c(-c3ccc(-c4cc5c(-c6ccc(C#C[Si](C(C)C)(C(C)C)C(C)C)s6)c6sc(C)cc6c(-c6ccc(C#C[Si](C(C)C)(C(C)C)C(C)C)s6)c5o4)s3)c2n1,CCCCCCc1ccc(C2(c3ccc(CCCCCC)cc3)c3cc4c(cc3-c3sc5cc(/C=C6\C(=O)c7ccccc7C6=C(C#N)C#N)sc5c32)C(c2ccc(CCCCCC)cc2)(c2ccc(CCCCCC)cc2)c2c-4sc3cc(/C=C4\C(=O)c5ccccc5C4=C(C#N)C#N)sc23)cc1,0.96,14.09,0.553,7.51,-5.64,-3.94,1.7,1.7,-5.54,-2.97,2.57,2.57
YES,10.1021/acsami.8b16554,PBDTTz-BP,ITIC,CCCCCCCCC(CCCCCC)COc1ccc(-c2ccc(-c3c4cc(-c5ccc(-c6c(F)c(F)c(-c7ccc(C)s7)c7nn(CC(CCCC)CCCCCC)nc67)s5)sc4c(-c4ccc(-c5ccc(OCC(CCCCCC)CCCCCCCC)cc5)cc4)c4cc(C)sc34)cc2)cc1,CCCCCCc1ccc(C2(c3ccc(CCCCCC)cc3)c3cc4c(cc3-c3sc5cc(/C=C6\C(=O)c7ccccc7C6=C(C#N)C#N)sc5c32)C(c2ccc(CCCCCC)cc2)(c2ccc(CCCCCC)cc2)c2c-4sc3cc(/C=C4\C(=O)c5ccccc5C4=C(C#N)C#N)sc23)cc1,0.832,17.96,0.616,9.2,-5.576,-3.916,1.66,1.586,-5.03,-2.97,2.06,1.95
YES,10.1039/C7TC04750A,PBDTTz-BP,ITIC,CCCCCCCCC(CCCCCC)COc1ccc(-c2ccc(-c3c4cc(-c5ccc(-c6c(F)c(F)c(-c7ccc(C)s7)c7nn(CC(CCCC)CCCCCC)nc67)s5)sc4c(-c4ccc(-c5ccc(OCC(CCCCCC)CCCCCCCC)cc5)cc4)c4cc(C)sc34)cc2)cc1,CCCCCCc1ccc(C2(c3ccc(CCCCCC)cc3)c3cc4c(cc3-c3sc5cc(/C=C6\C(=O)c7ccccc7C6=C(C#N)C#N)sc5c32)C(c2ccc(CCCCCC)cc2)(c2ccc(CCCCCC)cc2)c2c-4sc3cc(/C=C4\C(=O)c5ccccc5C4=C(C#N)C#N)sc23)cc1,0.81,17.7,0.56,8.03,-5.576,-3.916,1.66,1.586,-5.03,-2.97,2.06,1.95
YES,10.1021/acsami.7b09253,,,CCCCCCCCOc1cccc(-c2nc3c(-c4ccc(C)s4)ccc(-c4ccc(-c5cc6c(-c7ccc(C#C[Si](C(C)C)(C(C)C)C(C)C)s7)c7sc(C)cc7c(-c7ccc(C#C[Si](C(C)C)(C(C)C)C(C)C)s7)c6o5)s4)c3nc2-c2cccc(OCCCCCCCC)c2)c1,CCCCCCc1ccc(C2(c3ccc(CCCCCC)cc3)c3cc4c(cc3-c3sc5cc(/C=C6\C(=O)c7ccccc7C6=C(C#N)C#N)sc5c32)C(c2ccc(CCCCCC)cc2)(c2ccc(CCCCCC)cc2)c2c-4sc3cc(/C=C4\C(=O)c5ccccc5C4=C(C#N)C#N)sc23)cc1,0.91,9.47,0.509,4.38,-5.64,-3.94,1.7,1.7,-5.42,-2.95,2.47,2.47
YES,10.1021/acsami.8b04432,,,CCCCCCCCOc1ccc(-c2nc3c(C)c(F)c(F)c(-c4ccc(-c5ccc(-c6ccc(C)s6)cc5F)s4)c3nc2-c2ccc(OCCCCCCCC)c(OCCCCCCCC)c2)cc1OCCCCCCCC,CCCCCCC1(CCCCCC)c2cc3c(cc2-c2sc(/C=C4\C(=O)c5ccccc5C4=C(C#N)C#N)cc21)C(CCCCCC)(CCCCCC)c1cc(/C=C2\C(=O)c4ccccc4C2=C(C#N)C#N)sc1-3,0.91,13.15,0.648,7.75,-5.7,-3.82,1.88,1.88,-5.33,-2.94,2.39,2.39
YES,10.1002/aenm.201700834,PBDT[2H]T,ITIC,CCCCC(CC)COc1c2cc(-c3ccc(C)s3)sc2c(OCC(CC)CCCC)c2cc(C)sc12,CCCCCCc1ccc(C2(c3ccc(CCCCCC)cc3)c3cc4c(cc3-c3sc5cc(/C=C6\C(=O)c7ccccc7C6=C(C#N)C#N)sc5c32)C(c2ccc(CCCCCC)cc2)(c2ccc(CCCCCC)cc2)c2c-4sc3cc(/C=C4\C(=O)c5ccccc5C4=C(C#N)C#N)sc23)cc1,0.79,7.6,0.41,2.5,-5.576,-3.916,1.66,1.586,-5.03,-2.93,2.1,2.1
YES,10.1021/acssuschemeng.7b03606.s001,,,CCCCCCCCc1cc(-c2c3cc(-c4cc(CCCCCC)c(-c5nc6sc(-c7sc(C)cc7CCCCCC)nc6s5)s4)sc3c(-c3cc(CCCCCCCC)c(CCCCCCCC)s3)c3cc(C)sc23)sc1CCCCCCCC,CCCCCCc1ccc(C2(c3ccc(CCCCCC)cc3)c3cc4c(cc3-c3sc5cc(/C=C6\C(=O)c7ccccc7C6=C(C#N)C#N)sc5c32)C(c2ccc(CCCCCC)cc2)(c2ccc(CCCCCC)cc2)c2c-4sc3cc(/C=C4\C(=O)c5ccccc5C4=C(C#N)C#N)sc23)cc1,0.92,14.3,0.612,8.05,-5.5,-3.71,1.79,1.79,-5.43,-2.93,2.5,2.5
YES,10.1021/acssuschemeng.7b03606.s001,,,CCCCCCCCc1cc(-c2c3cc(-c4cc(CCCCCC)c(-c5nc6sc(-c7sc(C)cc7CCCCCC)nc6s5)s4)sc3c(-c3cc(CCCCCCCC)c(CCCCCCCC)s3)c3cc(C)sc23)sc1CCCCCCCC,CCCCCCOc1ccc(C2(c3ccc(OCCCCCC)c(F)c3)c3cc4c(cc3-c3sc5cc(/C=C6\C(=O)c7ccccc7C6=C(C#N)C#N)sc5c32)C(c2ccc(OCCCCCC)c(F)c2)(c2ccc(OCCCCCC)c(F)c2)c2c-4sc3cc(/C=C4\C(=O)c5ccccc5C4=C(C#N)C#N)sc23)cc1F,0.88,12.55,0.606,6.69,-5.61,-3.72,1.89,1.89,-5.43,-2.93,2.5,2.5
YES,10.1021/acssuschemeng.7b03606.s001,,,CCCCCCCCc1cc(-c2c3cc(-c4cc(CCCCCC)c(-c5nc6sc(-c7sc(C)cc7CCCCCC)nc6s5)s4)sc3c(-c3cc(CCCCCCCC)c(CCCCCCCC)s3)c3cc(C)sc23)sc1CCCCCCCC,CCCCCCOc1ccc(C2(c3ccc(OCCCCCC)cc3)c3cc4c(cc3-c3sc5cc(/C=C6\C(=O)c7ccccc7C6=C(C#N)C#N)sc5c32)C(c2ccc(OCCCCCC)cc2)(c2ccc(OCCCCCC)cc2)c2c-4sc3cc(/C=C4\C(=O)c5ccccc5C4=C(C#N)C#N)sc23)cc1,0.92,14.56,0.674,9.03,-5.49,-3.71,1.78,1.78,-5.43,-2.93,2.5,2.5
YES,10.1021/acssuschemeng.7b03606.s001,,,CCCCCCCCc1cc(-c2c3cc(-c4cc(CCCCCC)c(-c5nc6sc(-c7sc(C)cc7CCCCCC)nc6s5)s4)sc3c(-c3cc(CCCCCCCC)c(CCCCCCCC)s3)c3cc(C)sc23)sc1CCCCCCCC,CCCCCCOc1cccc(C2(c3cccc(OCCCCCC)c3)c3cc4c(cc3-c3sc5cc(/C=C6\C(=O)c7ccccc7C6=C(C#N)C#N)sc5c32)C(c2cccc(OCCCCCC)c2)(c2cccc(OCCCCCC)c2)c2c-4sc3cc(/C=C4\C(=O)c5ccccc5C4=C(C#N)C#N)sc23)c1,0.92,15.18,0.664,9.28,-5.5,-3.74,1.76,1.76,-5.43,-2.93,2.5,2.5
YES,10.1021/acsomega.9b01363,,,CCCCCCCCCCC(CCCCCCCC)Cn1c(=O)c2cc(C)sc2c2sc(-c3cc4c(-c5ccc(CC(CC)CCCC)s5)c5sc(C)cc5c(-c5ccc(CC(CC)CCCC)s5)c4s3)cc21,CCCCCCc1ccc(C2(c3ccc(CCCCCC)cc3)c3c(sc4cc5c6c(sc5cc34)-c3sc4cc(/C=C5\C(=O)c7cc(F)c(F)cc7C5=C(C#N)C#N)sc4c3C6(c3ccc(CCCCCC)cc3)c3ccc(CCCCCC)cc3)-c3sc4cc(/C=C5\C(=O)c6cc(F)c(F)cc6C5=C(C#N)C#N)sc4c32)cc1,0.83,19.3,0.628,10.04,-5.29,-3.9,1.39,1.39,-5.2,-2.93,2.27,2.27
YES,10.1021/acsomega.9b01363,,,CCCCCCCCCCC(CCCCCCCC)Cn1c(=O)c2cc(C)sc2c2sc(-c3cc4c(-c5ccc(CC(CC)CCCC)s5)c5sc(C)cc5c(-c5ccc(CC(CC)CCCC)s5)c4s3)cc21,CCCCCCc1ccc(C2(c3ccc(CCCCCC)cc3)c3cc4c(cc3-c3sc5cc(/C=C6\C(=O)c7cc(F)c(F)cc7C6=C(C#N)C#N)sc5c32)C(c2ccc(CCCCCC)cc2)(c2ccc(CCCCCC)cc2)c2c-4sc3cc(/C=C4\C(=O)c5cc(F)c(F)cc5C4=C(C#N)C#N)sc23)cc1,0.81,19.18,0.704,10.96,-5.49,-3.89,1.6,1.6,-5.2,-2.93,2.27,2.27
YES,10.1021/acsomega.9b01363,,,CCCCCCCCCCC(CCCCCCCC)Cn1c(=O)c2cc(C)sc2c2sc(-c3cc4c(-c5ccc(CC(CC)CCCC)s5)c5sc(C)cc5c(-c5ccc(CC(CC)CCCC)s5)c4s3)cc21,CCCCCCc1ccc(C2(c3ccc(CCCCCC)cc3)Oc3c(sc4c5c(sc34)-c3sc4cc(/C=C6\C(=O)c7cc(F)c(F)cc7C6=C(C#N)C#N)sc4c3C(c3ccc(CCCCCC)cc3)(c3ccc(CCCCCC)cc3)O5)-c3sc4cc(/C=C5\C(=O)c6cc(F)c(F)cc6C5=C(C#N)C#N)sc4c32)cc1,0.81,16.96,0.468,6.46,-5.26,-3.9,1.36,1.36,-5.2,-2.93,2.27,2.27
YES,10.1021/acs.chemmater.7b02887,,,CCCCC(CC)Cc1ccc(-c2c3cc(-c4ccc(-c5sc(-c6ccc(C)s6)c6c5C(=O)c5c(CC(CC)CCCC)sc(CC(CC)CCCC)c5C6=O)s4)sc3c(-c3ccc(CC(CC)CCCC)s3)c3cc(C)sc23)s1,CCCCCCC1(CCCCCC)c2cc(/C=C3\C(=O)c4ccccc4C3=C(C#N)C#N)sc2-c2c1ccc1c3c(ccc21)C(CCCCCC)(CCCCCC)c1cc(/C=C2\C(=O)c4ccccc4C2=C(C#N)C#N)sc1-3,0.96,7.71,0.456,3.39,-5.87,-3.92,1.95,1.95,-5.33,-2.92,2.41,2.41
YES,10.1021/acsami.9b10641,,,CCCCC(CC)Cc1ccc(-c2c3cc(-c4ccc(-c5sc(-c6ccc(C)s6)c6c5C(=O)c5c(CC(CC)CCCC)sc(CC(CC)CCCC)c5C6=O)s4)sc3c(-c3ccc(CC(CC)CCCC)s3)c3cc(C)sc23)s1,CCCCCCC1(CCCCCC)c2cc3c(cc2-c2sc(-c4sc(/C=c5\sc(=C(C#N)C#N)n(CC)c5=O)c5sc(C(=O)OCC(CC)CCCC)cc45)cc21)C(CCCCCC)(CCCCCC)c1cc(-c2sc(/C=c4\sc(=C(C#N)C#N)n(CC)c4=O)c4sc(C(=O)OCC(CC)CCCC)cc24)sc1-3,0.927,18.56,0.7,12.36,-5.41,-3.6,1.81,1.81,-5.33,-2.92,2.41,2.41
YES,10.1039/c9ra08092a,,,CCCCC(CC)Cc1ccc(-c2c3cc(-c4ccc(-c5sc(-c6ccc(C)s6)c6c5C(=O)c5c(CC(CC)CCCC)sc(CC(CC)CCCC)c5C6=O)s4)sc3c(-c3ccc(CC(CC)CCCC)s3)c3cc(C)sc23)s1,CCCCCCC1(CCCCCC)c2cc3c(cc2-c2sc(/C=C4\C(=O)c5ccccc5C4=C(C#N)C#N)cc21)C(CCCCCC)(CCCCCC)c1cc(/C=C2\C(=O)c4ccccc4C2=C(C#N)C#N)sc1-3,0.77,17.35,0.68,9.19,-5.69,-3.92,1.77,1.77,-5.33,-2.92,2.41,2.41
YES,10.1039/c7ta05809h,,,CCCCC(CC)Cc1ccc(-c2c3cc(-c4ccc(-c5sc(-c6ccc(C)s6)c6c5C(=O)c5c(CC(CC)CCCC)sc(CC(CC)CCCC)c5C6=O)s4)sc3c(-c3ccc(CC(CC)CCCC)s3)c3cc(C)sc23)s1,CCCCCCc1ccc(C2(c3ccc(CCCCCC)cc3)c3c(ccc4c5c(ccc34)-c3sc4cc(/C=C6\C(=O)c7ccc(C)cc7C6=C(C#N)C#N)sc4c3C5(c3ccc(CCCCCC)cc3)c3ccc(CCCCCC)cc3)-c3sc4cc(/C=C5\C(=O)c6ccc(C)cc6C5=C(C#N)C#N)sc4c32)cc1,0.963,13.03,0.662,8.3,-5.53,-3.73,1.8,1.8,-5.33,-2.92,2.41,2.41
YES,10.1039/c7ta05809h,,,CCCCC(CC)Cc1ccc(-c2c3cc(-c4ccc(-c5sc(-c6ccc(C)s6)c6c5C(=O)c5c(CC(CC)CCCC)sc(CC(CC)CCCC)c5C6=O)s4)sc3c(-c3ccc(CC(CC)CCCC)s3)c3cc(C)sc23)s1,CCCCCCc1ccc(C2(c3ccc(CCCCCC)cc3)c3c(ccc4c5c(ccc34)-c3sc4cc(/C=C6\C(=O)c7ccc(F)cc7C6=C(C#N)C#N)sc4c3C5(c3ccc(CCCCCC)cc3)c3ccc(CCCCCC)cc3)-c3sc4cc(/C=C5\C(=O)c6ccc(F)cc6C5=C(C#N)C#N)sc4c32)cc1,0.812,15.04,0.663,8.1,-5.52,-3.77,1.75,1.75,-5.33,-2.92,2.41,2.41
YES,10.1039/c7ta05809h,,,CCCCC(CC)Cc1ccc(-c2c3cc(-c4ccc(-c5sc(-c6ccc(C)s6)c6c5C(=O)c5c(CC(CC)CCCC)sc(CC(CC)CCCC)c5C6=O)s4)sc3c(-c3ccc(CC(CC)CCCC)s3)c3cc(C)sc23)s1,CCCCCCc1ccc(C2(c3ccc(CCCCCC)cc3)c3c(ccc4c5c(ccc34)-c3sc4cc(/C=C6\C(=O)c7ccc(OC)cc7C6=C(C#N)C#N)sc4c3C5(c3ccc(CCCCCC)cc3)c3ccc(CCCCCC)cc3)-c3sc4cc(/C=C5\C(=O)c6ccc(OC)cc6C5=C(C#N)C#N)sc4c32)cc1,0.965,13.52,0.66,8.61,-5.53,-3.7,1.83,1.83,-5.33,-2.92,2.41,2.41
YES,10.1039/c7ta05809h,,,CCCCC(CC)Cc1ccc(-c2c3cc(-c4ccc(-c5sc(-c6ccc(C)s6)c6c5C(=O)c5c(CC(CC)CCCC)sc(CC(CC)CCCC)c5C6=O)s4)sc3c(-c3ccc(CC(CC)CCCC)s3)c3cc(C)sc23)s1,CCCCCCc1ccc(C2(c3ccc(CCCCCC)cc3)c3c(ccc4c5c(ccc34)-c3sc4cc(/C=C6\C(=O)c7ccccc7C6=C(C#N)C#N)sc4c3C5(c3ccc(CCCCCC)cc3)c3ccc(CCCCCC)cc3)-c3sc4cc(/C=C5\C(=O)c6ccccc6C5=C(C#N)C#N)sc4c32)cc1,0.935,13.55,0.681,8.63,-5.58,-3.76,1.82,1.82,-5.33,-2.92,2.41,2.41
YES,10.1039/c9sc06456g,,,CCCCC(CC)Cc1ccc(-c2c3cc(-c4ccc(-c5sc(-c6ccc(C)s6)c6c5C(=O)c5c(CC(CC)CCCC)sc(CC(CC)CCCC)c5C6=O)s4)sc3c(-c3ccc(CC(CC)CCCC)s3)c3cc(C)sc23)s1,CCCCCCc1ccc(C2(c3ccc(CCCCCC)cc3)c3cc(/C=C4\C(=O)c5ccccc5C4=C(C#N)C#N)sc3-c3sc4c(c32)c2ccc3nc(OCC(CCCC)CCCCCC)c5c6sc7c(c6c6ccc8nc(OCC(CCCC)CCCCCC)c4c4c8c6c5c3c24)C(c2ccc(CCCCCC)cc2)(c2ccc(CCCCCC)cc2)c2cc(/C=C3\C(=O)c4ccccc4C3=C(C#N)C#N)sc2-7)cc1,0.984,16.17,0.605,9.92,-5.44,-3.72,1.72,1.72,-5.33,-2.92,2.41,2.41
YES,10.1039/c8ta00783g,,,CCCCC(CC)Cc1ccc(-c2c3cc(-c4ccc(-c5sc(-c6ccc(C)s6)c6c5C(=O)c5c(CC(CC)CCCC)sc(CC(CC)CCCC)c5C6=O)s4)sc3c(-c3ccc(CC(CC)CCCC)s3)c3cc(C)sc23)s1,CCCCCCc1ccc(C2(c3ccc(CCCCCC)cc3)c3cc4c(cc3-c3sc(-c5ccc(/C=C6\C(=O)c7cc(F)c(F)cc7C6=C(C#N)C#N)[se]5)cc32)C(c2ccc(CCCCCC)cc2)(c2ccc(CCCCCC)cc2)c2cc(-c3ccc(/C=C5\C(=O)c6cc(F)c(F)cc6C5=C(C#N)C#N)[se]3)sc2-4)cc1,0.79,21.35,0.654,11.19,-5.51,-4,1.51,1.51,-5.33,-2.92,2.41,2.41
YES,10.1039/c8ta00783g,,,CCCCC(CC)Cc1ccc(-c2c3cc(-c4ccc(-c5sc(-c6ccc(C)s6)c6c5C(=O)c5c(CC(CC)CCCC)sc(CC(CC)CCCC)c5C6=O)s4)sc3c(-c3ccc(CC(CC)CCCC)s3)c3cc(C)sc23)s1,CCCCCCc1ccc(C2(c3ccc(CCCCCC)cc3)c3cc4c(cc3-c3sc(-c5ccc(/C=C6\C(=O)c7ccccc7C6=C(C#N)C#N)[se]5)cc32)C(c2ccc(CCCCCC)cc2)(c2ccc(CCCCCC)cc2)c2cc(-c3ccc(/C=C5\C(=O)c6ccccc6C5=C(C#N)C#N)[se]3)sc2-4)cc1,0.88,17.31,0.598,9.36,-5.41,-3.87,1.54,1.54,-5.33,-2.92,2.41,2.41
YES,10.1021/acs.chemmater.9b01175,,,CCCCC(CC)Cc1ccc(-c2c3cc(-c4ccc(-c5sc(-c6ccc(C)s6)c6c5C(=O)c5c(CC(CC)CCCC)sc(CC(CC)CCCC)c5C6=O)s4)sc3c(-c3ccc(CC(CC)CCCC)s3)c3cc(C)sc23)s1,CCCCCCc1ccc(C2(c3ccc(CCCCCC)cc3)c3cc4c(cc3-c3sc(-c5scc(/C=C6\C(=O)c7cc(F)c(F)cc7C6=C(C#N)C#N)c5SCC(CC)CCCC)cc32)C(c2ccc(CCCCCC)cc2)(c2ccc(CCCCCC)cc2)c2cc(-c3scc(/C=C5\C(=O)c6cc(F)c(F)cc6C5=C(C#N)C#N)c3SCC(CC)CCCC)sc2-4)cc1,0.868,22.88,0.691,13.72,-5.54,-3.89,1.65,1.65,-5.33,-2.92,2.41,2.41
YES,10.1002/aenm.201901823,,,CCCCC(CC)Cc1ccc(-c2c3cc(-c4ccc(-c5sc(-c6ccc(C)s6)c6c5C(=O)c5c(CC(CC)CCCC)sc(CC(CC)CCCC)c5C6=O)s4)sc3c(-c3ccc(CC(CC)CCCC)s3)c3cc(C)sc23)s1,CCCCCCc1ccc(C2(c3ccc(CCCCCC)cc3)c3cc4c(cc3-c3sc5cc(/C=C6\C(=O)c7cc(F)c(F)cc7C6=C(C#N)C#N)sc5c32)C(c2ccc(CCCCCC)cc2)(c2ccc(CCCCCC)cc2)c2c-4sc3cc(/C=C4\C(=O)c5cc(F)c(F)cc5C4=C(C#N)C#N)sc23)cc1,0.71,20.02,0.706,10.1,-5.66,-4.14,1.52,1.52,-5.33,-2.92,2.41,2.41
YES,10.1039/c9sc06456g,,,CCCCC(CC)Cc1ccc(-c2c3cc(-c4ccc(-c5sc(-c6ccc(C)s6)c6c5C(=O)c5c(CC(CC)CCCC)sc(CC(CC)CCCC)c5C6=O)s4)sc3c(-c3ccc(CC(CC)CCCC)s3)c3cc(C)sc23)s1,CCCCCCc1ccc(C2(c3ccc(CCCCCC)cc3)c3cc4c(cc3-c3sc5cc(/C=C6\C(=O)c7ccccc7C6=C(C#N)C#N)sc5c32)C(c2ccc(CCCCCC)cc2)(c2ccc(CCCCCC)cc2)c2c-4sc3cc(/C=C4\C(=O)c5ccccc5C4=C(C#N)C#N)sc23)cc1,0.88,15.81,0.683,9.71,-5.48,-3.83,1.65,1.65,-5.33,-2.92,2.41,2.41
YES,10.1039/c9ta01195a,,,CCCCC(CC)Cc1ccc(-c2c3cc(-c4ccc(-c5sc(-c6ccc(C)s6)c6c5C(=O)c5c(CC(CC)CCCC)sc(CC(CC)CCCC)c5C6=O)s4)sc3c(-c3ccc(CC(CC)CCCC)s3)c3cc(C)sc23)s1,CCCCCCc1ccc(C2(c3ccc(CCCCCC)cc3)c3cc4c(cc3-c3sc5cc(/C=C6\C(=O)c7ccccc7C6=C(C#N)C#N)sc5c32)C(c2ccc(CCCCCC)cc2)(c2ccc(CCCCCC)cc2)c2c-4sc3cc(/C=C4\C(=O)c5ccccc5C4=C(C#N)C#N)sc23)cc1,0.89,16.46,0.66,9.67,-5.51,-3.78,1.73,1.73,-5.33,-2.92,2.41,2.41
YES,10.1021/acs.chemmater.9b03935,,,CCCCC(CC)Cc1ccc(-c2c3cc(-c4ccc(-c5sc(-c6ccc(C)s6)c6c5C(=O)c5c(CC(CC)CCCC)sc(CC(CC)CCCC)c5C6=O)s4)sc3c(-c3ccc(CC(CC)CCCC)s3)c3cc(C)sc23)s1,CCCCCCc1ccc(C2(c3ccc(CCCCCC)cc3)c3cc4c(cc3-c3sc5cc(/C=C6\C(=O)c7ccccc7C6=C(C#N)C#N)sc5c32)C(c2ccc(CCCCCC)cc2)(c2ccc(CCCCCC)cc2)c2c-4sc3cc(/C=C4\C(=O)c5ccccc5C4=C(C#N)C#N)sc23)cc1,0.887,16.87,0.628,9.4,-5.51,-3.78,1.73,1.73,-5.33,-2.92,2.41,2.41
YES,10.1021/acsami.9b04113,,,CCCCC(CC)Cc1ccc(-c2c3cc(-c4ccc(-c5sc(-c6ccc(C)s6)c6c5C(=O)c5c(CC(CC)CCCC)sc(CC(CC)CCCC)c5C6=O)s4)sc3c(-c3ccc(CC(CC)CCCC)s3)c3cc(C)sc23)s1,CCCCCCc1ccc(C2(c3ccc(CCCCCC)cc3)c3cc4c(cc3-c3sc5cc(/C=C6\C(=O)c7ccccc7C6=C(C#N)C#N)sc5c32)C(c2ccc(CCCCCC)cc2)(c2ccc(CCCCCC)cc2)c2c-4sc3cc(/C=C4\C(=O)c5ccccc5C4=C(C#N)C#N)sc23)cc1,0.9,15.85,0.64,9.19,-5.51,-3.78,1.73,1.73,-5.33,-2.92,2.41,2.41
YES,10.1039/c8nh00319j,,,CCCCC(CC)Cc1ccc(-c2c3cc(-c4ccc(-c5sc(-c6ccc(C)s6)c6c5C(=O)c5c(CC(CC)CCCC)sc(CC(CC)CCCC)c5C6=O)s4)sc3c(-c3ccc(CC(CC)CCCC)s3)c3cc(C)sc23)s1,CCCCCCc1ccc(C2(c3ccc(CCCCCC)cc3)c3cc4c(cc3-c3sc5cc(/C=C6\C(=O)c7ccccc7C6=C(C#N)C#N)sc5c32)C(c2ccc(CCCCCC)cc2)(c2ccc(CCCCCC)cc2)c2c-4sc3cc(/C=C4\C(=O)c5ccccc5C4=C(C#N)C#N)sc23)cc1,0.9,15.15,0.656,8.98,-5.54,-3.84,1.7,1.7,-5.33,-2.92,2.41,2.41
YES,10.1021/acsaem.8b01320.s001,,,CCCCC(CC)Cc1ccc(-c2c3cc(-c4ccc(-c5sc(-c6ccc(C)s6)c6c5C(=O)c5c(CC(CC)CCCC)sc(CC(CC)CCCC)c5C6=O)s4)sc3c(-c3ccc(CC(CC)CCCC)s3)c3cc(C)sc23)s1,CCCCCCc1ccc(C2(c3ccc(CCCCCC)cc3)c3cc4c(cc3-c3sc5cc(/C=C6\C(=O)c7ccccc7C6=C(C#N)C#N)sc5c32)C(c2ccc(CCCCCC)cc2)(c2ccc(CCCCCC)cc2)c2c-4sc3cc(/C=C4\C(=O)c5ccccc5C4=C(C#N)C#N)sc23)cc1,0.9,15.06,0.616,8.37,-5.51,-3.78,1.73,1.73,-5.33,-2.92,2.41,2.41
YES,10.1002/asia.201801669,,,CCCCC(CC)Cc1ccc(-c2c3cc(-c4ccc(-c5sc(-c6ccc(C)s6)c6c5C(=O)c5c(CC(CC)CCCC)sc(CC(CC)CCCC)c5C6=O)s4)sc3c(-c3ccc(CC(CC)CCCC)s3)c3cc(C)sc23)s1,CCCCCCCCC1(CCCCCCCC)c2cc3c(cc2-c2cc4c(cc21)-c1sc2cc(/C=C5\C(=O)c6ccccc6C5=C(C#N)C#N)sc2c1C4(CCCCCCCC)CCCCCCCC)C(CCCCCCCC)(CCCCCCCC)c1c-3sc2cc(/C=C3\C(=O)c4ccccc4C3=C(C#N)C#N)sc12,0.93,17.52,0.539,9,-5.56,-3.95,1.61,1.61,-5.33,-2.92,2.41,2.41
YES,10.1021/acs.jpcc.9b03572,,,CCCCC(CC)Cc1ccc(-c2c3cc(-c4ccc(-c5sc(-c6ccc(C)s6)c6c5C(=O)c5c(CC(CC)CCCC)sc(CC(CC)CCCC)c5C6=O)s4)sc3c(-c3ccc(CC(CC)CCCC)s3)c3cc(C)sc23)s1,CCCCCCCCC1(CCCCCCCC)c2cc3c(cc2-c2sc(-c4ccc(/C=C5\SC(=S)N(CC)C5=O)c5nsnc45)cc21)C(CCCCCCCC)(CCCCCCCC)c1cc(-c2ccc(/C=C4\SC(=S)N(CC)C4=O)c4nsnc24)sc1-3,1.01,14.2,0.531,7.6,-5.5,-3.8,1.7,1.7,-5.33,-2.92,2.41,2.41
YES,10.1039/c9ra08092a,,,CCCCC(CC)Cc1ccc(-c2c3cc(-c4ccc(-c5sc(-c6ccc(C)s6)c6c5C(=O)c5c(CC(CC)CCCC)sc(CC(CC)CCCC)c5C6=O)s4)sc3c(-c3ccc(CC(CC)CCCC)s3)c3cc(C)sc23)s1,CCCCCCCCC1(CCCCCCCC)c2cc3cc4c(cc3cc2-c2sc(/C=C3\C(=O)c5ccccc5C3=C(C#N)C#N)cc21)C(CCCCCCCC)(CCCCCCCC)c1cc(/C=C2\C(=O)c3ccccc3C2=C(C#N)C#N)sc1-4,0.9,15.1,0.696,9.43,-5.71,-3.88,1.83,1.83,-5.33,-2.92,2.41,2.41
YES,10.1021/acsami.7b12612,,,CCCCC(CC)Cc1ccc(-c2c3cc(-c4ccc(-c5sc(-c6ccc(C)s6)c6c5C(=O)c5c(CC(CC)CCCC)sc(CC(CC)CCCC)c5C6=O)s4)sc3c(-c3ccc(CC(CC)CCCC)s3)c3cc(C)sc23)s1,CCCCCCCCc1ccc(C2(c3ccc(CCCCCC)cc3)c3cc4c5cc6c(cc5n(C(CCCCCCCC)CCCCCCCC)c4cc3-c3sc(/C=C4/C(=O)c5ccccc5C4=C(C#N)C#N)cc32)-c2sc(/C=C3/C(=O)c4ccccc4C3=C(C#N)C#N)cc2C6(c2ccc(CCCCCC)cc2)c2ccc(CCCCCCCC)cc2)cc1,0.97,14.27,0.678,9.48,-5.46,-3.65,1.81,1.81,-5.33,-2.92,2.41,2.41
YES,10.1021/acsami.9b10641,,,CCCCC(CC)Cc1ccc(-c2c3cc(-c4ccc(-c5sc(-c6ccc(C)s6)c6c5C(=O)c5c(CC(CC)CCCC)sc(CC(CC)CCCC)c5C6=O)s4)sc3c(-c3ccc(CC(CC)CCCC)s3)c3cc(C)sc23)s1,CCCCCCCCOC(=O)c1cc2c(-c3cc4c(s3)-c3cc5c(cc3C4(c3ccc(CCCCCC)cc3)c3ccc(CCCCCC)cc3)-c3sc(-c4sc(/C=c6\sc(=C(C#N)C#N)n(CC)c6=O)c6sc(C(=O)OCCCCCCCC)cc46)cc3C5(c3ccc(CCCCCC)cc3)c3ccc(CCCCCC)cc3)sc(/C=c3\sc(=C(C#N)C#N)n(CC)c3=O)c2s1,0.92,16.01,0.6,9,-5.51,-3.68,1.83,1.83,-5.33,-2.92,2.41,2.41
YES,10.1021/acsami.9b10641,,,CCCCC(CC)Cc1ccc(-c2c3cc(-c4ccc(-c5sc(-c6ccc(C)s6)c6c5C(=O)c5c(CC(CC)CCCC)sc(CC(CC)CCCC)c5C6=O)s4)sc3c(-c3ccc(CC(CC)CCCC)s3)c3cc(C)sc23)s1,CCCCCCCCOC(=O)c1cc2c(-c3cc4c(s3)-c3cc5c(cc3C4(CCCCCC)CCCCCC)-c3sc(-c4sc(/C=c6\sc(=C(C#N)C#N)n(CC)c6=O)c6sc(C(=O)OCCCCCCCC)cc46)cc3C5(CCCCCC)CCCCCC)sc(/C=c3\sc(=C(C#N)C#N)n(CC)c3=O)c2s1,0.925,17.13,0.68,11.22,-5.41,-3.62,1.79,1.79,-5.33,-2.92,2.41,2.41
YES,10.1039/d0ta04941g,,,CCCCC(CC)Cc1ccc(-c2c3cc(-c4ccc(-c5sc(-c6ccc(C)s6)c6c5C(=O)c5c(CC(CC)CCCC)sc(CC(CC)CCCC)c5C6=O)s4)sc3c(-c3ccc(CC(CC)CCCC)s3)c3cc(C)sc23)s1,O=C(C(C=C(Br)C=C1)=C1C/2=C(C#N)/C#N)C2=C/C3=C(CCCCCCCCCCC)C(SC4=C5N(CC(CC)CCCC)C6=C4C7=NSN=C7C8=C6N(CC(CC)CCCC)C9=C8SC%10=C9SC(/C=C%11/C(C%12=C(C%11=O)C=CC(Br)=C%12)=C(C#N)\\C#N)=C%10CCCCCCCCCCC)=C5S3,0.783,23.73,0.688,13.41,-5.52,-3.99,1.53,1.53,-5.33,-2.92,2.41,2.41
YES,10.1002/aenm.201702324,J73,m-ITIC,CCCCCCCCC(CCCCCC)Cn1nc2c(-c3ccc(C)s3)c(F)c(F)c(-c3ccc(-c4cc5c(-c6ccc([Si](CCCC)(CCCC)CCCC)s6)c6sc(C)cc6c(-c6ccc([Si](CCCC)(CCCC)CCCC)s6)c5s4)s3)c2n1,CCCCCCc1cccc(C2(c3cccc(CCCCCC)c3)c3cc4c(cc3-c3sc5cc(/C=C6\C(=O)c7ccccc7C6=C(C#N)C#N)sc5c32)C(c2cccc(CCCCCC)c2)(c2cccc(CCCCCC)c2)c2c-4sc3cc(/C=C4\C(=O)c5ccccc5C4=C(C#N)C#N)sc23)c1,0.974,16.45,0.669,10.71,-5.527,-3.854,1.67,1.578,-5.46,-2.92,2.54,1.98
YES,10.1007/s11426-021-1114-3,PTQ10,Y6,CCCCCCCCC(CCCCCC)COc1cnc2c(C)c(F)c(F)c(-c3ccc(C)s3)c2n1,CCCCCCCCCCCc1c(/C=C2\C(=O)c3cc(F)c(F)cc3C2=C(C#N)C#N)sc2c1sc1c3c4nsnc4c4c5sc6c(CCCCCCCCCCC)c(/C=C7\C(=O)c8cc(F)c(F)cc8C7=C(C#N)C#N)sc6c5n(CC(CC)CCCC)c4c3n(CC(CC)CCCC)c21,0.831,26.28,0.784,17.13,-5.65,-4.09,1.56,1.36,-5.54,-2.92,2.62,1.93
YES,10.1002/adma.201905480,,,CCCCCCCCC(CCCCCC)COc1cnc2c(C)ccc(-c3sc(C)c(F)c3F)c2n1,CCCCCCCCCCCc1c(/C=C2\C(=O)c3cc(F)c(F)cc3C2=C(C#N)C#N)sc2c1sc1c3c4nsnc4c4c5sc6c(CCCCCCCCCCC)c(/C=C7\C(=O)c8cc(F)c(F)cc8C7=C(C#N)C#N)sc6c5n(CC(CC)CCCC)c4c3n(CC(CC)CCCC)c21,0.89,3.11,0.325,0.9,-5.66,-4.08,1.58,1.58,-5.68,-2.92,2.76,2.76
YES,10.1002/aenm.201702324,J70,m-ITIC,CCCCCCCCC(CCCCCC)Cn1nc2c(-c3ccc(C)s3)c(F)c(F)c(-c3ccc(-c4cc5c(-c6ccc([Si](CC)(CC)CC)s6)c6sc(C)cc6c(-c6ccc([Si](CC)(CC)CC)s6)c5s4)s3)c2n1,CCCCCCc1cccc(C2(c3cccc(CCCCCC)c3)c3cc4c(cc3-c3sc5cc(/C=C6\C(=O)c7ccccc7C6=C(C#N)C#N)sc5c32)C(c2cccc(CCCCCC)c2)(c2cccc(CCCCCC)c2)c2c-4sc3cc(/C=C4\C(=O)c5ccccc5C4=C(C#N)C#N)sc23)c1,0.92,18.09,0.698,11.62,-5.527,-3.854,1.67,1.578,-5.37,-2.91,2.46,1.99
YES,10.1007/s11426-017-9030-9,J61-F,ITIC,CCCCCCCCCCCCSc1ccc(-c2c3cc(-c4ccc(-c5c(F)c(F)c(-c6ccc(C)o6)c6nn(CC(CCCCCC)CCCCCCCC)nc56)o4)sc3c(-c3ccc(SCCCCCCCCCCCC)s3)c3cc(C)sc23)s1,CCCCCCc1ccc(C2(c3ccc(CCCCCC)cc3)c3cc4c(cc3-c3sc5cc(/C=C6\C(=O)c7ccccc7C6=C(C#N)C#N)sc5c32)C(c2ccc(CCCCCC)cc2)(c2ccc(CCCCCC)cc2)c2c-4sc3cc(/C=C4\C(=O)c5ccccc5C4=C(C#N)C#N)sc23)cc1,0.95,13.12,0.661,8.24,-5.576,-3.916,1.66,1.586,-5.45,-2.91,2.54,2.03
YES,10.1002/aenm.201803012,,,CCCCCCc1cc(C)sc1C,CCCCCCCCc1cc(/C=c2\sc(=C(C#N)C#N)n(CC)c2=O)sc1-c1cc2c(s1)-c1cc3c(cc1C2(c1ccc(CCCCCC)cc1)c1ccc(CCCCCC)cc1)-c1sc(-c2sc(/C=c4\sc(=C(C#N)C#N)n(CC)c4=O)cc2CCCCCCCC)cc1C3(c1ccc(CCCCCC)cc1)c1ccc(CCCCCC)cc1,0.9,5.87,0.56,2.64,-5.5,-3.59,1.91,1.91,-5,-2.9,2.1,2.1
YES,10.1002/aenm.201803012,,,CCCCCCc1cc(C)sc1C,CCCCCCCCOc1cc(/C=c2\sc(=C(C#N)C#N)n(CC)c2=O)sc1-c1cc2c(s1)-c1cc3c(cc1C2(c1ccc(CCCCCC)cc1)c1ccc(CCCCCC)cc1)-c1sc(-c2sc(/C=c4\sc(=C(C#N)C#N)n(CC)c4=O)cc2OCCCCCCCC)cc1C3(c1ccc(CCCCCC)cc1)c1ccc(CCCCCC)cc1,0.87,11.5,0.623,6.4,-5.37,-3.56,1.81,1.81,-5,-2.9,2.1,2.1
YES,10.1021/acsami.9b03499,,,CCCCCCCCC(CCCCCC)Cn1nc2c(-c3ccc(C)s3)c(F)c(F)c(-c3ccc(-c4cc5c(-c6ccc(CC(CC)CCCC)s6)c6sc(C)cc6c(-c6ccc(CC(CC)CCCC)s6)c5s4)s3)c2n1,CCCCCCc1ccc(C2(c3ccc(CCCCCC)cc3)c3cc4c(cc3-c3sc(-c5sc(/C=C6/C(=O)c7ccccc7C6=C(C#N)C#N)cc5OCC(CC)CCCC)cc32)C(c2ccc(CCCCCC)cc2)(c2ccc(CCCCCC)cc2)c2cc(-c3sc(/C=C5/C(=O)c6ccccc6C5=C(C#N)C#N)cc3OCC(CC)CCCC)sc2-4)cc1,0.872,11.39,0.517,5.13,-5.31,-3.91,1.4,1.4,-5.21,-2.9,2.31,2.31
YES,10.1021/acsami.9b03499,,,CCCCCCCCC(CCCCCC)Cn1nc2c(-c3ccc(C)s3)c(F)c(F)c(-c3ccc(-c4cc5c(-c6ccc(CC(CC)CCCC)s6)c6sc(C)cc6c(-c6ccc(CC(CC)CCCC)s6)c5s4)s3)c2n1,CCCCCCc1ccc(C2(c3ccc(CCCCCC)cc3)c3cc4c(cc3-c3sc(-c5scc(C=C6C(=O)c7ccccc7C6=C(C#N)C#N)c5OCC(CC)CCCC)cc32)C(c2ccc(CCCCCC)cc2)(c2ccc(CCCCCC)cc2)c2cc(-c3scc(/C=C5/C(=O)c6ccccc6C5=C(C#N)C#N)c3OCC(CC)CCCC)sc2-4)cc1,0.96,18.76,0.582,10.48,-5.31,-3.68,1.63,1.63,-5.21,-2.9,2.31,2.31
YES,10.1002/adma.201905480,,,CCCCCCCCC(CCCCCC)COc1cnc2c(C)c(F)c(F)c(-c3ccc(C)s3)c2n1,CCCCCCCCCCCc1c(/C=C2\C(=O)c3cc(F)c(F)cc3C2=C(C#N)C#N)sc2c1sc1c3c4nsnc4c4c5sc6c(CCCCCCCCCCC)c(/C=C7\C(=O)c8cc(F)c(F)cc8C7=C(C#N)C#N)sc6c5n(CC(CC)CCCC)c4c3n(CC(CC)CCCC)c21,0.87,24.81,0.751,16.21,-5.66,-4.08,1.58,1.58,-5.55,-2.9,2.65,2.65
YES,10.1021/jacs.9b09939,,,CCCCCCCCC(CCCCCC)COc1cnc2c(C)c(F)c(F)c(-c3ccc(C)s3)c2n1,O=C(C(C=C(Br)C=C1)=C1C/2=C(C#N)/C#N)C2=C/C3=C(CCCCCCCCCCC)C(SC4=C5N(CC(CC)CCCC)C6=C4C7=NSN=C7C8=C6N(CC(CC)CCCC)C9=C8SC%10=C9SC(/C=C%11/C(C%12=C(C%11=O)C=CC(Br)=C%12)=C(C#N)\\C#N)=C%10CCCCCCCCCCC)=C5S3,0.92,17.25,0.582,9.24,-5.52,-3.99,1.53,1.53,-5.55,-2.9,2.65,2.65
YES,10.1007/s11426-016-0173-y,,,CCCCCCCCCCC(CCCCCCCC)COc1c2cc(-c3ccc(-c4c(F)c(F)c(-c5ccc(C)s5)c5nn(CC(CC)CCCC)nc45)s3)sc2c(OCC(CCCCCCCC)CCCCCCCCCC)c2cc(C)sc12,CCCCCCc1ccc(C2(c3ccc(CCCCCC)cc3)c3cc4c(cc3-c3sc5cc(/C=C6\C(=O)c7ccccc7C6=C(C#N)C#N)sc5c32)C(c2ccc(CCCCCC)cc2)(c2ccc(CCCCCC)cc2)c2c-4sc3cc(/C=C4\C(=O)c5ccccc5C4=C(C#N)C#N)sc23)cc1,0.89,12.18,0.601,6.48,-5.48,-3.88,1.6,1.6,-5.4,-2.9,2.5,2.5
YES,10.1021/acsami.8b04432,,,CCCCCCCCOc1ccc(-c2nc3c(C)c(F)c(F)c(-c4ccc(-c5ccc(-c6ccc(C)s6)cc5)s4)c3nc2-c2ccc(OCCCCCCCC)c(OCCCCCCCC)c2)cc1OCCCCCCCC,CCCCCCC1(CCCCCC)c2cc3c(cc2-c2sc(/C=C4\C(=O)c5ccccc5C4=C(C#N)C#N)cc21)C(CCCCCC)(CCCCCC)c1cc(/C=C2\C(=O)c4ccccc4C2=C(C#N)C#N)sc1-3,0.86,8.53,0.662,4.86,-5.7,-3.82,1.88,1.88,-5.17,-2.9,2.27,2.27
YES,10.1021/acs.chemmater.7b02228,,,CCCCCCc1cc(-c2c3cc(-c4ccc(-c5c(F)c(F)c(-c6ccc(C)s6)c6nn(CC(CCCC)CCCCCC)nc56)s4)sc3c(-c3cc(CCCCCC)c(CCCCCC)s3)c3cc(C)sc23)sc1CCCCCC,CCCCCCc1ccc(C2(c3ccc(CCCCCC)cc3)c3cc4c(cc3-c3sc(-c5c(F)c(F)c(/C=C6\SC(=S)N(CC)C6=O)c6nsnc56)cc32)C(c2ccc(CCCCCC)cc2)(c2ccc(CCCCCC)cc2)c2cc(-c3c(F)c(F)c(/C=C5\SC(=S)N(CC)C5=O)c5nsnc35)sc2-4)cc1,1.013,11.77,0.523,6.34,-5.71,-3.77,1.94,1.94,-5.31,-2.89,2.42,2.42
YES,10.1002/adma.201800737,,,CCCCCCCCc1cc(-c2nnc(-c3cc(CCCCCCCC)c(-c4cc5c(-c6ccc(CC(CCCCCC)CCCCCCCC)s6)c6sc(C)cc6c(-c6ccc(CC(CCCCCC)CCCCCCCC)s6)c5s4)s3)o2)sc1C,CCCCCCc1cc(C2(c3ccc(CCCCCC)s3)c3cc4c(cc3-c3sc5cc(/C=C6\C(=O)c7ccccc7C6=C(C#N)C#N)sc5c32)C(c2ccc(CCCCCC)s2)(c2ccc(CCCCCC)s2)c2c-4sc3cc(/C=C4\C(=O)c5ccccc5C4=C(C#N)C#N)sc23)cs1,1.06,17.02,0.681,12.34,-5.78,-4,1.78,1.78,-5.68,-2.89,2.79,2.79
YES,10.1002/adma.201800737,PBDT-ODZ,ITIC-Th,CCCCCCCCc1cc(-c2nnc(-c3cc(CCCCCCCC)c(-c4cc5c(-c6ccc(CC(CCCCCC)CCCCCCCC)s6)c6sc(C)cc6c(-c6ccc(CC(CCCCCC)CCCCCCCC)s6)c5s4)s3)o2)sc1C,CCCCCCc1ccc(C2(c3ccc(CCCCCC)s3)c3cc4c(cc3-c3sc5cc(/C=C6\C(=O)c7ccccc7C6=C(C#N)C#N)sc5c32)C(c2ccc(CCCCCC)s2)(c2ccc(CCCCCC)s2)c2c-4sc3cc(/C=C4\C(=O)c5ccccc5C4=C(C#N)C#N)sc23)s1,1.08,15.52,0.604,10.12,-5.673,-3.909,1.76,1.6,-5.68,-2.89,2.79,2.12
YES,10.1002/adma.201905480,,,CCCCCCCCC(CCCCCC)COc1cnc2c(C)cc(F)c(-c3ccc(C)s3)c2n1,CCCCCCCCCCCc1c(/C=C2\C(=O)c3cc(F)c(F)cc3C2=C(C#N)C#N)sc2c1sc1c3c4nsnc4c4c5sc6c(CCCCCCCCCCC)c(/C=C7\C(=O)c8cc(F)c(F)cc8C7=C(C#N)C#N)sc6c5n(CC(CC)CCCC)c4c3n(CC(CC)CCCC)c21,0.82,23.72,0.54,10.5,-5.66,-4.08,1.58,1.58,-5.41,-2.87,2.54,2.54
YES,10.1016/j.orgel.2018.09.047,PBZ-TS,ITIC,CCCCCCC(CCCC)Cn1nc2c(-c3cc(SCC(CC)CCCC)c(C)s3)c(F)c(F)c(-c3cc(SCC(CC)CCCC)c(-c4cc5c(-c6ccc(SCC(CC)CCCC)s6)c6sc(C)cc6c(-c6ccc(SCC(CC)CCCC)s6)c5s4)s3)c2n1,CCCCCCc1ccc(C2(c3ccc(CCCCCC)cc3)c3cc4c(cc3-c3sc5cc(/C=C6\C(=O)c7ccccc7C6=C(C#N)C#N)sc5c32)C(c2ccc(CCCCCC)cc2)(c2ccc(CCCCCC)cc2)c2c-4sc3cc(/C=C4\C(=O)c5ccccc5C4=C(C#N)C#N)sc23)cc1,0.93,16.73,0.521,8.08,-5.576,-3.916,1.66,1.586,-5.48,-2.83,2.65,1.85
YES,10.1039/C7TA01746D,PBDB-O,ITIC,CCCCC(CC)COc1c2cc(-c3ccc(-c4sc(-c5ccc(C)s5)c5c4C(=O)c4c(CC(CC)CCCC)sc(CC(CC)CCCC)c4C5=O)s3)sc2c(OCC(CC)CCCC)c2cc(C)sc12,CCCCCCc1ccc(C2(c3ccc(CCCCCC)cc3)c3cc4c(cc3-c3sc5cc(/C=C6\C(=O)c7ccccc7C6=C(C#N)C#N)sc5c32)C(c2ccc(CCCCCC)cc2)(c2ccc(CCCCCC)cc2)c2c-4sc3cc(/C=C4\C(=O)c5ccccc5C4=C(C#N)C#N)sc23)cc1,0.846,11.8,0.433,4.35,-5.576,-3.916,1.66,1.586,-5.3,-2.82,2.48,1.55
YES,10.1002/adma.201905480,,,CCCCCCCCC(CCCCCC)COc1cnc2c(C)ccc(-c3ccc(C)s3)c2n1,CCCCCCCCCCCc1c(/C=C2\C(=O)c3cc(F)c(F)cc3C2=C(C#N)C#N)sc2c1sc1c3c4nsnc4c4c5sc6c(CCCCCCCCCCC)c(/C=C7\C(=O)c8cc(F)c(F)cc8C7=C(C#N)C#N)sc6c5n(CC(CC)CCCC)c4c3n(CC(CC)CCCC)c21,0.71,18.65,0.434,5.75,-5.66,-4.08,1.58,1.58,-5.38,-2.82,2.56,2.56
YES,10.1039/c8qm00604k,,,CCCCCCCCC(CCCCCC)Cn1c(=O)c2cc(-c3cc4c(-c5ccc(CC(CC)CCCC)s5)c5sc(C)cc5c(-c5ccc(CC(CC)CCCC)s5)c4s3)sc2c2sc(C)cc21,CCCCCCc1ccc(C2(c3ccc(CCCCCC)cc3)c3cc4c(cc3-c3sc5cc(/C=C6\C(=O)c7ccc(C)cc7C6=C(C#N)C#N)sc5c32)C(c2ccc(CCCCCC)cc2)(c2ccc(CCCCCC)cc2)c2c-4sc3cc(/C=C4\C(=O)c5ccc(C)cc5C4=C(C#N)C#N)sc23)cc1,1,13.97,0.596,8.33,-5.58,-3.98,1.6,1.6,-5.54,-2.81,2.73,2.73
YES,10.1039/d0ee03506h,,,CCCCCCCCC(CCCCCC)COc1cnc2c(C)c(F)c(F)c(-c3ccc(C)s3)c2n1,CCCCCCc1ccc(-c2c(/C=C3\C(=O)c4cc(F)c(F)cc4C3=C(C#N)C#N)sc3c2sc2c4c5nsnc5c5c6sc7c(-c8ccc(CCCCCC)cc8)c(/C=C8\C(=O)c9cc(F)c(F)cc9C8=C(C#N)C#N)sc7c6n(CC(CC)CCCC)c5c4n(CC(CC)CCCC)c32)cc1,0.882,24.3,0.753,17.1,-5.59,-3.85,1.74,1.74,-5.53,-2.81,2.72,2.72
YES,10.1002/aenm.202100079,,,CCCCCCCCC(CCCCCC)COc1cnc2c(C)c(F)c(F)c(-c3ccc(C)s3)c2n1,CCCCCCc1ccc(-c2c(/C=C3\C(=O)c4cc(F)c(F)cc4C3=C(C#N)C#N)sc3c2sc2c4c5nsnc5c5c6sc7c(-c8ccc(CCCCCC)cc8)c(/C=C8\C(=O)c9cc(F)c(F)cc9C8=C(C#N)C#N)sc7c6n(CC(CC)CCCC)c5c4n(CC(CC)CCCC)c32)cc1,0.882,24.3,0.753,17.1,-5.58,-3.79,1.79,1.79,-5.53,-2.81,2.72,2.72
YES,10.1039/d0ee03506h,,,CCCCCCCCC(CCCCCC)COc1cnc2c(C)c(F)c(F)c(-c3ccc(C)s3)c2n1,CCCCCCc1cccc(-c2c(/C=C3\C(=O)c4cc(F)c(F)cc4C3=C(C#N)C#N)sc3c2sc2c4c5nsnc5c5c6sc7c(-c8cccc(CCCCCC)c8)c(/C=C8\C(=O)c9cc(F)c(F)cc9C8=C(C#N)C#N)sc7c6n(CC(CC)CCCC)c5c4n(CC(CC)CCCC)c32)c1,0.878,24.8,0.774,17.7,-5.59,-3.86,1.73,1.73,-5.53,-2.81,2.72,2.72
YES,10.1039/d0ee03506h,,,CCCCCCCCC(CCCCCC)COc1cnc2c(C)c(F)c(F)c(-c3ccc(C)s3)c2n1,CCCCCCc1ccccc1-c1c(/C=C2\C(=O)c3cc(F)c(F)cc3C2=C(C#N)C#N)sc2c1sc1c3c4nsnc4c4c5sc6c(-c7ccccc7CCCCCC)c(/C=C7\C(=O)c8cc(F)c(F)cc8C7=C(C#N)C#N)sc6c5n(CC(CC)CCCC)c4c3n(CC(CC)CCCC)c21,0.92,22.5,0.743,16,-5.53,-3.76,1.77,1.77,-5.53,-2.81,2.72,2.72
YES,10.1002/aenm.202100079,,,CCCCCCCCC(CCCCCC)COc1cnc2c(C)c(F)c(F)c(-c3ccc(C)s3)c2n1,CCCCCCCCc1ccc(-c2c(/C=C3\C(=O)c4cc(F)c(F)cc4C3=C(C#N)C#N)sc3c2sc2c4c5nsnc5c5c6sc7c(-c8ccc(CCCCCCCC)s8)c(/C=C8\C(=O)c9cc(F)c(F)cc9C8=C(C#N)C#N)sc7c6n(CC(CC)CCCC)c5c4n(CC(CC)CCCC)c32)s1,0.872,24.8,0.747,16.8,-5.6,-3.78,1.82,1.82,-5.53,-2.81,2.72,2.72
YES,10.1002/aenm.202100079,,,CCCCCCCCC(CCCCCC)COc1cnc2c(C)c(F)c(F)c(-c3ccc(C)s3)c2n1,CCCCCCCCCCCc1c(/C=C2\C(=O)c3cc(F)c(F)cc3C2=C(C#N)C#N)sc2c1sc1c3c4nsnc4c4c5sc6c(CCCCCCCCCCC)c(/C=C7\C(=O)c8cc(F)c(F)cc8C7=C(C#N)C#N)sc6c5n(CC(CC)CCCC)c4c3n(CC(CC)CCCC)c21,0.852,24.7,0.741,16.4,-5.64,-3.86,1.78,1.78,-5.53,-2.81,2.72,2.72
YES,10.1002/adma.201703973,,,CCCCCCCCc1cc(-c2nnc(-c3cc(CCCCCCCC)c(-c4cc5c(-c6ccc(SCC(CCCC)CCCCCC)s6)c6sc(C)cc6c(-c6ccc(SCC(CCCC)CCCCCC)s6)c5s4)s3)s2)sc1C,CCCCCCc1ccc(C2(c3ccc(CCCCCC)cc3)c3cc4c(cc3-c3sc5cc(/C=C6\C(=O)c7ccccc7C6=C(C#N)C#N)sc5c32)C(c2ccc(CCCCCC)cc2)(c2ccc(CCCCCC)cc2)c2c-4sc3cc(/C=C4\C(=O)c5ccccc5C4=C(C#N)C#N)sc23)cc1,1.1,17.78,0.654,12.8,-5.48,-3.83,1.65,1.65,-5.39,-2.8,2.59,2.59
YES,10.1016/j.polymer.2019.121976,,,CCCCCCCCC(CCCCCC)Cn1nc2c(-c3ccc(C)s3)c(F)c(F)c(-c3ccc(-c4cc5c(-c6ccc(CC(CC)CCCC)s6)c6sc(C)cc6c(-c6ccc(CC(CC)CCCC)s6)c5s4)s3)c2n1,CCCCCCc1ccc(C2(c3ccc(CCCCCC)cc3)c3cc(/C=C4\C(=O)c5ccccc5C4=C(C#N)C#N)sc3-c3ccc4c(sc5c6ccc7c(c6sc45)C(c4ccc(CCCCCC)cc4)(c4ccc(CCCCCC)cc4)c4cc(/C=C5\C(=O)c6ccccc6C5=C(C#N)C#N)sc4-7)c32)cc1,0.93,13.55,0.661,8.64,-5.45,-3.73,1.72,1.72,-5.16,-2.79,2.37,2.37
YES,10.1002/adma.201703973,PBDT-TDZ,ITIC,CCCCCCCCc1cc(-c2nnc(-c3cc(CCCCCCCC)c(-c4cc5c(-c6ccc(CC(CCCC)CCCCCC)s6)c6sc(C)cc6c(-c6ccc(CC(CCCC)CCCCCC)s6)c5s4)s3)s2)sc1C,CCCCCCc1ccc(C2(c3ccc(CCCCCC)cc3)c3cc4c(cc3-c3sc5cc(/C=C6\C(=O)c7ccccc7C6=C(C#N)C#N)sc5c32)C(c2ccc(CCCCCC)cc2)(c2ccc(CCCCCC)cc2)c2c-4sc3cc(/C=C4\C(=O)c5ccccc5C4=C(C#N)C#N)sc23)cc1,1.01,17.15,0.677,11.72,-5.49,-3.83,1.66,1.59,-5.35,-2.78,2.57,
YES,10.1016/j.scib.2020.01.001,,,CCCCCCC(CCCC)Cc1cc(-c2cc3c4nsnc4c4cc(-c5cc(CC(CCCC)CCCCCC)c(-c6cc7c(-c8cc(F)c(CC(CC)CCCC)s8)c8sc(C)cc8c(-c8cc(F)c(CC(CC)CCCC)s8)c7s6)s5)sc4c3s2)sc1C,CCCCCCCCCCCc1c(/C=C2\C(=O)c3cc(F)c(F)cc3C2=C(C#N)C#N)sc2c1sc1c3c4nsnc4c4c5sc6c(CCCCCCCCCCC)c(/C=C7\C(=O)c8cc(F)c(F)cc8C7=C(C#N)C#N)sc6c5n(CC(CC)CCCC)c4c3n(CC(CC)CCCC)c21,0.859,27.7,0.766,18.22,-5.65,-4.1,1.55,1.55,-5.51,-2.77,2.74,2.74
YES,10.1021/acs.chemmater.9b03935,,,CCCCCCc1cc(C)sc1C,CCCCCCc1ccc(C2(c3ccc(CCCCCC)cc3)c3cc4c(cc3-c3sc5cc(/C=C6\C(=O)c7ccccc7C6=C(C#N)C#N)sc5c32)C(c2ccc(CCCCCC)cc2)(c2ccc(CCCCCC)cc2)c2c-4sc3cc(/C=C4\C(=O)c5ccccc5C4=C(C#N)C#N)sc23)cc1,0.674,4.53,0.371,1.13,-5.51,-3.78,1.73,1.73,-5.1,-2.76,2.34,2.34
YES,10.1021/jacs.9b09939,,,CCCCCCCCC(CCCCCC)COc1nc2c(-c3ccc(C)s3)c(F)c(F)c(C)c2nc1C,O=C(C(C=C(Br)C=C1)=C1C/2=C(C#N)/C#N)C2=C/C3=C(CCCCCCCCCCC)C(SC4=C5N(CC(CC)CCCC)C6=C4C7=NSN=C7C8=C6N(CC(CC)CCCC)C9=C8SC%10=C9SC(/C=C%11/C(C%12=C(C%11=O)C=CC(Br)=C%12)=C(C#N)\\C#N)=C%10CCCCCCCCCCC)=C5S3,0.88,24.79,0.748,16.32,-5.52,-3.99,1.53,1.53,-5.52,-2.76,2.76,2.76
YES,10.1039/c8qm00604k,,,CCCCCCCCc1cc(-c2cc3c(s2)c2sc(-c4cc(CCCCCCCC)c(-c5cc6c(-c7ccc(CC(CC)CCCC)s7)c7sc(C)cc7c(-c7ccc(CC(CC)CCCC)s7)c6s5)s4)cc2c(=O)n3CC(CCCCCC)CCCCCCCC)sc1C,CCCCCCc1ccc(C2(c3ccc(CCCCCC)cc3)c3cc4c(cc3-c3sc5cc(/C=C6\C(=O)c7ccc(C)cc7C6=C(C#N)C#N)sc5c32)C(c2ccc(CCCCCC)cc2)(c2ccc(CCCCCC)cc2)c2c-4sc3cc(/C=C4\C(=O)c5ccc(C)cc5C4=C(C#N)C#N)sc23)cc1,0.89,15.95,0.728,10.34,-5.58,-3.98,1.6,1.6,-5.4,-2.7,2.7,2.7
