Repository: sunyrain/OPV2D

# OPV-DB device data browser

The website presents the published [OPV-DB v2.0.0 dataset](https://doi.org/10.5281/zenodo.23951239).

| Collection | Observations | Source DOIs |
|---|---:|---:|
| [Standard binary](https://sunyrain.github.io/OPV2D/) | 32,778 | 7,360 |
| [Standard ternary](https://sunyrain.github.io/OPV2D/ternary.html) | 2,588 | 461 |
| [Indoor photovoltaics](https://sunyrain.github.io/OPV2D/indoor.html) | 1,678 | 166 |

The primary binary collection has two nested subsets: 27,863 strict-performance
records and 19,299 strict-molecular records. Ternary and indoor collections have
partial literature coverage; records can overlap across topics.

File: Active_Database.csv (part 23 of 26)
Checked,DOI,Donor,Acceptor,Donor SMILES,Acceptor SMILES,Voc,Jsc,FF,PCE,HOMO_A,LUMO_A,Ehl_A,Eg_A,HOMO_D,LUMO_D,Ehl_D,Eg_D
YES,10.1039/c9qm00622b,,,CCCCCCCCC(CCCCCC)Cc1cc(-c2ccc3c(c2)c(=O)n(CC(CCCCCC)CCCCCCCC)c2cc(-c4cc(CC(CCCCCC)CCCCCCCC)c(-c5cc(F)c(-c6sc(C)cc6F)s5)s4)ccc32)sc1C,CCCCCCc1ccc(C2(c3ccc(CCCCCC)cc3)c3cc4c(cc3-c3sc5cc(/C=C6\C(=O)c7cc(F)c(F)cc7C6=C(C#N)C#N)sc5c32)C(c2ccc(CCCCCC)cc2)(c2ccc(CCCCCC)cc2)c2c-4sc3cc(/C=C4\C(=O)c5cc(F)c(F)cc5C4=C(C#N)C#N)sc23)cc1,0.82,16.15,0.642,8.54,-5.65,-4.04,1.61,1.61,-5.43,-2.42,3.01,3.01
YES,10.1007/s11426-018-9408-7,PBDT-3TCO,IT-4F,CCCCC(CC)CC(=O)c1cc(C)sc1-c1ccc(-c2sc(-c3cc4c(-c5cc(F)c(CC(CC)CCCC)s5)c5sc(C)cc5c(-c5cc(F)c(CC(CC)CCCC)s5)c4s3)cc2C(=O)CC(CC)CCCC)s1,CCCCCCc1ccc(C2(c3ccc(CCCCCC)cc3)c3cc4c(cc3-c3sc5cc(/C=C6\C(=O)c7cc(F)c(F)cc7C6=C(C#N)C#N)sc5c32)C(c2ccc(CCCCCC)cc2)(c2ccc(CCCCCC)cc2)c2c-4sc3cc(/C=C4\C(=O)c5cc(F)c(F)cc5C4=C(C#N)C#N)sc23)cc1,0.88,20.94,0.637,11.77,-5.66,-4.14,1.52,1.53,,,,
YES,10.1039/C8TA00368H,PBDB-BzT,IT-M,CCCCCCC(CCCC)Cc1ccc2sc(-c3c4cc(-c5ccc(-c6sc(-c7ccc(C)s7)c7c6C(=O)c6c(CC(CC)CCCC)sc(CC(CC)CCCC)c6C7=O)s5)sc4c(-c4cc5cc(CC(CCCC)CCCCCC)ccc5s4)c4cc(C)sc34)cc2c1,CCCCCCc1ccc(C2(c3ccc(CCCCCC)cc3)c3cc4c(cc3-c3sc5cc(/C=C6\C(=O)c7ccc(C)cc7C6=C(C#N)C#N)sc5c32)C(c2ccc(CCCCCC)cc2)(c2ccc(CCCCCC)cc2)c2c-4sc3cc(/C=C4\C(=O)c5ccc(C)cc5C4=C(C#N)C#N)sc23)cc1,0.96,17.97,0.7,12.1,-5.58,-3.98,1.6,1.6,,,,
YES,10.1002/adma.201604241,PBQ-4F,ITIC,CCCCCCCCOc1cccc(-c2nc3c(-c4ccc(C)s4)c(F)c(F)c(-c4ccc(-c5cc6c(-c7cc(F)c(CC(CC)CCCC)s7)c7sc(C)cc7c(-c7cc(F)c(CC(CC)CCCC)s7)c6s5)s4)c3nc2-c2cccc(OCCCCCCCC)c2)c1,CCCCCCc1ccc(C2(c3ccc(CCCCCC)cc3)c3cc4c(cc3-c3sc5cc(/C=C6\C(=O)c7ccccc7C6=C(C#N)C#N)sc5c32)C(c2ccc(CCCCCC)cc2)(c2ccc(CCCCCC)cc2)c2c-4sc3cc(/C=C4\C(=O)c5ccccc5C4=C(C#N)C#N)sc23)cc1,0.95,17.87,0.668,11.34,-5.49,-3.83,1.66,1.59,,,,
YES,10.1002/adma.201604241,PBQ-0F,ITIC,CCCCCCCCOc1cccc(-c2nc3c(-c4ccc(C)s4)ccc(-c4ccc(-c5cc6c(-c7ccc(CC(CC)CCCC)s7)c7sc(C)cc7c(-c7ccc(CC(CC)CCCC)s7)c6s5)s4)c3nc2-c2cccc(OCCCCCCCC)c2)c1,CCCCCCc1ccc(C2(c3ccc(CCCCCC)cc3)c3cc4c(cc3-c3sc5cc(/C=C6\C(=O)c7ccccc7C6=C(C#N)C#N)sc5c32)C(c2ccc(CCCCCC)cc2)(c2ccc(CCCCCC)cc2)c2c-4sc3cc(/C=C4\C(=O)c5ccccc5C4=C(C#N)C#N)sc23)cc1,0.69,16.16,0.599,6.68,-5.49,-3.83,1.66,1.59,,,,
YES,10.1021/acsaem.0c02719,PTB7-Th,AOT3,CCCCC(CC)COC(=O)c1sc2c(-c3cc4c(-c5ccc(CC(CC)CCCC)s5)c5sc(C)cc5c(-c5ccc(CC(CC)CCCC)s5)c4s3)sc(C)c2c1F,CCCCC(CC)COC1=C(/C=C2\C(=O)C3=C(C=C(F)C(F)=C3)C2=C(C#N)C#N)SC(C2=C(OCC(CC)CCCC)C(OCC(CC)CCCC)=C(C3=CC(OCC(CC)CCCC)=C(/C=C4\C(=O)C5=C(C=C(F)C(F)=C5)C4=C(C#N)C#N)S3)S2)=C1,0.62,17.63,0.59,6.59,-5.37,-3.95,1.42,1.22,-5.21,-3.6,1.61,1.58
YES,10.1021/acs.chemmater.5b02480,PTB7,DTDfBT(TDPP)2,CCCCC(CC)COC(=O)c1sc2c(-c3cc4c(OCC(CC)CCCC)c5sc(C)cc5c(OCC(CC)CCCC)c4s3)sc(C)c2c1F,CCCCC(CC)CN1C(=O)C2=C(C3=CC=C(C4=CC=C(C5=C(F)C(F)=C(C6=CC=C(C7=CC=C(C8=C9C(=O)N(CC(CC)CCCC)C(C%10=CC=CS%10)=C9C(=O)N8CC(CC)CCCC)S7)S6)C6=NSN=C56)S4)S3)N(CC(CC)CCCC)C(=O)C2=C1C1=CC=CS1,0.81,12.1,0.51,5,-5.85,-4.33,1.52,,-5.19,-3.43,1.76,
YES,10.1021/acs.chemmater.5b02480,PTB7,DTBT(TDPP)2,CCCCC(CC)COC(=O)c1sc2c(-c3cc4c(OCC(CC)CCCC)c5sc(C)cc5c(OCC(CC)CCCC)c4s3)sc(C)c2c1F,CCCCC(CC)CN1C(=O)C2=C(C3=CC=C(C4=CC=C(C5=CC=C(C6=CC=C(C7=CC=C(C8=C9C(=O)N(CC(CC)CCCC)C(C%10=CC=CS%10)=C9C(=O)N8CC(CC)CCCC)S7)S6)C6=NSN=C56)S4)S3)N(CC(CC)CCCC)C(=O)C2=C1C1=CC=CS1,0.83,7.77,0.47,3.03,-5.7,-4.18,1.52,,-5.19,-3.43,1.76,
YES,10.1016/j.synthmet.2021.116904,PBDB-T,Py-2F,CCCCC(CC)Cc1ccc(-c2c3cc(-c4ccc(-c5sc(-c6ccc(C)s6)c6c5C(=O)c5c(CC(CC)CCCC)sc(CC(CC)CCCC)c5C6=O)s4)sc3c(-c3ccc(CC(CC)CCCC)s3)c3cc(C)sc23)s1,CCCCCCCCCCC(CCCCCCCC)CC1=C(/C=C2\C(=O)C3=CC(F)=C(F)C=C3C2=C(C#N)C#N)SC(C2=C3C=CC4=C(C(C)C)C=C(C5=CC(CC(CCCCCCCC)CCCCCCCCCC)=C(/C=C6\C(=O)C7=CC(F)=C(F)C=C7C6=C(C#N)C#N)S5)C5=CC=C(C(C(C)C)=C2)C3=C54)=C1,0.92,15.44,0.682,9.73,-5.85,-3.82,2.03,1.66,-5.33,-3.48,1.85,1.84
YES,10.1016/j.synthmet.2021.116904,PBDB-T,Py-2H,CCCCC(CC)Cc1ccc(-c2c3cc(-c4ccc(-c5sc(-c6ccc(C)s6)c6c5C(=O)c5c(CC(CC)CCCC)sc(CC(CC)CCCC)c5C6=O)s4)sc3c(-c3ccc(CC(CC)CCCC)s3)c3cc(C)sc23)s1,CCCCCCCCCCC(CCCCCCCC)CC1=C(/C=C2\C(=O)C3=CC=CC=C3C2=C(C#N)C#N)SC(C2=C3C=CC4=C(C(C)C)C=C(C5=CC(CC(CCCCCCCC)CCCCCCCCCC)=C(/C=C6\C(=O)C7=CC=CC=C7C6=C(C#N)C#N)S5)C5=CC=C(C(C(C)C)=C2)C3=C54)=C1,1.01,10.64,0.478,5.13,-5.78,-3.74,2.04,1.69,-5.33,-3.48,1.85,1.84
YES,10.1016/j.solmat.2021.111046,PBDB-TF,NOCIC,CCCCC(CC)Cc1sc(-c2c3cc(-c4ccc(-c5sc(-c6ccc(C)s6)c6c5C(=O)c5c(CC(CC)CCCC)sc(CC(CC)CCCC)c5C6=O)s4)sc3c(-c3cc(F)c(CC(CC)CCCC)s3)c3cc(C)sc23)cc1F,CCCCC(CC)CC1(CC(CC)CCCC)C2=C(SC(C3=CC=C(C4=CC5=C(S4)C4=C(C=C(/C=C6\C(=O)C7=C(C=C(F)C(F)=C7)C6=C(C#N)C#N)S4)C5(CC(CC)CCCC)CC(CC)CCCC)N=N3)C2)C2=C1C=C(/C=C1\C(=O)C3=C(C=C(F)C(F)=C3)C1=C(C#N)C#N)S2,0.907,16.22,0.67,9.89,,,,,-5.49,-3.64,1.85,1.8
YES,10.1016/j.solmat.2021.111046,PBDB-TF,NCIC,CCCCC(CC)Cc1sc(-c2c3cc(-c4ccc(-c5sc(-c6ccc(C)s6)c6c5C(=O)c5c(CC(CC)CCCC)sc(CC(CC)CCCC)c5C6=O)s4)sc3c(-c3cc(F)c(CC(CC)CCCC)s3)c3cc(C)sc23)cc1F,CCCCC(CC)CC1(CC(CC)CCCC)C2=C(SC(/C=C3\C(=O)C4=C(C=C(F)C(F)=C4)C3=C(C#N)C#N)=C2)C2=C1C=C(C1=NC=C(C3=CC4=C(S3)C3=C(C=C(/C=C5\C(=O)C6=C(C=C(F)C(F)=C6)C5=C(C#N)C#N)S3)C4(CC(CC)CCCC)CC(CC)CCCC)N=C1)S2,0.879,17.53,0.667,10.32,,,,,-5.49,-3.64,1.85,1.8
YES,10.1016/j.synthmet.2021.116838,PBDB-TF,PD-dIDTC6,CCCCC(CC)Cc1sc(-c2c3cc(-c4ccc(-c5sc(-c6ccc(C)s6)c6c5C(=O)c5c(CC(CC)CCCC)sc(CC(CC)CCCC)c5C6=O)s4)sc3c(-c3cc(F)c(CC(CC)CCCC)s3)c3cc(C)sc23)cc1F,CCCCCCC1(CCCCCC)C2=CC3=C(C=C2C2=C1C=C(/C=C1\C(=O)C4=CC(F)=C(F)C=C4C1=C(C#N)C#N)S2)C(CCCCCC)(CCCCCC)C1=C3SC(C2=CC=C(C3=CC4=C(S3)C3=CC5=C(C=C3C4(CCCCCC)CCCCCC)C3=C(C=C(/C=C4\C(=O)C6=C(C=C(F)C(F)=C6)C4=C(C#N)C#N)S3)C5(CCCCCC)CCCCCC)N=C2)=C1,0.82,15.17,0.56,7.78,-5.51,-3.89,1.62,1.65,-5.49,-3.64,1.85,1.8
YES,10.1016/j.synthmet.2021.116838,PBDB-TF,PZ-dIDTC6,CCCCC(CC)Cc1sc(-c2c3cc(-c4ccc(-c5sc(-c6ccc(C)s6)c6c5C(=O)c5c(CC(CC)CCCC)sc(CC(CC)CCCC)c5C6=O)s4)sc3c(-c3cc(F)c(CC(CC)CCCC)s3)c3cc(C)sc23)cc1F,CCCCCCC1(CCCCCC)C2=CC3=C(C=C2C2=C1C=C(/C=C1\C(=O)C4=CC(F)=C(F)C=C4C1=C(C#N)C#N)S2)C(CCCCCC)(CCCCCC)C1=C3SC(C2=NC=C(C3=CC4=C(S3)C3=CC5=C(C=C3C4(CCCCCC)CCCCCC)C3=C(C=C(/C=C4\C(=O)C6=C(C=C(F)C(F)=C6)C4=C(C#N)C#N)S3)C5(CCCCCC)CCCCCC)N=C2)=C1,0.94,15.49,0.75,10.91,-5.54,-3.85,1.69,1.57,-5.49,-3.64,1.85,1.8
YES,10.1021/acs.chemmater.9b00980,PBDB-TF,C8-ITCC-Cl,CCCCC(CC)Cc1sc(-c2c3cc(-c4ccc(-c5sc(-c6ccc(C)s6)c6c5C(=O)c5c(CC(CC)CCCC)sc(CC(CC)CCCC)c5C6=O)s4)sc3c(-c3cc(F)c(CC(CC)CCCC)s3)c3cc(C)sc23)cc1F,CCCCCCCCC1(CCCCCCCC)C2=C(C=C3C(=C2)C2=C(C4=C(C=C(/C=C5\C(=O)C6=C(C=C(Cl)S6)C5=C(C#N)C#N)S4)S2)C3(CCCCCCCC)CCCCCCCC)C2=C1C1=C(C=C(/C=C3\C(=O)C4=C(C=C(Cl)S4)C3=C(C#N)C#N)S1)S2,0.95,17.9,0.73,12.7,-5.5,-3.93,1.57,,-5.49,-3.64,1.85,1.8
YES,10.1021/acs.chemmater.9b00980,PBDB-TF,C8-ITCC,CCCCC(CC)Cc1sc(-c2c3cc(-c4ccc(-c5sc(-c6ccc(C)s6)c6c5C(=O)c5c(CC(CC)CCCC)sc(CC(CC)CCCC)c5C6=O)s4)sc3c(-c3cc(F)c(CC(CC)CCCC)s3)c3cc(C)sc23)cc1F,CCCCCCCCC1(CCCCCCCC)C2=C(C=C3C(=C2)C2=C(C4=C(C=C(/C=C5\C(=O)C6=C(C=CS6)C5=C(C#N)C#N)S4)S2)C3(CCCCCCCC)CCCCCCCC)C2=C1C1=C(C=C(/C=C3\C(=O)C4=C(C=CS4)C3=C(C#N)C#N)S1)S2,1.04,16.1,0.63,10.8,-5.45,-3.85,1.6,,-5.49,-3.64,1.85,1.8
NO,10.1002/aenm.201702489,PBDTNO-BDD,ITIC,CCOc1ccc2cc(-c3c4cc(-c5ccc(-c6sc(-c7ccc(-c8cc9c(-c%10ccc%11cc(OCC)ccc%11c%10)c%10sc(-c%11ccc(-c%12sc(-c%13ccc(-c%14cc%15c(-c%16ccc%17cc(OCC)ccc%17c%16)c%16sc(-c%17ccc(-c%18sc(-c%19cccs%19)c%19c%18C(=O)c%18c(CC)sc(CC)c%18C%19=O)s%17)cc%16c(-c%16ccc%17cc(OCC)ccc%17c%16)c%15s%14)s%13)c%13c%12C(=O)c%12c(CC)sc(CC)c%12C%13=O)s%11)cc%10c(-c%10ccc%11cc(OCC)ccc%11c%10)c9s8)s7)c7c6C(=O)c6c(CC)sc(CC)c6C7=O)s5)sc4c(-c4ccc5cc(OCC)ccc5c4)c4ccsc34)ccc2c1,CCCCCCc1ccc(C2(c3ccc(CCCCCC)cc3)c3cc4c(cc3-c3sc5cc(/C=C6\C(=O)c7ccccc7C6=C(C#N)C#N)sc5c32)C(c2ccc(CCCCCC)cc2)(c2ccc(CCCCCC)cc2)c2c-4sc3cc(/C=C4\C(=O)c5ccccc5C4=C(C#N)C#N)sc23)cc1,0.87,13.49,0.601,7.05,-5.49,-3.83,1.66,1.59,-5.27,-3.44,1.83,
NO,10.1002/adfm.201803128,PBDB-T,BTOIC,CCCCC(CC)Cc1ccc(-c2c3cc(-c4ccc(-c5sc(-c6ccc(C)s6)c6c5C(=O)c5c(CC(CC)CCCC)sc(CC(CC)CCCC)c5C6=O)s4)sc3c(-c3ccc(CC(CC)CCCC)s3)c3cc(C)sc23)s1,CCOc1c2c(c(OCC)c3c1C(c1ccc(CC)cc1)(c1ccc(CC)cc1)c1c-3sc3cc(/C=C4\C(=O)c5c(csc5C)C4=C(C#N)C#N)sc13)C(c1ccc(CC)cc1)(c1ccc(CC)cc1)c1c-2sc2cc(/C=C3\C(=O)c4c(csc4C)C3=C(C#N)C#N)sc12,0.862,18.6,0.684,10.96,-5.42,-3.94,1.48,1.39,-5.33,-3.48,1.85,1.84
NO,10.1002/adfm.201706517,PB2T,ITIC,CCOC(=O)c1ccsc1-c1cc(C(=O)OCC)c(-c2cc3c(-c4ccc(CC)s4)c4sc(-c5cc(C(=O)OCC)c(-c6cc(C(=O)OCC)c(-c7cc8c(-c9ccc(CC)s9)c9sc(-c%10cc(C(=O)OCC)c(-c%11cc(C(=O)OCC)c(-c%12cc%13c(-c%14ccc(CC)s%14)c%14sccc%14c(-c%14ccc(CC)s%14)c%13s%12)s%11)s%10)cc9c(-c9ccc(CC)s9)c8s7)s6)s5)cc4c(-c4ccc(CC)s4)c3s2)s1,CCCCCCc1ccc(C2(c3ccc(CCCCCC)cc3)c3cc4c(cc3-c3sc5cc(/C=C6\C(=O)c7ccccc7C6=C(C#N)C#N)sc5c32)C(c2ccc(CCCCCC)cc2)(c2ccc(CCCCCC)cc2)c2c-4sc3cc(/C=C4\C(=O)c5ccccc5C4=C(C#N)C#N)sc23)cc1,0.56,0.08,0.26,0.01,-5.49,-3.83,1.66,1.59,-5.63,-3.63,2,2.24
NO,10.1039/D0TA11203H,PCE10-2Cl,IT-4F,CCOC(=O)c1sc2c(-c3cc4c(-c5cc(Cl)c(CC)s5)c5sc(-c6sc(-c7cc8c(-c9cc(Cl)c(CC)s9)c9sc(-c%10sc(-c%11cc%12c(-c%13cc(Cl)c(CC)s%13)c%13sccc%13c(-c%13cc(Cl)c(CC)s%13)c%12s%11)c%11sc(C(=O)OCC)c(F)c%10%11)cc9c(-c9cc(Cl)c(CC)s9)c8s7)c7sc(C(=O)OCC)c(F)c67)cc5c(-c5cc(Cl)c(CC)s5)c4s3)scc2c1F,CCCCCCc1ccc(C2(c3ccc(CCCCCC)cc3)c3cc4c(cc3-c3sc5cc(/C=C6\C(=O)c7cc(F)c(F)cc7C6=C(C#N)C#N)sc5c32)C(c2ccc(CCCCCC)cc2)(c2ccc(CCCCCC)cc2)c2c-4sc3cc(/C=C4\C(=O)c5cc(F)c(F)cc5C4=C(C#N)C#N)sc23)cc1,0.822,18.13,0.719,10.72,-5.66,-4.14,1.52,1.53,-5.5,-3.93,1.57,
NO,10.1039/D0TA11203H,PCE10-2F,IT-4F,CCOC(=O)c1sc2c(-c3cc4c(-c5cc(F)c(CC)s5)c5sc(-c6sc(-c7cc8c(-c9cc(F)c(CC)s9)c9sc(-c%10sc(-c%11cc%12c(-c%13cc(F)c(CC)s%13)c%13sccc%13c(-c%13cc(F)c(CC)s%13)c%12s%11)c%11sc(C(=O)OCC)c(F)c%10%11)cc9c(-c9cc(F)c(CC)s9)c8s7)c7sc(C(=O)OCC)c(F)c67)cc5c(-c5cc(F)c(CC)s5)c4s3)scc2c1F,CCCCCCc1ccc(C2(c3ccc(CCCCCC)cc3)c3cc4c(cc3-c3sc5cc(/C=C6\C(=O)c7cc(F)c(F)cc7C6=C(C#N)C#N)sc5c32)C(c2ccc(CCCCCC)cc2)(c2ccc(CCCCCC)cc2)c2c-4sc3cc(/C=C4\C(=O)c5cc(F)c(F)cc5C4=C(C#N)C#N)sc23)cc1,0.785,11.12,0.425,3.71,-5.66,-4.14,1.52,1.53,-5.47,-3.9,1.57,
NO,10.1039/D0MA01017K,PTB7-Th,BTP-3V,CCCCC(CC)COC(=O)c1sc2c(-c3cc4c(-c5ccc(CC(CC)CCCC)s5)c5sc(C)cc5c(-c5ccc(CC(CC)CCCC)s5)c4s3)sc(C)c2c1F,CCc1c(/C=C/C=C2\C(=O)c3cc(F)c(F)cc3C2=C(C#N)C#N)sc2c1sc1c3c4nsnc4c4c5sc6c(CC)c(/C=C/C=C/C=C7\C(=O)c8cc(F)c(F)cc8C7=C(C#N)C#N)sc6c5n(CC)c4c3n(CC)c21,0.72,6.46,0.443,2.06,-5.38,-3.9,1.48,1.22,-5.21,-3.6,1.61,1.58
NO,10.1039/D0MA01017K,PTB7-Th,BTP-4V,CCCCC(CC)COC(=O)c1sc2c(-c3cc4c(-c5ccc(CC(CC)CCCC)s5)c5sc(C)cc5c(-c5ccc(CC(CC)CCCC)s5)c4s3)sc(C)c2c1F,CCc1c(/C=C/C=C\C=C2/C(=O)c3cc(F)c(F)cc3C2=C(C#N)C#N)sc2c1sc1c3c4nsnc4c4c5sc6c(CC)c(/C=C/C=C/C=C7\C(=O)c8cc(F)c(F)cc8C7=C(C#N)C#N)sc6c5n(CC)c4c3n(CC)c21,0.67,3.61,0.427,1.03,-5.34,-3.94,1.4,1.21,-5.21,-3.6,1.61,1.58
NO,10.1039/C9QM00499H,PTB7-Th,Y14,CCCCC(CC)COC(=O)c1sc2c(-c3cc4c(-c5ccc(CC(CC)CCCC)s5)c5sc(C)cc5c(-c5ccc(CC(CC)CCCC)s5)c4s3)sc(C)c2c1F,CCc1c(/C=C2\C(=O)c3cc(F)ccc3C2=C(C#N)C#N)sc2c1sc1c3c4nn(CC)nc4c4c5sc6c(CC)c(/C=C7\C(=O)c8cc(F)ccc8C7=C(C#N)C#N)sc6c5n(CC)c4c3n(CC)c21,0.788,21.28,0.622,10.44,-5.56,-4.01,1.55,,-5.21,-3.6,1.61,1.58
NO,10.1039/D0TC00225A,PTB7-Th,BPTCN,CCCCC(CC)COC(=O)c1sc2c(-c3cc4c(-c5ccc(CC(CC)CCCC)s5)c5sc(C)cc5c(-c5ccc(CC(CC)CCCC)s5)c4s3)sc(C)c2c1F,CCc1cc(/C=c2/sc(=C(C#N)C#N)n(CC)c2=O)sc1-c1sc(-c2ccc(-c3sc(-c4sc(/C=c5/sc(=C(C#N)C#N)n(CC)c5=O)cc4CC)c4c3C(=O)N(CC)C4=O)c3nsnc23)c2c1C(=O)N(CC)C2=O,0.81,14.68,0.54,6.42,-5.38,-3.66,1.72,,-5.21,-3.6,1.61,1.58
NO,10.1039/C8TC00705E,PTB7-Th,IDT-2BR,CCCCC(CC)COC(=O)c1sc2c(-c3cc4c(-c5ccc(CC(CC)CCCC)s5)c5sc(C)cc5c(-c5ccc(CC(CC)CCCC)s5)c4s3)sc(C)c2c1F,CCc1ccc(C2(c3ccc(CC)cc3)c3cc4c(cc3-c3sc(-c5ccc(/C=C6\SC(=S)N(CC)C6=O)c6nsnc56)cc32)C(c2ccc(CC)cc2)(c2ccc(CC)cc2)c2cc(-c3ccc(/C=C5\SC(=S)N(CC)C5=O)c5nsnc35)sc2-4)cc1,1.05,14.62,0.599,9.39,-5.52,-3.69,1.83,,-5.21,-3.6,1.61,1.58
NO,10.1039/D0TA09924D,PTB7-Th,IDT-CT,CCCCC(CC)COC(=O)c1sc2c(-c3cc4c(-c5ccc(CC(CC)CCCC)s5)c5sc(C)cc5c(-c5ccc(CC(CC)CCCC)s5)c4s3)sc(C)c2c1F,CCc1ccc(C2(c3ccc(CC)cc3)c3cc4c(cc3-c3sc(C5=CC(=C6C(=O)N(CC)C(=S)N(CC)C6=O)CCC5)cc32)C(c2ccc(CC)cc2)(c2ccc(CC)cc2)c2cc(C3C=CC(=C5C(=O)N(CC)C(=S)N(CC)C5=O)CC3)sc2-4)cc1,0.93,11.19,0.423,4.62,-5.39,-3.67,1.72,1.63,-5.21,-3.6,1.61,1.58
NO,10.1039/D0TA09924D,PTB7-Th,IDTT-CT,CCCCC(CC)COC(=O)c1sc2c(-c3cc4c(-c5ccc(CC(CC)CCCC)s5)c5sc(C)cc5c(-c5ccc(CC(CC)CCCC)s5)c4s3)sc(C)c2c1F,CCc1ccc(C2(c3ccc(CC)cc3)c3cc4c(cc3-c3sc5cc(C6=CC(=C7C(=O)N(CC)C(=S)N(CC)C7=O)CCC6)sc5c32)C(c2ccc(CC)cc2)(c2ccc(CC)cc2)c2c-4sc3cc(C4=CC(=C5C(=O)N(CC)C(=S)N(CC)C5=O)CCC4)sc23)cc1,0.93,12.58,0.505,6.13,-5.28,-3.65,1.63,1.63,-5.21,-3.6,1.61,1.58
NO,10.1039/C8TA11972D,PTB7-Th,m-IDTIDT-FIC,CCCCC(CC)COC(=O)c1sc2c(-c3cc4c(-c5ccc(CC(CC)CCCC)s5)c5sc(C)cc5c(-c5ccc(CC(CC)CCCC)s5)c4s3)sc(C)c2c1F,CCc1cccc(C2(c3cccc(CC)c3)c3cc4c(cc3-c3sc(/C=C5\C(=O)c6cc(F)c(F)cc6C5=C(C#N)C#N)cc32)C(c2cccc(CC)c2)(c2cccc(CC)c2)c2c-4sc3c4c(sc23)-c2cc3c(cc2C4(c2cccc(CC)c2)c2cccc(CC)c2)-c2sc(/C=C4\C(=O)c5cc(F)c(F)cc5C4=C(C#N)C#N)cc2C3(c2cccc(CC)c2)c2cccc(CC)c2)c1,0.8,15.68,0.663,8.27,-5.47,-3.94,1.53,1.51,-5.21,-3.6,1.61,1.58
NO,10.1039/C9RA03188J,PTB7-Th,SF-HR,CCCCC(CC)COC(=O)c1sc2c(-c3cc4c(-c5ccc(CC(CC)CCCC)s5)c5sc(C)cc5c(-c5ccc(CC(CC)CCCC)s5)c4s3)sc(C)c2c1F,CCN1C(=O)/C(=C/c2ccc(-c3ccc4c(c3)C3(c5cc(-c6ccc(/C=C7\SC(=S)N(CC)C7=O)s6)ccc5-4)c4cc(-c5ccc(/C=C6\SC(=S)N(CC)C6=O)s5)ccc4-c4ccc(-c5ccc(/C=C6\SC(=S)N(CC)C6=O)s5)cc43)s2)SC1=S,1.15,0.36,0.31,0.13,-5.53,-3.33,2.2,2.2,-5.21,-3.6,1.61,1.58
NO,10.1039/D1TA01500A,Qx-8F,Y6,CCOc1c(F)c(F)c(-c2nc3c(-c4cccs4)ccc(-c4ccc(-c5cc6c(-c7ccc(CC)s7)c7sc(-c8ccc(-c9ccc(-c%10ccc(-c%11cc%12c(-c%13ccc(CC)s%13)c%13sc(-c%14ccc(-c%15ccc(-c%16ccc(-c%17cc%18c(-c%19ccc(CC)s%19)c%19sccc%19c(-c%19ccc(CC)s%19)c%18s%17)s%16)c%16nc(-c%17c(F)c(F)c(OCC)c(F)c%17F)c(-c%17c(F)c(F)c(OCC)c(F)c%17F)nc%15%16)s%14)cc%13c(-c%13ccc(CC)s%13)c%12s%11)s%10)c%10nc(-c%11c(F)c(F)c(OCC)c(F)c%11F)c(-c%11c(F)c(F)c(OCC)c(F)c%11F)nc9%10)s8)cc7c(-c7ccc(CC)s7)c6s5)s4)c3nc2-c2c(F)c(F)c(OCC)c(F)c2F)c(F)c1F,CCCCCCCCCCCc1c(/C=C2\C(=O)c3cc(F)c(F)cc3C2=C(C#N)C#N)sc2c1sc1c3c4nsnc4c4c5sc6c(CCCCCCCCCCC)c(/C=C7\C(=O)c8cc(F)c(F)cc8C7=C(C#N)C#N)sc6c5n(CC(CC)CCCC)c4c3n(CC(CC)CCCC)c21,0.627,19.06,0.507,6.07,-5.65,-4.09,1.56,1.36,-5.11,-3.45,1.66,1.66
NO,10.1039/D1TA01500A,Qx-10F,Y6,CCOc1c(F)c(F)c(-c2nc3c(-c4cccs4)c(F)c(F)c(-c4ccc(-c5cc6c(-c7ccc(CC)s7)c7sc(-c8ccc(-c9c(F)c(F)c(-c%10ccc(-c%11cc%12c(-c%13ccc(CC)s%13)c%13sc(-c%14ccc(-c%15c(F)c(F)c(-c%16ccc(-c%17cc%18c(-c%19ccc(CC)s%19)c%19sccc%19c(-c%19ccc(CC)s%19)c%18s%17)s%16)c%16nc(-c%17c(F)c(F)c(OCC)c(F)c%17F)c(-c%17c(F)c(F)c(OCC)c(F)c%17F)nc%15%16)s%14)cc%13c(-c%13ccc(CC)s%13)c%12s%11)s%10)c%10nc(-c%11c(F)c(F)c(OCC)c(F)c%11F)c(-c%11c(F)c(F)c(OCC)c(F)c%11F)nc9%10)s8)cc7c(-c7ccc(CC)s7)c6s5)s4)c3nc2-c2c(F)c(F)c(OCC)c(F)c2F)c(F)c1F,CCCCCCCCCCCc1c(/C=C2\C(=O)c3cc(F)c(F)cc3C2=C(C#N)C#N)sc2c1sc1c3c4nsnc4c4c5sc6c(CCCCCCCCCCC)c(/C=C7\C(=O)c8cc(F)c(F)cc8C7=C(C#N)C#N)sc6c5n(CC(CC)CCCC)c4c3n(CC(CC)CCCC)c21,0.779,24.83,0.658,12.75,-5.65,-4.09,1.56,1.36,-5.18,-3.49,1.69,1.69
NO,10.1039/D1TA01680F,3BDT-4,Y6,CCc1ccc(-c2c3cc(-c4cc5c(-c6ccc(CC)s6)c6sc(-c7cc8c(-c9ccc(CC)s9)c9sc(-c%10cc(CC)c(-c%11ccc(/C=C%12/SC(=S)N(CC)C%12=O)s%11)s%10)cc9c(-c9ccc(CC)s9)c8s7)cc6c(-c6ccc(CC)s6)c5s4)sc3c(-c3ccc(CC)s3)c3cc(-c4cc(CC)c(-c5ccc(/C=C6\SC(=S)N(CC)C6=O)s5)s4)sc23)s1,CCCCCCCCCCCc1c(/C=C2\C(=O)c3cc(F)c(F)cc3C2=C(C#N)C#N)sc2c1sc1c3c4nsnc4c4c5sc6c(CCCCCCCCCCC)c(/C=C7\C(=O)c8cc(F)c(F)cc8C7=C(C#N)C#N)sc6c5n(CC(CC)CCCC)c4c3n(CC(CC)CCCC)c21,0.829,17,0.413,5.82,-5.65,-4.09,1.56,1.36,-5.14,-3.44,1.7,1.83
NO,10.1039/D1TA01500A,Qx-12F,Y6,CCOc1c(F)c(F)c(-c2nc3c(-c4cccs4)c(F)c(F)c(-c4ccc(-c5cc6c(-c7cc(F)c(CC)s7)c7sc(-c8ccc(-c9c(F)c(F)c(-c%10ccc(-c%11cc%12c(-c%13cc(F)c(CC)s%13)c%13sc(-c%14ccc(-c%15c(F)c(F)c(-c%16ccc(-c%17cc%18c(-c%19cc(F)c(CC)s%19)c%19sccc%19c(-c%19cc(F)c(CC)s%19)c%18s%17)s%16)c%16nc(-c%17c(F)c(F)c(OCC)c(F)c%17F)c(-c%17c(F)c(F)c(OCC)c(F)c%17F)nc%15%16)s%14)cc%13c(-c%13cc(F)c(CC)s%13)c%12s%11)s%10)c%10nc(-c%11c(F)c(F)c(OCC)c(F)c%11F)c(-c%11c(F)c(F)c(OCC)c(F)c%11F)nc9%10)s8)cc7c(-c7cc(F)c(CC)s7)c6s5)s4)c3nc2-c2c(F)c(F)c(OCC)c(F)c2F)c(F)c1F,CCCCCCCCCCCc1c(/C=C2\C(=O)c3cc(F)c(F)cc3C2=C(C#N)C#N)sc2c1sc1c3c4nsnc4c4c5sc6c(CCCCCCCCCCC)c(/C=C7\C(=O)c8cc(F)c(F)cc8C7=C(C#N)C#N)sc6c5n(CC(CC)CCCC)c4c3n(CC(CC)CCCC)c21,0.847,24.55,0.729,15.21,-5.65,-4.09,1.56,1.36,-5.22,-3.5,1.72,1.72
NO,10.1039/D1TA01680F,3BDT-5,Y6,CCOC(=O)/C(C#N)=C/c1ccc(-c2sc(-c3cc4c(-c5ccc(CC)s5)c5sc(-c6cc7c(-c8ccc(CC)s8)c8sc(-c9cc%10c(-c%11ccc(CC)s%11)c%11sc(-c%12cc(CC)c(-c%13ccc(/C=C(\C#N)C(=O)OCC)s%13)s%12)cc%11c(-c%11ccc(CC)s%11)c%10s9)cc8c(-c8ccc(CC)s8)c7s6)cc5c(-c5ccc(CC)s5)c4s3)cc2CC)s1,CCCCCCCCCCCc1c(/C=C2\C(=O)c3cc(F)c(F)cc3C2=C(C#N)C#N)sc2c1sc1c3c4nsnc4c4c5sc6c(CCCCCCCCCCC)c(/C=C7\C(=O)c8cc(F)c(F)cc8C7=C(C#N)C#N)sc6c5n(CC(CC)CCCC)c4c3n(CC(CC)CCCC)c21,0.84,21.3,0.581,10.4,-5.65,-4.09,1.56,1.36,-5.15,-3.4,1.75,1.9
NO,10.1039/D0TA11203H,PCE10-SF,IT-4F,CCOC(=O)c1sc2c(-c3cc4c(-c5cc(F)c(SCC)s5)c5sc(-c6sc(-c7cc8c(-c9cc(F)c(SCC)s9)c9sc(-c%10sc(-c%11cc%12c(-c%13cc(F)c(SCC)s%13)c%13sccc%13c(-c%13cc(F)c(SCC)s%13)c%12s%11)c%11sc(C(=O)OCC)c(F)c%10%11)cc9c(-c9cc(F)c(SCC)s9)c8s7)c7sc(C(=O)OCC)c(F)c67)cc5c(-c5cc(F)c(SCC)s5)c4s3)scc2c1F,CCCCCCc1ccc(C2(c3ccc(CCCCCC)cc3)c3cc4c(cc3-c3sc5cc(/C=C6\C(=O)c7cc(F)c(F)cc7C6=C(C#N)C#N)sc5c32)C(c2ccc(CCCCCC)cc2)(c2ccc(CCCCCC)cc2)c2c-4sc3cc(/C=C4\C(=O)c5cc(F)c(F)cc5C4=C(C#N)C#N)sc23)cc1,0.682,8.48,0.415,2.4,-5.66,-4.14,1.52,1.53,-5.53,-3.76,1.77,
NO,10.1039/D0NJ04573J,T-EHPPD-T-EHBDT,ITIC-F,CCc1ccc(-c2c3cc(-c4ccc(-c5nnc(-c6ccc(-c7cc8c(-c9ccc(CC)s9)c9sc(-c%10ccc(-c%11nnc(-c%12ccc(-c%13cc%14c(-c%15ccc(CC)s%15)c%15sc(-c%16ccc(-c%17nnc(-c%18cccs%18)c%18c%17C(=O)N(CC)C%18=O)s%16)cc%15c(-c%15ccc(CC)s%15)c%14s%13)s%12)c%12c%11C(=O)N(CC)C%12=O)s%10)cc9c(-c9ccc(CC)s9)c8s7)s6)c6c5C(=O)N(CC)C6=O)s4)sc3c(-c3ccc(CC)s3)c3ccsc23)s1,CCc1ccc(C2(c3ccc(CC)cc3)c3cc4c(cc3-c3sc5cc(/C=C6\C(=O)c7cc(F)c(F)cc7C6=C(C#N)C#N)sc5c32)C(c2ccc(CC)cc2)(c2ccc(CC)cc2)c2c-4sc3cc(/C=C4\C(=O)c5cc(F)c(F)cc5C4=C(C#N)C#N)sc23)cc1,0.773,17.2,0.56,7.39,,,,,-5.47,-3.68,1.79,1.79
NO,10.1039/C9TA03272J,J101 (actually J100),ZITI,CCn1nc2c(-c3cccs3)c(Cl)c(Cl)c(-c3ccc(-c4cc5c(-c6ccc([Si](CC)(CC)CC)s6)c6sc(-c7ccc(-c8c(Cl)c(Cl)c(-c9ccc(-c%10cc%11c(-c%12ccc([Si](CC)(CC)CC)s%12)c%12sc(-c%13ccc(-c%14c(Cl)c(Cl)c(-c%15ccc(-c%16cc%17c(-c%18ccc([Si](CC)(CC)CC)s%18)c%18sccc%18c(-c%18ccc([Si](CC)(CC)CC)s%18)c%17s%16)s%15)c%15nn(CC)nc%14%15)s%13)cc%12c(-c%12ccc([Si](CC)(CC)CC)s%12)c%11s%10)s9)c9nn(CC)nc89)s7)cc6c(-c6ccc([Si](CC)(CC)CC)s6)c5s4)s3)c2n1,CCCCCCC(CCCC)CC1(CC(CCCC)CCCCCC)C2=C(c3cc4c(cc31)-c1sc(/C=C3\C(=O)c5cc(F)ccc5C3=C(C#N)C#N)cc1C4)C(CC(CCCC)CCCCCC)(CC(CCCC)CCCCCC)c1cc3c(cc12)Cc1cc(/C=C2\C(=O)c4cc(F)ccc4C2=C(C#N)C#N)sc1-3,0.937,21.25,0.725,14.43,-5.56,-3.77,1.79,1.53,-5.3,-3.5,1.8,
NO,10.1039/C9TA03272J,J101 (actually J100),ITIC,CCn1nc2c(-c3cccs3)c(Cl)c(Cl)c(-c3ccc(-c4cc5c(-c6ccc([Si](CC)(CC)CC)s6)c6sc(-c7ccc(-c8c(Cl)c(Cl)c(-c9ccc(-c%10cc%11c(-c%12ccc([Si](CC)(CC)CC)s%12)c%12sc(-c%13ccc(-c%14c(Cl)c(Cl)c(-c%15ccc(-c%16cc%17c(-c%18ccc([Si](CC)(CC)CC)s%18)c%18sccc%18c(-c%18ccc([Si](CC)(CC)CC)s%18)c%17s%16)s%15)c%15nn(CC)nc%14%15)s%13)cc%12c(-c%12ccc([Si](CC)(CC)CC)s%12)c%11s%10)s9)c9nn(CC)nc89)s7)cc6c(-c6ccc([Si](CC)(CC)CC)s6)c5s4)s3)c2n1,CCCCCCc1ccc(C2(c3ccc(CCCCCC)cc3)c3cc4c(cc3-c3sc5cc(/C=C6\C(=O)c7ccccc7C6=C(C#N)C#N)sc5c32)C(c2ccc(CCCCCC)cc2)(c2ccc(CCCCCC)cc2)c2c-4sc3cc(/C=C4\C(=O)c5ccccc5C4=C(C#N)C#N)sc23)cc1,0.951,17.7,0.737,12.47,-5.49,-3.83,1.66,1.59,-5.3,-3.5,1.8,
NO,10.1039/C9QM00212J,PDBT-2F,IT-4F,CCc1sc(-c2c3sc4cc(-c5ccc(-c6sc(-c7ccc(-c8cc9sc%10c(-c%11sc(CC)c(F)c%11F)c%11c(sc%12cc(-c%13ccc(-c%14sc(-c%15ccc(-c%16cc%17sc%18c(-c%19sc(CC)c(F)c%19F)c%19c(sc%20cc(-c%21ccc(-c%22sc(-c%23cccs%23)c%23c%22C(=O)c%22c(CC)sc(CC)c%22C%23=O)s%21)sc%20%19)c(-c%19sc(CC)c(F)c%19F)c%18c%17s%16)s%15)c%15c%14C(=O)c%14c(CC)sc(CC)c%14C%15=O)s%13)sc%12%11)c(-c%11sc(CC)c(F)c%11F)c%10c9s8)s7)c7c6C(=O)c6c(CC)sc(CC)c6C7=O)s5)sc4c3c(-c3sc(CC)c(F)c3F)c3sc4ccsc4c23)c(F)c1F,CCCCCCc1ccc(C2(c3ccc(CCCCCC)cc3)c3cc4c(cc3-c3sc5cc(/C=C6\C(=O)c7cc(F)c(F)cc7C6=C(C#N)C#N)sc5c32)C(c2ccc(CCCCCC)cc2)(c2ccc(CCCCCC)cc2)c2c-4sc3cc(/C=C4\C(=O)c5cc(F)c(F)cc5C4=C(C#N)C#N)sc23)cc1,0.87,20.6,0.57,10.2,-5.66,-4.14,1.52,1.53,-5.43,-3.61,1.82,1.82
NO,10.1039/C9QM00212J,PDBT-Cl,IT-4F,CCc1sc(-c2c3sc4cc(-c5ccc(-c6sc(-c7ccc(-c8cc9sc%10c(-c%11cc(Cl)c(CC)s%11)c%11c(sc%12cc(-c%13ccc(-c%14sc(-c%15ccc(-c%16cc%17sc%18c(-c%19cc(Cl)c(CC)s%19)c%19c(sc%20cc(-c%21ccc(-c%22sc(-c%23cccs%23)c%23c%22C(=O)c%22c(CC)sc(CC)c%22C%23=O)s%21)sc%20%19)c(-c%19cc(Cl)c(CC)s%19)c%18c%17s%16)s%15)c%15c%14C(=O)c%14c(CC)sc(CC)c%14C%15=O)s%13)sc%12%11)c(-c%11cc(Cl)c(CC)s%11)c%10c9s8)s7)c7c6C(=O)c6c(CC)sc(CC)c6C7=O)s5)sc4c3c(-c3cc(Cl)c(CC)s3)c3sc4ccsc4c23)cc1Cl,CCCCCCc1ccc(C2(c3ccc(CCCCCC)cc3)c3cc4c(cc3-c3sc5cc(/C=C6\C(=O)c7cc(F)c(F)cc7C6=C(C#N)C#N)sc5c32)C(c2ccc(CCCCCC)cc2)(c2ccc(CCCCCC)cc2)c2c-4sc3cc(/C=C4\C(=O)c5cc(F)c(F)cc5C4=C(C#N)C#N)sc23)cc1,0.82,22.3,0.69,12.6,-5.66,-4.14,1.52,1.53,-5.41,-3.56,1.85,1.83
NO,10.1039/D1TC03259C,PBDB-T,BTTBo-4F,CCCCC(CC)Cc1ccc(-c2c3cc(-c4ccc(-c5sc(-c6ccc(C)s6)c6c5C(=O)c5c(CC(CC)CCCC)sc(CC(CC)CCCC)c5C6=O)s4)sc3c(-c3ccc(CC(CC)CCCC)s3)c3cc(C)sc23)s1,CCC(=O)c1cc2c3cc(-c4cc5c(s4)-c4sc(/C=C6\C(=O)c7cc(F)c(F)cc7C6=C(C#N)C#N)cc4C5(CC)CC)sc3c3sc(-c4cc5c(s4)-c4sc(/C=C6\C(=O)c7cc(F)c(F)cc7C6=C(C#N)C#N)cc4C5(CC)CC)cc3c2s1,0.85,15.04,0.646,8.27,-5.56,-3.85,1.71,1.45,-5.33,-3.48,1.85,1.84
NO,10.1039/D1TC03259C,PBDB-T,BTTBo-4FN,CCCCC(CC)Cc1ccc(-c2c3cc(-c4ccc(-c5sc(-c6ccc(C)s6)c6c5C(=O)c5c(CC(CC)CCCC)sc(CC(CC)CCCC)c5C6=O)s4)sc3c(-c3ccc(CC(CC)CCCC)s3)c3cc(C)sc23)s1,CCC(=O)c1cc2c3cc(-c4cc5c(s4)-c4sc(/C=C6\C(=O)c7cc8cc(F)c(F)cc8cc7C6=C(C#N)C#N)cc4C5(CC)CC)sc3c3sc(-c4cc5c(s4)-c4sc(/C=C6\C(=O)c7cc8cc(F)c(F)cc8cc7C6=C(C#N)C#N)cc4C5(CC)CC)cc3c2s1,0.84,19.56,0.705,11.6,-5.48,-3.86,1.62,1.4,-5.33,-3.48,1.85,1.84
NO,10.1039/D0TA03683H,PBDB-T,BT2F-IC4F,CCCCC(CC)Cc1ccc(-c2c3cc(-c4ccc(-c5sc(-c6ccc(C)s6)c6c5C(=O)c5c(CC(CC)CCCC)sc(CC(CC)CCCC)c5C6=O)s4)sc3c(-c3ccc(CC(CC)CCCC)s3)c3cc(C)sc23)s1,CCC1(CC)c2cc(/C=C3\C(=O)c4cc(F)c(F)cc4C3=C(C#N)C#N)sc2-c2sc(-c3c(F)c(F)c(-c4cc5c(s4)-c4sc(/C=C6\C(=O)c7cc(F)c(F)cc7C6=C(C#N)C#N)cc4C5(CC)CC)c4nsnc34)cc21,0.67,19.43,0.647,8.45,-5.98,-4.31,1.67,1.38,-5.33,-3.48,1.85,1.84
NO,10.1039/D0TA03683H,PBDB-T,BT-IC4F,CCCCC(CC)Cc1ccc(-c2c3cc(-c4ccc(-c5sc(-c6ccc(C)s6)c6c5C(=O)c5c(CC(CC)CCCC)sc(CC(CC)CCCC)c5C6=O)s4)sc3c(-c3ccc(CC(CC)CCCC)s3)c3cc(C)sc23)s1,CCC1(CC)c2cc(/C=C3\C(=O)c4cc(F)c(F)cc4C3=C(C#N)C#N)sc2-c2sc(-c3ccc(-c4cc5c(s4)-c4sc(/C=C6\C(=O)c7cc(F)c(F)cc7C6=C(C#N)C#N)cc4C5(CC)CC)c4nsnc34)cc21,0.69,21.4,0.664,9.83,-5.89,-4.27,1.62,1.37,-5.33,-3.48,1.85,1.84
NO,10.1039/C9QM00499H,PBDB-T,Y14,CCCCC(CC)Cc1ccc(-c2c3cc(-c4ccc(-c5sc(-c6ccc(C)s6)c6c5C(=O)c5c(CC(CC)CCCC)sc(CC(CC)CCCC)c5C6=O)s4)sc3c(-c3ccc(CC(CC)CCCC)s3)c3cc(C)sc23)s1,CCc1c(/C=C2\C(=O)c3cc(F)ccc3C2=C(C#N)C#N)sc2c1sc1c3c4nn(CC)nc4c4c5sc6c(CC)c(/C=C7\C(=O)c8cc(F)ccc8C7=C(C#N)C#N)sc6c5n(CC)c4c3n(CC)c21,0.798,26.15,0.715,14.92,-5.56,-4.01,1.55,,-5.33,-3.48,1.85,1.84
NO,10.1039/C9TA11285E,PBDB-T,BTTPC-Br,CCCCC(CC)Cc1ccc(-c2c3cc(-c4ccc(-c5sc(-c6ccc(C)s6)c6c5C(=O)c5c(CC(CC)CCCC)sc(CC(CC)CCCC)c5C6=O)s4)sc3c(-c3ccc(CC(CC)CCCC)s3)c3cc(C)sc23)s1,CCc1c(/C=C2\C(=O)c3cc4cc(Br)sc4cc3C2=C(C#N)C#N)sc2c1sc1c3c4nsnc4c4c5sc6c(CC)c(/C=C7\C(=O)c8cc9cc(Br)sc9cc8C7=C(C#N)C#N)sc6c5n(CC)c4c3n(CC)c21,0.86,24.71,0.71,15.22,-5.54,-3.88,1.66,1.37,-5.33,-3.48,1.85,1.84
NO,10.1039/C9TA11285E,PBDB-T,BTTPC,CCCCC(CC)Cc1ccc(-c2c3cc(-c4ccc(-c5sc(-c6ccc(C)s6)c6c5C(=O)c5c(CC(CC)CCCC)sc(CC(CC)CCCC)c5C6=O)s4)sc3c(-c3ccc(CC(CC)CCCC)s3)c3cc(C)sc23)s1,CCc1c(/C=C2\C(=O)c3cc4ccsc4cc3C2=C(C#N)C#N)sc2c1sc1c3c4nsnc4c4c5sc6c(CC)c(/C=C7\C(=O)c8cc9ccsc9cc8C7=C(C#N)C#N)sc6c5n(CC)c4c3n(CC)c21,0.89,22.25,0.73,14.51,-5.47,-3.78,1.69,1.39,-5.33,-3.48,1.85,1.84
NO,10.1039/D1RA01348C,PBDB-T,Y9-2Br,CCCCC(CC)Cc1ccc(-c2c3cc(-c4ccc(-c5sc(-c6ccc(C)s6)c6c5C(=O)c5c(CC(CC)CCCC)sc(CC(CC)CCCC)c5C6=O)s4)sc3c(-c3ccc(CC(CC)CCCC)s3)c3cc(C)sc23)s1,CCc1c(/C=C2\C(=O)c3ccc(Br)cc3C2=C(C#N)C#N)sc2c1sc1c3c4nn(CC)nc4c4c5sc6c(CC)c(/C=C7\C(=O)c8ccc(Br)cc8C7=C(C#N)C#N)sc6c5n(CC)c4c3n(CC)c21,0.84,21.38,0.671,12.05,-5.53,-3.64,1.89,1.32,-5.33,-3.48,1.85,1.84
NO,10.1246/bcsj.20200322,PBDB-T,NITI-SeS,CCCCC(CC)Cc1ccc(-c2c3cc(-c4ccc(-c5sc(-c6ccc(C)s6)c6c5C(=O)c5c(CC(CC)CCCC)sc(CC(CC)CCCC)c5C6=O)s4)sc3c(-c3ccc(CC(CC)CCCC)s3)c3cc(C)sc23)s1,CCc1cc2c(-c3ccc4c(c3)C(CC)(CC)C3=C4C(CC)(CC)c4cc(-c5[se]c(/C=C6\C(=O)c7cc(F)c(F)cc7C6=C(C#N)C#N)c6sc(CC)cc56)ccc43)[se]c(/C=C3\C(=O)c4cc(F)c(F)cc4C3=C(C#N)C#N)c2s1,0.81,19.11,0.61,9.52,-5.76,-3.83,1.93,,-5.33,-3.48,1.85,1.84
NO,10.1246/bcsj.20200322,PBDB-T,NITI-Sse,CCCCC(CC)Cc1ccc(-c2c3cc(-c4ccc(-c5sc(-c6ccc(C)s6)c6c5C(=O)c5c(CC(CC)CCCC)sc(CC(CC)CCCC)c5C6=O)s4)sc3c(-c3ccc(CC(CC)CCCC)s3)c3cc(C)sc23)s1,CCc1cc2c(-c3ccc4c(c3)C(CC)(CC)C3=C4C(CC)(CC)c4cc(-c5sc(/C=C6\C(=O)c7cc(F)c(F)cc7C6=C(C#N)C#N)c6[se]c(CC)cc56)ccc43)sc(/C=C3\C(=O)c4cc(F)c(F)cc4C3=C(C#N)C#N)c2[se]1,0.91,19.41,0.7,12.49,-5.76,-3.81,1.95,,-5.33,-3.48,1.85,1.84
NO,10.1039/C9TC00162J,PBDB-T,IDTC-4Cl,CCCCC(CC)Cc1ccc(-c2c3cc(-c4ccc(-c5sc(-c6ccc(C)s6)c6c5C(=O)c5c(CC(CC)CCCC)sc(CC(CC)CCCC)c5C6=O)s4)sc3c(-c3ccc(CC(CC)CCCC)s3)c3cc(C)sc23)s1,CCc1ccc(C2(c3ccc(CC)cc3)c3cc4c(cc3-c3sc(-c5cc6c(s5)-c5sc(/C=C7\C(=O)c8cc(Cl)c(Cl)cc8C7=C(C#N)C#N)cc5C6(CC)CC)cc32)C(c2ccc(CC)cc2)(c2ccc(CC)cc2)c2cc(-c3cc5c(s3)-c3sc(/C=C6\C(=O)c7cc(Cl)c(Cl)cc7C6=C(C#N)C#N)cc3C5(CC)CC)sc2-4)cc1,0.822,19.19,0.602,9.5,-5.5,-3.79,1.71,,-5.33,-3.48,1.85,1.84
NO,10.1039/C9TA02243K,PBDB-T,IDT6CN-M,CCCCC(CC)Cc1ccc(-c2c3cc(-c4ccc(-c5sc(-c6ccc(C)s6)c6c5C(=O)c5c(CC(CC)CCCC)sc(CC(CC)CCCC)c5C6=O)s4)sc3c(-c3ccc(CC(CC)CCCC)s3)c3cc(C)sc23)s1,CCc1ccc(C2(c3ccc(CC)cc3)c3cc4c(cc3-c3sc(/C=C5\C(=O)c6ccc(C)cc6C5=C(C#N)C#N)cc32)C(c2ccc(CC)cc2)(c2ccc(CC)cc2)c2c-4sc3cc(/C=C4\C(=O)c5ccc(C)cc5C4=C(C#N)C#N)sc23)cc1,0.93,16.3,0.759,11.4,-5.6,-3.87,1.73,1.6,-5.33,-3.48,1.85,1.84
NO,10.1039/C9TA07634D,PBDB-T,IPTTT-2F,CCCCC(CC)Cc1ccc(-c2c3cc(-c4ccc(-c5sc(-c6ccc(C)s6)c6c5C(=O)c5c(CC(CC)CCCC)sc(CC(CC)CCCC)c5C6=O)s4)sc3c(-c3ccc(CC(CC)CCCC)s3)c3cc(C)sc23)s1,CCc1ccc(C2(c3ccc(CC)cc3)c3cc4c(cc3-c3sc5c(sc6cc(/C=C7\C(=O)c8cc(F)ccc8C7=C(C#N)C#N)sc65)c32)C(c2ccc(CC)cc2)(c2ccc(CC)cc2)c2c-4sc3c4sc(/C=C5\C(=O)c6cc(F)ccc6C5=C(C#N)C#N)cc4n(CC)c23)cc1,0.894,20,0.693,12.3,-5.4,-4.07,1.33,1.43,-5.33,-3.48,1.85,1.84
NO,10.1039/C9TA07634D,PBDB-T,IPTT-2F,CCCCC(CC)Cc1ccc(-c2c3cc(-c4ccc(-c5sc(-c6ccc(C)s6)c6c5C(=O)c5c(CC(CC)CCCC)sc(CC(CC)CCCC)c5C6=O)s4)sc3c(-c3ccc(CC(CC)CCCC)s3)c3cc(C)sc23)s1,CCc1ccc(C2(c3ccc(CC)cc3)c3cc4c(cc3-c3sc5cc(/C=C6\C(=O)c7ccc(F)cc7C6=C(C#N)C#N)sc5c32)C(c2ccc(CC)cc2)(c2ccc(CC)cc2)c2c-4sc3c4sc(/C=C5\C(=O)c6ccc(F)cc6C5=C(C#N)C#N)cc4n(CC)c23)cc1,0.874,19.7,0.662,11.4,-5.46,-4.04,1.42,1.42,-5.33,-3.48,1.85,1.84
NO,10.1039/C8TA12530A,PBDB-T,a-IT-2F,CCCCC(CC)Cc1ccc(-c2c3cc(-c4ccc(-c5sc(-c6ccc(C)s6)c6c5C(=O)c5c(CC(CC)CCCC)sc(CC(CC)CCCC)c5C6=O)s4)sc3c(-c3ccc(CC(CC)CCCC)s3)c3cc(C)sc23)s1,CCc1ccc(C2(c3ccc(CC)cc3)c3cc4c(cc3-c3sc5cc(/C=C6\C(=O)c7ccccc7C6=C(C#N)C#N)sc5c32)C(c2ccc(CC)cc2)(c2ccc(CC)cc2)c2c-4sc3cc(/C=C4\C(=O)c5cc(F)c(F)cc5C4=C(C#N)C#N)sc23)cc1,0.78,19.06,0.688,10.28,-5.67,-4.07,1.6,1.56,-5.33,-3.48,1.85,1.84
NO,10.1039/C8TA12530A,PBDB-T,a-IT-2OM,CCCCC(CC)Cc1ccc(-c2c3cc(-c4ccc(-c5sc(-c6ccc(C)s6)c6c5C(=O)c5c(CC(CC)CCCC)sc(CC(CC)CCCC)c5C6=O)s4)sc3c(-c3ccc(CC(CC)CCCC)s3)c3cc(C)sc23)s1,CCc1ccc(C2(c3ccc(CC)cc3)c3cc4c(cc3-c3sc5cc(/C=C6\C(=O)c7ccccc7C6=C(C#N)C#N)sc5c32)C(c2ccc(CC)cc2)(c2ccc(CC)cc2)c2c-4sc3cc(/C=C4\C(=O)c5cc(OC)c(OC)cc5C4=C(C#N)C#N)sc23)cc1,0.93,18.11,0.715,12.07,-5.61,-3.92,1.69,1.63,-5.33,-3.48,1.85,1.84
NO,10.1039/C9TA08573D,PBDB-T,CZTT-4F,CCCCC(CC)Cc1ccc(-c2c3cc(-c4ccc(-c5sc(-c6ccc(C)s6)c6c5C(=O)c5c(CC(CC)CCCC)sc(CC(CC)CCCC)c5C6=O)s4)sc3c(-c3ccc(CC(CC)CCCC)s3)c3cc(C)sc23)s1,CCc1ccc(C2(c3ccc(CC)cc3)c3cc4c5cc6c(cc5n(CC)c4cc3-c3sc4cc(/C=C5\C(=O)c7cc(F)c(F)cc7C5=C(C#N)C#N)sc4c32)-c2sc3cc(/C=C4\C(=O)c5cc(F)c(F)cc5C4=C(C#N)C#N)sc3c2C6(c2ccc(CC)cc2)c2ccc(CC)cc2)cc1,0.88,19.06,0.585,9.81,-5.61,-4.11,1.5,1.48,-5.33,-3.48,1.85,1.84
NO,10.1039/C9TA08573D,PBDB-T,CZTT-IC,CCCCC(CC)Cc1ccc(-c2c3cc(-c4ccc(-c5sc(-c6ccc(C)s6)c6c5C(=O)c5c(CC(CC)CCCC)sc(CC(CC)CCCC)c5C6=O)s4)sc3c(-c3ccc(CC(CC)CCCC)s3)c3cc(C)sc23)s1,CCc1ccc(C2(c3ccc(CC)cc3)c3cc4c5cc6c(cc5n(CC)c4cc3-c3sc4cc(/C=C5\C(=O)c7ccccc7C5=C(C#N)C#N)sc4c32)-c2sc3cc(/C=C4\C(=O)c5ccccc5C4=C(C#N)C#N)sc3c2C6(c2ccc(CC)cc2)c2ccc(CC)cc2)cc1,0.97,17.26,0.59,9.87,-5.54,-3.97,1.57,1.56,-5.33,-3.48,1.85,1.84
NO,10.1039/C9TA11752K,PBDB-T,IDTA,CCCCC(CC)Cc1ccc(-c2c3cc(-c4ccc(-c5sc(-c6ccc(C)s6)c6c5C(=O)c5c(CC(CC)CCCC)sc(CC(CC)CCCC)c5C6=O)s4)sc3c(-c3ccc(CC(CC)CCCC)s3)c3cc(C)sc23)s1,CCN1C(=O)C(=Cc2cc3c(s2)-c2cc4c(cc2C3(CC)CC)-c2sc(C=C3C(=O)N(CC)C(=S)N(CC)C3=O)cc2C4(CC)CC)C(=O)N(CC)C1=S,0.99,12.4,0.6,7.4,-5.88,-3.9,1.98,,-5.33,-3.48,1.85,1.84
NO,10.1039/C9TA11752K,PBDB-T,IDTTA,CCCCC(CC)Cc1ccc(-c2c3cc(-c4ccc(-c5sc(-c6ccc(C)s6)c6c5C(=O)c5c(CC(CC)CCCC)sc(CC(CC)CCCC)c5C6=O)s4)sc3c(-c3ccc(CC(CC)CCCC)s3)c3cc(C)sc23)s1,CCN1C(=O)C(=Cc2cc3sc4c(c3s2)C(CC)(CC)c2cc3c(cc2-4)C(CC)(CC)c2c-3sc3cc(C=C4C(=O)N(CC)C(=S)N(CC)C4=O)sc23)C(=O)N(CC)C1=S,0.98,15.8,0.69,10.8,-5.81,-3.97,1.84,,-5.33,-3.48,1.85,1.84
NO,10.1039/D1NJ01978C,PBDB-T,BTC6-4F,CCCCC(CC)Cc1ccc(-c2c3cc(-c4ccc(-c5sc(-c6ccc(C)s6)c6c5C(=O)c5c(CC(CC)CCCC)sc(CC(CC)CCCC)c5C6=O)s4)sc3c(-c3ccc(CC(CC)CCCC)s3)c3cc(C)sc23)s1,CCn1nc2c(-c3cc4c(s3)-c3sc(/C=C5\C(=O)c6cc(F)c(F)cc6C5=C(C#N)C#N)cc3C4(CC)CC)c(F)c(F)c(-c3cc4c(s3)-c3sc(/C=C5\C(=O)c6cc(F)c(F)cc6C5=C(C#N)C#N)cc3C4(CC)CC)c2n1,0.79,19.81,0.717,11.23,-5.56,-3.86,1.7,1.43,-5.33,-3.48,1.85,1.84
NO,10.1039/D1NJ01978C,PBDB-T,BTC6-2F,CCCCC(CC)Cc1ccc(-c2c3cc(-c4ccc(-c5sc(-c6ccc(C)s6)c6c5C(=O)c5c(CC(CC)CCCC)sc(CC(CC)CCCC)c5C6=O)s4)sc3c(-c3ccc(CC(CC)CCCC)s3)c3cc(C)sc23)s1,CCn1nc2c(-c3cc4c(s3)-c3sc(/C=C5\C(=O)c6ccc(F)cc6C5=C(C#N)C#N)cc3C4(CC)CC)c(F)c(F)c(-c3cc4c(s3)-c3sc(/C=C5\C(=O)c6ccc(F)cc6C5=C(C#N)C#N)cc3C4(CC)CC)c2n1,0.81,19.32,0.641,10.1,-5.52,-3.8,1.72,1.44,-5.33,-3.48,1.85,1.84
NO,10.1039/D1NJ01978C,PBDB-T,BTC6-0F,CCCCC(CC)Cc1ccc(-c2c3cc(-c4ccc(-c5sc(-c6ccc(C)s6)c6c5C(=O)c5c(CC(CC)CCCC)sc(CC(CC)CCCC)c5C6=O)s4)sc3c(-c3ccc(CC(CC)CCCC)s3)c3cc(C)sc23)s1,CCn1nc2c(-c3cc4c(s3)-c3sc(/C=C5\C(=O)c6ccccc6C5=C(C#N)C#N)cc3C4(CC)CC)c(F)c(F)c(-c3cc4c(s3)-c3sc(/C=C5\C(=O)c6ccccc6C5=C(C#N)C#N)cc3C4(CC)CC)c2n1,0.87,17.99,0.542,8.49,-5.47,-3.71,1.76,1.48,-5.33,-3.48,1.85,1.84
NO,10.1039/D1RA01348C,PBDB-T,BZIC-2Br,CCCCC(CC)Cc1ccc(-c2c3cc(-c4ccc(-c5sc(-c6ccc(C)s6)c6c5C(=O)c5c(CC(CC)CCCC)sc(CC(CC)CCCC)c5C6=O)s4)sc3c(-c3ccc(CC(CC)CCCC)s3)c3cc(C)sc23)s1,CCn1nc2c(n1)c1c3sc(/C=C4\C(=O)c5ccc(Br)cc5C4=C(C#N)C#N)cc3n(CC)c1c1c2c2sc(/C=C3\C(=O)c4ccc(Br)cc4C3=C(C#N)C#N)cc2n1CC,0.75,15.34,0.652,7.51,-5.85,-3.92,1.93,1.4,-5.33,-3.48,1.85,1.84
NO,https://doi.org/10.1002/anie.202010856,PBDB-T,m-4TBC-2F,CCCCC(CC)Cc1ccc(-c2c3cc(-c4ccc(-c5sc(-c6ccc(C)s6)c6c5C(=O)c5c(CC(CC)CCCC)sc(CC(CC)CCCC)c5C6=O)s4)sc3c(-c3ccc(CC(CC)CCCC)s3)c3cc(C)sc23)s1,CCOc1cc(OCC)cc(-c2cc(-c3ccc(/C=C4\C(=O)c5cc(F)c(F)cc5C4=C(C#N)C#N)s3)sc2-c2sc(-c3ccc(/C=C4\C(=O)c5cc(F)c(F)cc5C4=C(C#N)C#N)s3)cc2-c2cc(OCC)cc(OCC)c2)c1,0.84,7.9,0.4,2.63,-5.68,-4,1.68,1.66,-5.33,-3.48,1.85,1.84
NO,https://doi.org/10.1002/anie.202010856,PBDB-T,o-4TBC-2F,CCCCC(CC)Cc1ccc(-c2c3cc(-c4ccc(-c5sc(-c6ccc(C)s6)c6c5C(=O)c5c(CC(CC)CCCC)sc(CC(CC)CCCC)c5C6=O)s4)sc3c(-c3ccc(CC(CC)CCCC)s3)c3cc(C)sc23)s1,CCOc1cccc(OCC)c1-c1cc(-c2ccc(/C=C3\C(=O)c4cc(F)c(F)cc4C3=C(C#N)C#N)s2)sc1-c1sc(-c2ccc(/C=C3\C(=O)c4cc(F)c(F)cc4C3=C(C#N)C#N)s2)cc1-c1c(OCC)cccc1OCC,0.76,20.48,0.657,10.26,-5.63,-4,1.63,1.34,-5.33,-3.48,1.85,1.84
NO,10.1039/D0TA03087B,PBDB-TF,F-2F,CCCCC(CC)Cc1sc(-c2c3cc(-c4ccc(-c5sc(-c6ccc(C)s6)c6c5C(=O)c5c(CC(CC)CCCC)sc(CC(CC)CCCC)c5C6=O)s4)sc3c(-c3cc(F)c(CC(CC)CCCC)s3)c3cc(C)sc23)cc1F,CCC1(CC)c2cc3c(cc2-c2cc4c(cc21)-c1sc(/C=C2\C(=O)c5cc(F)c(F)cc5C2=C(C#N)C#N)cc1C4(CC)CC)C(CC)(CC)c1cc(/C=C2\C(=O)c4cc(F)c(F)cc4C2=C(C#N)C#N)sc1-3,0.941,18.54,0.741,12.93,-5.78,-3.89,1.89,1.6,-5.49,-3.64,1.85,1.8
NO,http://onlinelibrary.wiley.com/doi/abs/10.1002/solr.202000142,PBDB-TF,PF2-DTC,CCCCC(CC)Cc1sc(-c2c3cc(-c4ccc(-c5sc(-c6ccc(C)s6)c6c5C(=O)c5c(CC(CC)CCCC)sc(CC(CC)CCCC)c5C6=O)s4)sc3c(-c3cc(F)c(CC(CC)CCCC)s3)c3cc(C)sc23)cc1F,CCC1(CC)c2cc3c(cc2-c2sc(/C=C4\C(=O)c5ccccc5C4=C(C#N)C#N)cc21)C(CC)(CC)c1cc(/C=C2\C(=O)c4cc(-c5cc6c(s5)-c5sc(-c7ccc8c(c7)C(=O)/C(=C\c7cc9c(s7)-c7cc%10c(cc7C9(CC)CC)-c7sc(/C=C9\C(=O)c%11cc(-c%12cc%13c(s%12)-c%12sccc%12C%13(CC)CC)ccc%11C9=C(C#N)C#N)cc7C%10(CC)CC)C8=C(C#N)C#N)cc5C6(CC)CC)ccc4C2=C(C#N)C#N)sc1-3,0.986,13.82,0.657,8.95,-5.76,-3.9,1.86,,-5.49,-3.64,1.85,1.8
NO,http://onlinelibrary.wiley.com/doi/abs/10.1002/solr.202000142,PBDB-TF,PF3-DTC,CCCCC(CC)Cc1sc(-c2c3cc(-c4ccc(-c5sc(-c6ccc(C)s6)c6c5C(=O)c5c(CC(CC)CCCC)sc(CC(CC)CCCC)c5C6=O)s4)sc3c(-c3cc(F)c(CC(CC)CCCC)s3)c3cc(C)sc23)cc1F,CCC1(CC)c2ccsc2-c2sc(-c3ccc4c(c3)C(=O)/C(=C\c3cc5sc6c(c5s3)C(CC)(CC)c3cc5c(cc3-6)C(CC)(CC)c3c-5sc5cc(/C=C6\C(=O)c7ccc(-c8cc9c(s8)-c8sc(-c%10ccc%11c(c%10)C(=O)/C(=C\c%10cc%12sc%13c(c%12s%10)C(CC)(CC)c%10cc%12c(cc%10-%13)C(CC)(CC)c%10c-%12sc%12cc(/C=C%13\C(=O)c%14ccccc%14C%13=C(C#N)C#N)sc%10%12)C%11=C(C#N)C#N)cc8C9(CC)CC)cc7C6=C(C#N)C#N)sc35)C4=C(C#N)C#N)cc21,0.973,13.77,0.585,7.83,-5.73,-3.91,1.82,,-5.49,-3.64,1.85,1.8
NO,10.1039/D0TA03087B,PBDB-TF,FO-2F,CCCCC(CC)Cc1sc(-c2c3cc(-c4ccc(-c5sc(-c6ccc(C)s6)c6c5C(=O)c5c(CC(CC)CCCC)sc(CC(CC)CCCC)c5C6=O)s4)sc3c(-c3cc(F)c(CC(CC)CCCC)s3)c3cc(C)sc23)cc1F,CCC1(CC)Oc2cc3c(cc2-c2sc(/C=C4\C(=O)c5cc(F)c(F)cc5C4=C(C#N)C#N)cc21)C(CC)(CC)c1cc2c(cc1-3)OC(CC)(CC)c1cc(/C=C3\C(=O)c4cc(F)c(F)cc4C3=C(C#N)C#N)sc1-2,0.878,22.26,0.77,15.05,-5.72,-3.94,1.78,1.47,-5.49,-3.64,1.85,1.8
NO,http://onlinelibrary.wiley.com/doi/abs/10.1002/solr.202000142,PBDB-TF,PF3-DTCO,CCCCC(CC)Cc1sc(-c2c3cc(-c4ccc(-c5sc(-c6ccc(C)s6)c6c5C(=O)c5c(CC(CC)CCCC)sc(CC(CC)CCCC)c5C6=O)s4)sc3c(-c3cc(F)c(CC(CC)CCCC)s3)c3cc(C)sc23)cc1F,CCC1(CC)Oc2ccsc2-c2sc(-c3ccc4c(c3)C(=O)/C(=C\c3cc5sc6c(c5s3)C(CC)(CC)c3cc5c(cc3-6)C(CC)(CC)c3c-5sc5cc(/C=C6\C(=O)c7ccc(-c8cc9c(s8)-c8sc(-c%10ccc%11c(c%10)C(=O)/C(=C\c%10cc%12sc%13c(c%12s%10)C(CC)(CC)c%10cc%12c(cc%10-%13)C(CC)(CC)c%10c-%12sc%12cc(/C=C%13\C(=O)c%14ccccc%14C%13=C(C#N)C#N)sc%10%12)C%11=C(C#N)C#N)cc8C(CC)(CC)O9)cc7C6=C(C#N)C#N)sc35)C4=C(C#N)C#N)cc21,0.943,15.75,0.682,10.13,-5.71,-3.95,1.76,,-5.49,-3.64,1.85,1.8
NO,10.1039/D0TA06658C,PBDB-TF,Y6-2Se,CCCCC(CC)Cc1sc(-c2c3cc(-c4ccc(-c5sc(-c6ccc(C)s6)c6c5C(=O)c5c(CC(CC)CCCC)sc(CC(CC)CCCC)c5C6=O)s4)sc3c(-c3cc(F)c(CC(CC)CCCC)s3)c3cc(C)sc23)cc1F,CCc1c(/C=C2\C(=O)c3cc(F)c(F)cc3C2=C(C#N)C#N)sc2c1[se]c1c3c4nsnc4c4c5[se]c6c(CC)c(/C=C7\C(=O)c8cc(F)c(F)cc8C7=C(C#N)C#N)sc6c5n(CC)c4c3n(CC)c21,0.83,24.32,0.7,14.94,-5.58,-3.84,1.74,1.34,-5.49,-3.64,1.85,1.8
NO,10.1039/D0TA06658C,PBDB-TF,Y6-Se,CCCCC(CC)Cc1sc(-c2c3cc(-c4ccc(-c5sc(-c6ccc(C)s6)c6c5C(=O)c5c(CC(CC)CCCC)sc(CC(CC)CCCC)c5C6=O)s4)sc3c(-c3cc(F)c(CC(CC)CCCC)s3)c3cc(C)sc23)cc1F,CCc1c(/C=C2\C(=O)c3cc(F)c(F)cc3C2=C(C#N)C#N)sc2c1sc1c3c4n[se]nc4c4c5sc6c(CC)c(/C=C7\C(=O)c8cc(F)c(F)cc8C7=C(C#N)C#N)sc6c5n(CC)c4c3n(CC)c21,0.82,25.47,0.75,16.02,-5.63,-3.99,1.64,1.31,-5.49,-3.64,1.85,1.8
NO,10.1039/D0TA01636E,PBDB-TF,Y22,CCCCC(CC)Cc1sc(-c2c3cc(-c4ccc(-c5sc(-c6ccc(C)s6)c6c5C(=O)c5c(CC(CC)CCCC)sc(CC(CC)CCCC)c5C6=O)s4)sc3c(-c3cc(F)c(CC(CC)CCCC)s3)c3cc(C)sc23)cc1F,CCc1c(/C=C2\C(=O)c3cc(F)c(F)cc3C2=C(C#N)C#N)sc2c1sc1c3c4nn(CC)nc4c4c5sc(/C=C6\C(=O)c7cc(F)c(F)cc7C6=C(C#N)C#N)c(CC)c5n(CC)c4c3n(CC)c21,0.853,24.37,0.741,15.4,-5.69,-3.94,1.75,,-5.49,-3.64,1.85,1.8
NO,10.1039/D0TA01260B,PBDB-TF,Y18,CCCCC(CC)Cc1sc(-c2c3cc(-c4ccc(-c5sc(-c6ccc(C)s6)c6c5C(=O)c5c(CC(CC)CCCC)sc(CC(CC)CCCC)c5C6=O)s4)sc3c(-c3cc(F)c(CC(CC)CCCC)s3)c3cc(C)sc23)cc1F,CCc1c(/C=C2\C(=O)c3cc(F)c(F)cc3C2=C(C#N)C#N)sc2c1sc1c3c4nn(CC)nc4c4c5sc6c(CC)c(/C=C7\C(=O)c8cc(F)c(F)cc8C7=C(C#N)C#N)sc6c5n(CC)c4c3n(CC)c21,0.84,24.91,0.764,16.02,-5.58,-3.98,1.6,,-5.49,-3.64,1.85,1.8
NO,10.1039/C9QM00499H,PBDB-TF,Y14,CCCCC(CC)Cc1sc(-c2c3cc(-c4ccc(-c5sc(-c6ccc(C)s6)c6c5C(=O)c5c(CC(CC)CCCC)sc(CC(CC)CCCC)c5C6=O)s4)sc3c(-c3cc(F)c(CC(CC)CCCC)s3)c3cc(C)sc23)cc1F,CCc1c(/C=C2\C(=O)c3cc(F)ccc3C2=C(C#N)C#N)sc2c1sc1c3c4nn(CC)nc4c4c5sc6c(CC)c(/C=C7\C(=O)c8cc(F)ccc8C7=C(C#N)C#N)sc6c5n(CC)c4c3n(CC)c21,0.866,16.83,0.582,8.49,-5.56,-4.01,1.55,,-5.49,-3.64,1.85,1.8
NO,10.1039/C9EE03710A,PBDB-TF,BTP-M,CCCCC(CC)Cc1sc(-c2c3cc(-c4ccc(-c5sc(-c6ccc(C)s6)c6c5C(=O)c5c(CC(CC)CCCC)sc(CC(CC)CCCC)c5C6=O)s4)sc3c(-c3cc(F)c(CC(CC)CCCC)s3)c3cc(C)sc23)cc1F,CCc1c(/C=C2\C(=O)c3ccc(C)cc3C2=C(C#N)C#N)sc2c1sc1c3c4nsnc4c4c5sc6c(CC)c(/C=C7\C(=O)c8ccc(C)cc8C7=C(C#N)C#N)sc6c5n(CC)c4c3n(CC)c21,0.975,8.43,0.518,4.26,-5.48,-3.81,1.67,,-5.49,-3.64,1.85,1.8
NO,10.1039/D0QM00034E,PBDB-TF,TPQx-4F,CCCCC(CC)Cc1sc(-c2c3cc(-c4ccc(-c5sc(-c6ccc(C)s6)c6c5C(=O)c5c(CC(CC)CCCC)sc(CC(CC)CCCC)c5C6=O)s4)sc3c(-c3cc(F)c(CC(CC)CCCC)s3)c3cc(C)sc23)cc1F,CCc1ccc(-c2nc3c(nc2-c2ccc(CC)s2)c2c4sc5c(CC)c(/C=C6\C(=O)c7cc(F)c(F)cc7C6=C(C#N)C#N)sc5c4n(CC)c2c2c3c3sc4c(CC)c(/C=C5\C(=O)c6cc(F)c(F)cc6C5=C(C#N)C#N)sc4c3n2CC)s1,0.94,15.42,0.545,7.75,-5.57,-3.74,1.83,1.41,-5.49,-3.64,1.85,1.8
NO,10.1039/C9TA08328F,PBDB-TF,TTIC,CCCCC(CC)Cc1sc(-c2c3cc(-c4ccc(-c5sc(-c6ccc(C)s6)c6c5C(=O)c5c(CC(CC)CCCC)sc(CC(CC)CCCC)c5C6=O)s4)sc3c(-c3cc(F)c(CC(CC)CCCC)s3)c3cc(C)sc23)cc1F,CCc1ccc(C2(c3ccc(CC)cc3)c3cc(/C=C4\C(=O)c5ccccc5C4=C(C#N)C#N)sc3-c3sc4c5c(sc4c32)-c2sc(/C=C3\C(=O)c4ccccc4C3=C(C#N)C#N)cc2C5(c2ccc(CC)cc2)c2ccc(CC)cc2)cc1,0.94,18.29,0.701,12.05,-5.51,-3.89,1.62,1.48,-5.49,-3.64,1.85,1.8
NO,10.1039/D0TA00651C,PBDB-TF,IPTBO-4Cl,CCCCC(CC)Cc1sc(-c2c3cc(-c4ccc(-c5sc(-c6ccc(C)s6)c6c5C(=O)c5c(CC(CC)CCCC)sc(CC(CC)CCCC)c5C6=O)s4)sc3c(-c3cc(F)c(CC(CC)CCCC)s3)c3cc(C)sc23)cc1F,CCc1ccc(C2(c3ccc(CC)cc3)c3cc4c(cc3-c3sc(/C=C5\C(=O)c6cc(Cl)c(Cl)cc6C5=C(C#N)C#N)cc32)C(c2ccc(CC)cc2)(c2ccc(CC)cc2)c2c-4sc3c4sc(/C=C5\C(=O)c6cc(Cl)c(Cl)cc6C5=C(C#N)C#N)cc4n(CC)c23)cc1,0.893,23.15,0.726,15,-5.64,-4.08,1.56,1.39,-5.49,-3.64,1.85,1.8
NO,10.1039/D0TA03985C,PBDB-TF,IT6-4F,CCCCC(CC)Cc1sc(-c2c3cc(-c4ccc(-c5sc(-c6ccc(C)s6)c6c5C(=O)c5c(CC(CC)CCCC)sc(CC(CC)CCCC)c5C6=O)s4)sc3c(-c3cc(F)c(CC(CC)CCCC)s3)c3cc(C)sc23)cc1F,CCc1ccc(C2(c3ccc(CC)cc3)c3cc4c(cc3-c3sc(/C=C5\C(=O)c6cc(F)c(F)cc6C5=C(C#N)C#N)cc32)C(c2ccc(CC)cc2)(c2ccc(CC)cc2)c2c-4sc3cc(/C=C4\C(=O)c5cc(F)c(F)cc5C4=C(C#N)C#N)sc23)cc1,0.9,16.69,0.721,10.8,-5.69,-3.99,1.7,1.53,-5.49,-3.64,1.85,1.8
NO,10.1039/C9TA02243K,PBDB-TF,IDT6CN-M,CCCCC(CC)Cc1sc(-c2c3cc(-c4ccc(-c5sc(-c6ccc(C)s6)c6c5C(=O)c5c(CC(CC)CCCC)sc(CC(CC)CCCC)c5C6=O)s4)sc3c(-c3cc(F)c(CC(CC)CCCC)s3)c3cc(C)sc23)cc1F,CCc1ccc(C2(c3ccc(CC)cc3)c3cc4c(cc3-c3sc(/C=C5\C(=O)c6ccc(C)cc6C5=C(C#N)C#N)cc32)C(c2ccc(CC)cc2)(c2ccc(CC)cc2)c2c-4sc3cc(/C=C4\C(=O)c5ccc(C)cc5C4=C(C#N)C#N)sc23)cc1,1.04,16.6,0.771,13.3,-5.6,-3.87,1.73,1.6,-5.49,-3.64,1.85,1.8
NO,10.1039/D0TA00651C,PBDB-TF,IPT-4F,CCCCC(CC)Cc1sc(-c2c3cc(-c4ccc(-c5sc(-c6ccc(C)s6)c6c5C(=O)c5c(CC(CC)CCCC)sc(CC(CC)CCCC)c5C6=O)s4)sc3c(-c3cc(F)c(CC(CC)CCCC)s3)c3cc(C)sc23)cc1F,CCc1ccc(C2(c3ccc(CC)cc3)c3cc4c(cc3-c3sc(/C=C5\C(=O)c6ccc(F)cc6C5=C(C#N)C#N)cc32)C(c2ccc(CC)cc2)(c2ccc(CC)cc2)c2c-4sc3c4sc(/C=C5\C(=O)c6ccc(F)cc6C5=C(C#N)C#N)cc4n(CC)c23)cc1,0.914,22.08,0.742,14.96,-5.57,-4.08,1.49,1.42,-5.49,-3.64,1.85,1.8
NO,10.1073/pnas.1807535115,PBDB-TF,ITzN-C9,CCCCC(CC)Cc1sc(-c2c3cc(-c4ccc(-c5sc(-c6ccc(C)s6)c6c5C(=O)c5c(CC(CC)CCCC)sc(CC(CC)CCCC)c5C6=O)s4)sc3c(-c3cc(F)c(CC(CC)CCCC)s3)c3cc(C)sc23)cc1F,CCc1ccc(C2(c3ccc(CC)cc3)c3cc4c(cc3-c3sc5cc(/C=C6\C(=O)c7c(ccc8ccccc78)C6=C(C#N)C#N)sc5c32)C(c2ccc(CC)cc2)(c2ccc(CC)cc2)c2c-4sc3cc(/C=C4\C(=O)c5c(ccc6ccccc56)C4=C(C#N)C#N)sc23)cc1,1.05,14.12,0.639,9.51,-5.62,-3.78,1.84,,-5.49,-3.64,1.85,1.8
NO,10.1073/pnas.1807535115,PBDB-TF,ITN-C9,CCCCC(CC)Cc1sc(-c2c3cc(-c4ccc(-c5sc(-c6ccc(C)s6)c6c5C(=O)c5c(CC(CC)CCCC)sc(CC(CC)CCCC)c5C6=O)s4)sc3c(-c3cc(F)c(CC(CC)CCCC)s3)c3cc(C)sc23)cc1F,CCc1ccc(C2(c3ccc(CC)cc3)c3cc4c(cc3-c3sc5cc(/C=C6\C(=O)c7cc8ccccc8cc7C6=C(C#N)C#N)sc5c32)C(c2ccc(CC)cc2)(c2ccc(CC)cc2)c2c-4sc3cc(/C=C4\C(=O)c5cc6ccccc6cc5C4=C(C#N)C#N)sc23)cc1,0.92,15.68,0.645,9.33,-5.78,-3.92,1.86,,-5.49,-3.64,1.85,1.8
NO,10.1039/C9TA04611A,PBDB-TF,PN1,CCCCC(CC)Cc1sc(-c2c3cc(-c4ccc(-c5sc(-c6ccc(C)s6)c6c5C(=O)c5c(CC(CC)CCCC)sc(CC(CC)CCCC)c5C6=O)s4)sc3c(-c3cc(F)c(CC(CC)CCCC)s3)c3cc(C)sc23)cc1F,CCc1ccc(C2(c3ccc(CC)cc3)c3cc4c(cc3-c3sc5cc(/C=C6\C(=O)c7ccccc7C6=C(C#N)C#N)sc5c32)C(c2ccc(CC)cc2)(c2ccc(CC)cc2)c2c-4sc3cc(/C=C4\C(=O)c5ccc(-c6ccc(-c7ccc8c(c7)C(=C(C#N)C#N)/C(=C/c7cc9sc%10c(c9s7)C(c7ccc(CC)cc7)(c7ccc(CC)cc7)c7cc9c(cc7-%10)C(c7ccc(CC)cc7)(c7ccc(CC)cc7)c7c-9sc9cc(/C=C%10\C(=O)c%11ccc(-c%12cccs%12)cc%11C%10=C(C#N)C#N)sc79)C8=O)s6)cc5C4=C(C#N)C#N)sc23)cc1,1,15.2,0.69,10.5,-5.71,-3.85,1.86,,-5.49,-3.64,1.85,1.8
