Repository: sunyrain/OPV2D

# OPV-DB device data browser

The website presents the published [OPV-DB v2.0.0 dataset](https://doi.org/10.5281/zenodo.23951239).

| Collection | Observations | Source DOIs |
|---|---:|---:|
| [Standard binary](https://sunyrain.github.io/OPV2D/) | 32,778 | 7,360 |
| [Standard ternary](https://sunyrain.github.io/OPV2D/ternary.html) | 2,588 | 461 |
| [Indoor photovoltaics](https://sunyrain.github.io/OPV2D/indoor.html) | 1,678 | 166 |

The primary binary collection has two nested subsets: 27,863 strict-performance
records and 19,299 strict-molecular records. Ternary and indoor collections have
partial literature coverage; records can overlap across topics.

File: Active_Database.csv (part 24 of 26)
Checked,DOI,Donor,Acceptor,Donor SMILES,Acceptor SMILES,Voc,Jsc,FF,PCE,HOMO_A,LUMO_A,Ehl_A,Eg_A,HOMO_D,LUMO_D,Ehl_D,Eg_D
NO,10.1039/C9TA08328F,PBDB-TF,TSeTIC,CCCCC(CC)Cc1sc(-c2c3cc(-c4ccc(-c5sc(-c6ccc(C)s6)c6c5C(=O)c5c(CC(CC)CCCC)sc(CC(CC)CCCC)c5C6=O)s4)sc3c(-c3cc(F)c(CC(CC)CCCC)s3)c3cc(C)sc23)cc1F,CCc1ccc(C2(c3ccc(CC)cc3)c3cc4c(cc3-c3sc5cc(/C=C6\C(=O)c7cscc7C6=C(C#N)C#N)[se]c5c32)C(c2ccc(CC)cc2)(c2ccc(CC)cc2)c2c-4sc3cc(/C=C4\C(=O)c5cscc5C4=C(C#N)C#N)[se]c23)cc1,0.93,19.42,0.759,13.71,-5.65,-3.91,1.74,1.53,-5.49,-3.64,1.85,1.8
NO,10.1039/C9TA12605H,PBDB-TF,DTC-4F,CCCCC(CC)Cc1sc(-c2c3cc(-c4ccc(-c5sc(-c6ccc(C)s6)c6c5C(=O)c5c(CC(CC)CCCC)sc(CC(CC)CCCC)c5C6=O)s4)sc3c(-c3cc(F)c(CC(CC)CCCC)s3)c3cc(C)sc23)cc1F,CCc1ccc(C2(c3ccc(CC)cc3)c3cc4c5cc6c(cc5n(CC)c4cc3-c3sc(/C=C4\C(=O)c5cc(F)c(F)cc5C4=C(C#N)C#N)cc32)-c2sc(/C=C3\C(=O)c4cc(F)c(F)cc4C3=C(C#N)C#N)cc2C6(c2ccc(CC)cc2)c2ccc(CC)cc2)cc1,0.94,20.2,0.704,13.37,-5.79,-3.92,1.87,1.63,-5.49,-3.64,1.85,1.8
NO,10.1039/C9TA12605H,PBDB-TF,DTTC-4Cl,CCCCC(CC)Cc1sc(-c2c3cc(-c4ccc(-c5sc(-c6ccc(C)s6)c6c5C(=O)c5c(CC(CC)CCCC)sc(CC(CC)CCCC)c5C6=O)s4)sc3c(-c3cc(F)c(CC(CC)CCCC)s3)c3cc(C)sc23)cc1F,CCc1ccc(C2(c3ccc(CC)cc3)c3cc4c5cc6c(cc5n(CC)c4cc3-c3sc4cc(/C=C5\C(=O)c7cc(Cl)c(Cl)cc7C5=C(C#N)C#N)sc4c32)-c2sc3cc(/C=C4\C(=O)c5cc(Cl)c(Cl)cc5C4=C(C#N)C#N)sc3c2C6(c2ccc(CC)cc2)c2ccc(CC)cc2)cc1,0.92,22.64,0.74,15.42,-5.72,-4.03,1.69,1.47,-5.49,-3.64,1.85,1.8
NO,10.1039/C9TA12605H,PBDB-TF,DTTC-4F,CCCCC(CC)Cc1sc(-c2c3cc(-c4ccc(-c5sc(-c6ccc(C)s6)c6c5C(=O)c5c(CC(CC)CCCC)sc(CC(CC)CCCC)c5C6=O)s4)sc3c(-c3cc(F)c(CC(CC)CCCC)s3)c3cc(C)sc23)cc1F,CCc1ccc(C2(c3ccc(CC)cc3)c3cc4c5cc6c(cc5n(CC)c4cc3-c3sc4cc(/C=C5\C(=O)c7cc(F)c(F)cc7C5=C(C#N)C#N)sc4c32)-c2sc3cc(/C=C4\C(=O)c5cc(F)c(F)cc5C4=C(C#N)C#N)sc3c2C6(c2ccc(CC)cc2)c2ccc(CC)cc2)cc1,0.95,21.66,0.676,13.89,-5.69,-3.91,1.78,1.55,-5.49,-3.64,1.85,1.8
NO,10.1039/C9TA08573D,PBDB-TF,CZTT-IC,CCCCC(CC)Cc1sc(-c2c3cc(-c4ccc(-c5sc(-c6ccc(C)s6)c6c5C(=O)c5c(CC(CC)CCCC)sc(CC(CC)CCCC)c5C6=O)s4)sc3c(-c3cc(F)c(CC(CC)CCCC)s3)c3cc(C)sc23)cc1F,CCc1ccc(C2(c3ccc(CC)cc3)c3cc4c5cc6c(cc5n(CC)c4cc3-c3sc4cc(/C=C5\C(=O)c7ccccc7C5=C(C#N)C#N)sc4c32)-c2sc3cc(/C=C4\C(=O)c5ccccc5C4=C(C#N)C#N)sc3c2C6(c2ccc(CC)cc2)c2ccc(CC)cc2)cc1,1.07,12.83,0.512,7.02,-5.54,-3.97,1.57,1.56,-5.49,-3.64,1.85,1.8
NO,10.1039/D0QM00034E,PBDB-TF,TPQx-6F,CCCCC(CC)Cc1sc(-c2c3cc(-c4ccc(-c5sc(-c6ccc(C)s6)c6c5C(=O)c5c(CC(CC)CCCC)sc(CC(CC)CCCC)c5C6=O)s4)sc3c(-c3cc(F)c(CC(CC)CCCC)s3)c3cc(C)sc23)cc1F,CCc1sc(-c2nc3c(nc2-c2cc(F)c(CC)s2)c2c4sc5c(CC)c(/C=C6\C(=O)c7cc(F)c(F)cc7C6=C(C#N)C#N)sc5c4n(CC)c2c2c3c3sc4c(CC)c(/C=C5\C(=O)c6cc(F)c(F)cc6C5=C(C#N)C#N)sc4c3n2CC)cc1F,0.92,22.37,0.722,14.62,-5.61,-3.78,1.83,1.43,-5.49,-3.64,1.85,1.8
NO,10.1039/D0TA12288B,PBDB-TF,BDDEH-4F,CCCCC(CC)Cc1sc(-c2c3cc(-c4ccc(-c5sc(-c6ccc(C)s6)c6c5C(=O)c5c(CC(CC)CCCC)sc(CC(CC)CCCC)c5C6=O)s4)sc3c(-c3cc(F)c(CC(CC)CCCC)s3)c3cc(C)sc23)cc1F,CCc1sc(CC)c2c1C(=O)c1c(-c3cc4c(s3)-c3sc(/C=C5\C(=O)c6cc(F)c(F)cc6C5=C(C#N)C#N)cc3C4(CC)CC)sc(-c3cc4c(s3)-c3sc(/C=C5\C(=O)c6cc(F)c(F)cc6C5=C(C#N)C#N)cc3C4(CC)CC)c1C2=O,0.88,22.57,0.634,12.59,-5.57,-3.94,1.63,,-5.49,-3.64,1.85,1.8
NO,10.1039/D1TA03643B,PBDB-TF,TPDC-4F,CCCCC(CC)Cc1sc(-c2c3cc(-c4ccc(-c5sc(-c6ccc(C)s6)c6c5C(=O)c5c(CC(CC)CCCC)sc(CC(CC)CCCC)c5C6=O)s4)sc3c(-c3cc(F)c(CC(CC)CCCC)s3)c3cc(C)sc23)cc1F,CCN1C(=O)c2c(-c3cc4c(s3)-c3sc(/C=C5\C(=O)c6cc(F)c(F)cc6C5=C(C#N)C#N)cc3C4(CC)CC)sc(-c3cc4c(s3)-c3sc(/C=C5\C(=O)c6cc(F)c(F)cc6C5=C(C#N)C#N)cc3C4(CC)CC)c2C1=O,0.852,22.19,0.706,13.35,-5.83,-3.99,1.84,1.42,-5.49,-3.64,1.85,1.8
NO,10.1039/D1TA03643B,PBDB-TF,BTIC-4F,CCCCC(CC)Cc1sc(-c2c3cc(-c4ccc(-c5sc(-c6ccc(C)s6)c6c5C(=O)c5c(CC(CC)CCCC)sc(CC(CC)CCCC)c5C6=O)s4)sc3c(-c3cc(F)c(CC(CC)CCCC)s3)c3cc(C)sc23)cc1F,CCn1c(=O)c2cc(-c3cc4c(s3)-c3sc(/C=C5\C(=O)c6cc(F)c(F)cc6C5=C(C#N)C#N)cc3C4(CC)CC)sc2c2sc(-c3cc4c(s3)-c3sc(/C=C5\C(=O)c6cc(F)c(F)cc6C5=C(C#N)C#N)cc3C4(CC)CC)cc2c1=O,0.894,20.5,0.657,12.04,-5.71,-3.95,1.76,1.48,-5.49,-3.64,1.85,1.8
NO,10.1039/D0TC04749J,PBDB-TF,ICIF2F,CCCCC(CC)Cc1sc(-c2c3cc(-c4ccc(-c5sc(-c6ccc(C)s6)c6c5C(=O)c5c(CC(CC)CCCC)sc(CC(CC)CCCC)c5C6=O)s4)sc3c(-c3cc(F)c(CC(CC)CCCC)s3)c3cc(C)sc23)cc1F,CCOC(=O)c1sc2c(/C=C3\C(=O)c4cc(F)c(F)cc4C3=C(C#N)C#N)sc(-c3cc4c(s3)-c3cc5c(cc3C4(CC)CC)-c3sc(/C=C4\C(=O)c6ccccc6C4=C(C#N)C#N)cc3C5(CC)CC)c2c1F,0.79,19.3,0.614,9.6,-5.45,-4.02,1.43,1.36,-5.49,-3.64,1.85,1.8
NO,10.1039/D0TC04749J,PBDB-TF,2FIFIC,CCCCC(CC)Cc1sc(-c2c3cc(-c4ccc(-c5sc(-c6ccc(C)s6)c6c5C(=O)c5c(CC(CC)CCCC)sc(CC(CC)CCCC)c5C6=O)s4)sc3c(-c3cc(F)c(CC(CC)CCCC)s3)c3cc(C)sc23)cc1F,CCOC(=O)c1sc2c(/C=C3\C(=O)c4ccccc4C3=C(C#N)C#N)sc(-c3cc4c(s3)-c3cc5c(cc3C4(CC)CC)-c3sc(/C=C4\C(=O)c6cc(F)c(F)cc6C4=C(C#N)C#N)cc3C5(CC)CC)c2c1F,0.8,22.4,0.615,11.34,-5.45,-3.97,1.48,1.38,-5.49,-3.64,1.85,1.8
NO,10.1039/D0QM00633E,PBDB-TF,HDO-4Cl,CCCCC(CC)Cc1sc(-c2c3cc(-c4ccc(-c5sc(-c6ccc(C)s6)c6c5C(=O)c5c(CC(CC)CCCC)sc(CC(CC)CCCC)c5C6=O)s4)sc3c(-c3cc(F)c(CC(CC)CCCC)s3)c3cc(C)sc23)cc1F,CCOc1c(/C=C2\C(=O)c3cc(Cl)c(Cl)cc3C2=C(C#N)C#N)sc2c1sc1c3c4nsnc4c4c5sc6c(OCC)c(/C=C7\C(=O)c8cc(Cl)c(Cl)cc8C7=C(C#N)C#N)sc6c5n(CC)c4c3n(CC)c21,0.94,21.9,0.76,15.6,-5.7,-3.91,1.79,,-5.49,-3.64,1.85,1.8
NO,10.1039/D0TA10953C,PBDB-TF,Y6-O,CCCCC(CC)Cc1sc(-c2c3cc(-c4ccc(-c5sc(-c6ccc(C)s6)c6c5C(=O)c5c(CC(CC)CCCC)sc(CC(CC)CCCC)c5C6=O)s4)sc3c(-c3cc(F)c(CC(CC)CCCC)s3)c3cc(C)sc23)cc1F,CCOc1c(/C=C2\C(=O)c3cc(F)c(F)cc3C2=C(C#N)C#N)sc2c1sc1c3c4nsnc4c4c5sc6c(OCC)c(/C=C7\C(=O)c8cc(F)c(F)cc8C7=C(C#N)C#N)sc6c5n(CC)c4c3n(CC)c21,0.95,22.4,0.78,16.6,-5.75,-3.71,2.04,1.52,-5.49,-3.64,1.85,1.8
NO,10.1039/D0TA09351C,PBDB-TF,M1,CCCCC(CC)Cc1sc(-c2c3cc(-c4ccc(-c5sc(-c6ccc(C)s6)c6c5C(=O)c5c(CC(CC)CCCC)sc(CC(CC)CCCC)c5C6=O)s4)sc3c(-c3cc(F)c(CC(CC)CCCC)s3)c3cc(C)sc23)cc1F,CCOc1c2sc3c4sc(/C=C5\C(=O)c6ccccc6C5=C(C#N)C#N)cc4n(CC)c3c2c(OCC)c2sc3c4sc(/C=C5\C(=O)c6ccccc6C5=C(C#N)C#N)cc4n(CC)c3c12,1.01,14.59,0.547,8.06,-5.48,-3.8,1.68,1.44,-5.49,-3.64,1.85,1.8
NO,10.1039/D0EE01763A,P3HT,BTP-4Cl,CCCCCCc1cc(C)sc1C,CCc1c(/C=C2\C(=O)c3cc(Cl)c(Cl)cc3C2=C(C#N)C#N)sc2c1sc1c3c4nsnc4c4c5sc6c(CC)c(/C=C7\C(=O)c8cc(Cl)c(Cl)cc8C7=C(C#N)C#N)sc6c5n(CC)c4c3n(CC)c21,0.5,5.16,0.39,1.01,-5.66,-4.14,1.52,,-5.01,-3.12,1.89,
NO,10.1039/D0EE01763A,P3HT,ZY-4Cl,CCCCCCc1cc(C)sc1C,CCc1c(C=C2C(=O)c3cc(Cl)c(Cl)cc3C2=O)sc2c1sc1c3c4nsnc4c4c5sc6c(CC)c(C=C7C(=O)c8cc(Cl)c(Cl)cc8C7=O)sc6c5n(CC)c4c3n(CC)c21,0.88,16.49,0.65,9.46,,,,,-5.01,-3.12,1.89,
NO,10.1039/D0TA09924D,P3HT,IDT-R,CCCCCCc1cc(C)sc1C,CCc1ccc(C2(c3ccc(CC)cc3)c3cc4c(cc3-c3sc(/C=c5/sc(=C(C#N)C#N)n(CC)c5=O)cc32)C(c2ccc(CC)cc2)(c2ccc(CC)cc2)c2cc(/C=c3/sc(=C(C#N)C#N)n(CC)c3=O)sc2-4)cc1,0.73,3.73,0.513,1.57,-5.44,-3.53,1.91,1.96,-5.01,-3.12,1.89,
NO,10.1039/D0TA09924D,P3HT,IDT-CR,CCCCCCc1cc(C)sc1C,CCc1ccc(C2(c3ccc(CC)cc3)c3cc4c(cc3-c3sc(C5=C/C(=c6/sc(=C(C#N)C#N)n(CC)c6=O)CCC5)cc32)C(c2ccc(CC)cc2)(c2ccc(CC)cc2)c2cc(C3C=C/C(=c5/sc(=C(C#N)C#N)n(CC)c5=O)CC3)sc2-4)cc1,0.66,2.62,0.493,0.99,-5.34,-3.44,1.9,1.78,-5.01,-3.12,1.89,
NO,10.1039/D0TA09924D,P3HT,IDTT-R,CCCCCCc1cc(C)sc1C,CCc1ccc(C2(c3ccc(CC)cc3)c3cc4c(cc3-c3sc5cc(/C=c6/sc(=C(C#N)C#N)n(CC)c6=O)sc5c32)C(c2ccc(CC)cc2)(c2ccc(CC)cc2)c2c-4sc3cc(/C=c4/sc(=C(C#N)C#N)n(CC)c4=O)sc23)cc1,0.78,0.73,0.482,0.43,-5.32,-3.49,1.83,1.84,-5.01,-3.12,1.89,
NO,10.1039/D0TA09924D,P3HT,IDTT-CR,CCCCCCc1cc(C)sc1C,CCc1ccc(C2(c3ccc(CC)cc3)c3cc4c(cc3-c3sc5cc(C6=C/C(=c7/sc(=C(C#N)C#N)n(CC)c7=O)CCC6)sc5c32)C(c2ccc(CC)cc2)(c2ccc(CC)cc2)c2c-4sc3cc(C4=C/C(=c5/sc(=C(C#N)C#N)n(CC)c5=O)CCC4)sc23)cc1,0.82,5.61,0.551,2.86,-5.25,-3.38,1.87,1.74,-5.01,-3.12,1.89,
NO,10.1039/C9RA03188J,P3HT,SF-HR,CCCCCCc1cc(C)sc1C,CCN1C(=O)/C(=C/c2ccc(-c3ccc4c(c3)C3(c5cc(-c6ccc(/C=C7\SC(=S)N(CC)C7=O)s6)ccc5-4)c4cc(-c5ccc(/C=C6\SC(=S)N(CC)C6=O)s5)ccc4-c4ccc(-c5ccc(/C=C6\SC(=S)N(CC)C6=O)s5)cc43)s2)SC1=S,1,8.23,0.49,4.01,-5.53,-3.33,2.2,2.2,-5.01,-3.12,1.89,
NO,10.1039/D0TA11306A,P3HT,JC14,CCCCCCc1cc(C)sc1C,CCn1nc2c(-c3cc4c(s3)-c3cc5c(cc3C4(CC)CC)-c3sc(-c4c6ccsc6c(/C=c6\sc(=C(C#N)C#N)n(CC)c6=O)c6nn(CC)nc46)cc3C5(CC)CC)c3ccsc3c(/C=c3\sc(=C(C#N)C#N)n(CC)c3=O)c2n1,0.759,16.04,0.63,7.72,-5.41,-3.63,1.78,1.57,-5.01,-3.12,1.89,
NO,10.1039/C9QM00212J,PDBT-2Cl,IT-4F,CCc1sc(-c2c3sc4cc(-c5ccc(-c6sc(-c7ccc(-c8cc9sc%10c(-c%11sc(CC)c(Cl)c%11Cl)c%11c(sc%12cc(-c%13ccc(-c%14sc(-c%15ccc(-c%16cc%17sc%18c(-c%19sc(CC)c(Cl)c%19Cl)c%19c(sc%20cc(-c%21ccc(-c%22sc(-c%23cccs%23)c%23c%22C(=O)c%22c(CC)sc(CC)c%22C%23=O)s%21)sc%20%19)c(-c%19sc(CC)c(Cl)c%19Cl)c%18c%17s%16)s%15)c%15c%14C(=O)c%14c(CC)sc(CC)c%14C%15=O)s%13)sc%12%11)c(-c%11sc(CC)c(Cl)c%11Cl)c%10c9s8)s7)c7c6C(=O)c6c(CC)sc(CC)c6C7=O)s5)sc4c3c(-c3sc(CC)c(Cl)c3Cl)c3sc4ccsc4c23)c(Cl)c1Cl,CCCCCCc1ccc(C2(c3ccc(CCCCCC)cc3)c3cc4c(cc3-c3sc5cc(/C=C6\C(=O)c7cc(F)c(F)cc7C6=C(C#N)C#N)sc5c32)C(c2ccc(CCCCCC)cc2)(c2ccc(CCCCCC)cc2)c2c-4sc3cc(/C=C4\C(=O)c5cc(F)c(F)cc5C4=C(C#N)C#N)sc23)cc1,0.99,15.1,0.42,6.2,-5.66,-4.14,1.52,1.53,-5.49,-3.59,1.9,1.92
NO,10.1039/C9CP01101C,PBFTT,IT-4Cl,CCCCCCCCOC(=O)c1sc2c(-c3cc4c(-c5cc(F)c(CC(CC)CCCC)s5)c5sc(C)cc5c(-c5cc(F)c(CC(CC)CCCC)s5)c4s3)sc(C)c2c1F,CCc1ccc(C2(c3ccc(CC)cc3)c3cc4c(cc3-c3sc5cc(/C=C6\C(=O)c7cc(Cl)c(Cl)cc7C6=C(C#N)C#N)sc5c32)C(c2ccc(CC)cc2)(c2ccc(CC)cc2)c2c-4sc3cc(/C=C4\C(=O)c5cc(Cl)c(Cl)cc5C4=C(C#N)C#N)sc23)cc1,0.76,18.8,0.739,10.7,-5.75,-4.09,1.66,1.48,-5.47,-3.56,1.91,
NO,10.1039/C8TA10923K,PBT-Cl,IT-4F,CCOc1c(OCC)c(-c2ccc(-c3cc4c(-c5cc(Cl)c(CC)s5)c5sc(-c6ccc(-c7c(OCC)c(OCC)c(-c8ccc(-c9cc%10c(-c%11cc(Cl)c(CC)s%11)c%11sc(-c%12ccc(-c%13c(OCC)c(OCC)c(-c%14ccc(-c%15cc%16c(-c%17cc(Cl)c(CC)s%17)c%17sccc%17c(-c%17cc(Cl)c(CC)s%17)c%16s%15)s%14)c%14nsnc%13%14)s%12)cc%11c(-c%11cc(Cl)c(CC)s%11)c%10s9)s8)c8nsnc78)s6)cc5c(-c5cc(Cl)c(CC)s5)c4s3)s2)c2nsnc2c1-c1cccs1,CCCCCCc1ccc(C2(c3ccc(CCCCCC)cc3)c3cc4c(cc3-c3sc5cc(/C=C6\C(=O)c7cc(F)c(F)cc7C6=C(C#N)C#N)sc5c32)C(c2ccc(CCCCCC)cc2)(c2ccc(CCCCCC)cc2)c2c-4sc3cc(/C=C4\C(=O)c5cc(F)c(F)cc5C4=C(C#N)C#N)sc23)cc1,0.782,21.03,0.7,11.6,-5.66,-4.14,1.52,1.53,-5.51,-3.6,1.91,
NO,10.1039/D1EE01957K,PBCT-2F,Y6,CCc1csc(-c2cc(C#N)c(-c3cc(CC)c(-c4cc5c(-c6cc(F)c(CC)s6)c6sc(-c7sc(-c8cc(C#N)c(-c9cc(CC)c(-c%10cc%11c(-c%12cc(F)c(CC)s%12)c%12sc(-c%13sc(-c%14cc(C#N)c(-c%15cc(CC)c(-c%16cc%17c(-c%18cc(F)c(CC)s%18)c%18sccc%18c(-c%18cc(F)c(CC)s%18)c%17s%16)s%15)s%14)cc%13CC)cc%12c(-c%12cc(F)c(CC)s%12)c%11s%10)s9)s8)cc7CC)cc6c(-c6cc(F)c(CC)s6)c5s4)s3)s2)c1,CCCCCCCCCCCc1c(/C=C2\C(=O)c3cc(F)c(F)cc3C2=C(C#N)C#N)sc2c1sc1c3c4nsnc4c4c5sc6c(CCCCCCCCCCC)c(/C=C7\C(=O)c8cc(F)c(F)cc8C7=C(C#N)C#N)sc6c5n(CC(CC)CCCC)c4c3n(CC(CC)CCCC)c21,0.85,27.2,0.743,17.1,-5.65,-4.09,1.56,1.36,-5.58,-3.66,1.92,
NO,10.1039/C9TA03177D,PBDB-T-2Cl,BDSePhCl,CCCCC(CC)CC1=C(Cl)C=C(C2=C3SC=CC3=C(C3=CC(Cl)=C(CC(CC)CCCC)S3)C3=C2C=C(C2=CC=C(C4=C5C(=O)C6=C(CC(CC)CCCC)SC(CC(CC)CCCC)=C6C(=O)C5=C(C5=CC=CS5)S4)S2)S3)S1,CCc1ccc(C2(c3ccc(CC)cc3)c3cc(/C=C4\C(=O)c5ccc(Cl)cc5C4=C(C#N)C#N)sc3-c3[se]c4cc5c6c([se]c5cc4c32)-c2sc(/C=C3/C(=O)c4ccc(Cl)cc4C3=C(C#N)C#N)cc2C6(c2ccc(CC)cc2)c2ccc(CC)cc2)cc1,0.92,20.35,0.731,13.68,-5.61,-3.96,1.65,1.41,-5.52,-3.6,1.92,
NO,10.1039/C9TA03177D,PBDB-T-2Cl,BDSeThCl,CCCCC(CC)CC1=C(Cl)C=C(C2=C3SC=CC3=C(C3=CC(Cl)=C(CC(CC)CCCC)S3)C3=C2C=C(C2=CC=C(C4=C5C(=O)C6=C(CC(CC)CCCC)SC(CC(CC)CCCC)=C6C(=O)C5=C(C5=CC=CS5)S4)S2)S3)S1,CCc1ccc(C2(c3ccc(CC)cc3)c3cc(/C=C4\C(=O)c5sc(Cl)cc5C4=C(C#N)C#N)sc3-c3[se]c4cc5c6c([se]c5cc4c32)-c2sc(/C=C3\C(=O)c4sc(Cl)cc4C3=C(C#N)C#N)cc2C6(c2ccc(CC)cc2)c2ccc(CC)cc2)cc1,0.97,17.85,0.688,11.91,-5.58,-3.82,1.76,1.55,-5.52,-3.6,1.92,
NO,https://doi.org/10.1002/smll.201907681,PBDB-T-2Cl,BO2FIDT-4Cl,CCCCC(CC)CC1=C(Cl)C=C(C2=C3SC=CC3=C(C3=CC(Cl)=C(CC(CC)CCCC)S3)C3=C2C=C(C2=CC=C(C4=C5C(=O)C6=C(CC(CC)CCCC)SC(CC(CC)CCCC)=C6C(=O)C5=C(C5=CC=CS5)S4)S2)S3)S1,CCc1ccc(C2(c3ccc(CC)cc3)c3cc4c(cc3-c3sc(/C=C5\C(=O)c6cc(Cl)c(Cl)cc6C5=C(C#N)C#N)cc32)C(c2ccc(CC)cc2)(c2ccc(CC)cc2)c2cc(-c3c(F)c(F)c(-c5cc6c(s5)-c5cc7c(cc5C6(c5ccc(CC)cc5)c5ccc(CC)cc5)-c5sc(/C=C6\C(=O)c8cc(Cl)c(Cl)cc8C6=C(C#N)C#N)cc5C7(c5ccc(CC)cc5)c5cccc(CC)c5)c5nonc35)sc2-4)cc1,0.96,16.1,0.613,10.4,-5.73,-3.89,1.84,1.59,-5.52,-3.6,1.92,
NO,https://doi.org/10.1002/smll.201907681,PBDB-T-2Cl,BT2FIDT-4Cl,CCCCC(CC)CC1=C(Cl)C=C(C2=C3SC=CC3=C(C3=CC(Cl)=C(CC(CC)CCCC)S3)C3=C2C=C(C2=CC=C(C4=C5C(=O)C6=C(CC(CC)CCCC)SC(CC(CC)CCCC)=C6C(=O)C5=C(C5=CC=CS5)S4)S2)S3)S1,CCc1ccc(C2(c3ccc(CC)cc3)c3cc4c(cc3-c3sc(/C=C5\C(=O)c6cc(Cl)c(Cl)cc6C5=C(C#N)C#N)cc32)C(c2ccc(CC)cc2)(c2ccc(CC)cc2)c2cc(-c3c(F)c(F)c(-c5cc6c(s5)-c5cc7c(cc5C6(c5ccc(CC)cc5)c5ccc(CC)cc5)-c5sc(/C=C6\C(=O)c8cc(Cl)c(Cl)cc8C6=C(C#N)C#N)cc5C7(c5ccc(CC)cc5)c5cccc(CC)c5)c5nsnc35)sc2-4)cc1,0.97,18.1,0.715,12.5,-5.7,-3.88,1.82,1.56,-5.52,-3.6,1.92,
NO,10.1039/C9TA02243K,PBDB-T-2Cl,IDT6CN-M,CCCCC(CC)CC1=C(Cl)C=C(C2=C3SC=CC3=C(C3=CC(Cl)=C(CC(CC)CCCC)S3)C3=C2C=C(C2=CC=C(C4=C5C(=O)C6=C(CC(CC)CCCC)SC(CC(CC)CCCC)=C6C(=O)C5=C(C5=CC=CS5)S4)S2)S3)S1,CCc1ccc(C2(c3ccc(CC)cc3)c3cc4c(cc3-c3sc(/C=C5\C(=O)c6ccc(C)cc6C5=C(C#N)C#N)cc32)C(c2ccc(CC)cc2)(c2ccc(CC)cc2)c2c-4sc3cc(/C=C4\C(=O)c5ccc(C)cc5C4=C(C#N)C#N)sc23)cc1,1.05,16.4,0.775,13.3,-5.6,-3.87,1.73,1.6,-5.52,-3.6,1.92,
NO,10.1039/D1TA04214A,P-FP,m-ITIC,CCc1c(F)cc(-c2c3cc(-c4ccc(-c5c(F)c(F)c(-c6ccc(-c7cc8c(-c9cc(F)c(CC)c(F)c9)c9oc(-c%10ccc(-c%11c(F)c(F)c(-c%12ccc(-c%13cc%14c(-c%15cc(F)c(CC)c(F)c%15)c%15oc(-c%16ccc(-c%17c(F)c(F)c(-c%18cccs%18)c%18nn(CC)nc%17%18)s%16)cc%15c(-c%15cc(F)c(CC)c(F)c%15)c%14o%13)s%12)c%12nn(CC)nc%11%12)s%10)cc9c(-c9cc(F)c(CC)c(F)c9)c8o7)s6)c6nn(CC)nc56)s4)oc3c(-c3cc(F)c(CC)c(F)c3)c3ccoc23)cc1F,CCCCCCc1cccc(C2(c3cccc(CCCCCC)c3)c3cc4c(cc3-c3sc5cc(/C=C6\C(=O)c7ccccc7C6=C(C#N)C#N)sc5c32)C(c2cccc(CCCCCC)c2)(c2cccc(CCCCCC)c2)c2c-4sc3cc(/C=C4\C(=O)c5ccccc5C4=C(C#N)C#N)sc23)c1,0.995,14.94,0.606,8.86,-5.52,-3.82,1.7,1.58,-5.54,-3.61,1.93,
NO,10.1039/D1TA04214A,P-FP,Y6,CCc1c(F)cc(-c2c3cc(-c4ccc(-c5c(F)c(F)c(-c6ccc(-c7cc8c(-c9cc(F)c(CC)c(F)c9)c9oc(-c%10ccc(-c%11c(F)c(F)c(-c%12ccc(-c%13cc%14c(-c%15cc(F)c(CC)c(F)c%15)c%15oc(-c%16ccc(-c%17c(F)c(F)c(-c%18cccs%18)c%18nn(CC)nc%17%18)s%16)cc%15c(-c%15cc(F)c(CC)c(F)c%15)c%14o%13)s%12)c%12nn(CC)nc%11%12)s%10)cc9c(-c9cc(F)c(CC)c(F)c9)c8o7)s6)c6nn(CC)nc56)s4)oc3c(-c3cc(F)c(CC)c(F)c3)c3ccoc23)cc1F,CCCCCCCCCCCc1c(/C=C2\C(=O)c3cc(F)c(F)cc3C2=C(C#N)C#N)sc2c1sc1c3c4nsnc4c4c5sc6c(CCCCCCCCCCC)c(/C=C7\C(=O)c8cc(F)c(F)cc8C7=C(C#N)C#N)sc6c5n(CC(CC)CCCC)c4c3n(CC(CC)CCCC)c21,0.815,23.27,0.704,13.34,-5.65,-4.09,1.56,1.36,-5.54,-3.61,1.93,
NO,10.1039/C8TA10662B,PBZ,IT-4F,CCc1ccc(-c2c3cc(-c4ccc(-c5c(F)c(F)c(-c6ccc(-c7cc8c(-c9ccc(CC)s9)c9sc(-c%10ccc(-c%11c(F)c(F)c(-c%12ccc(-c%13cc%14c(-c%15ccc(CC)s%15)c%15sc(-c%16ccc(-c%17c(F)c(F)c(-c%18cccs%18)c%18nn(CC)nc%17%18)s%16)cc%15c(-c%15ccc(CC)s%15)c%14s%13)s%12)c%12nn(CC)nc%11%12)s%10)cc9c(-c9ccc(CC)s9)c8s7)s6)c6nn(CC)nc56)s4)sc3c(-c3ccc(CC)s3)c3ccsc23)s1,CCCCCCc1ccc(C2(c3ccc(CCCCCC)cc3)c3cc4c(cc3-c3sc5cc(/C=C6\C(=O)c7cc(F)c(F)cc7C6=C(C#N)C#N)sc5c32)C(c2ccc(CCCCCC)cc2)(c2ccc(CCCCCC)cc2)c2c-4sc3cc(/C=C4\C(=O)c5cc(F)c(F)cc5C4=C(C#N)C#N)sc23)cc1,0.6,17,0.632,6.4,-5.66,-4.14,1.52,1.53,-5.18,-3.22,1.96,
NO,10.1039/D0TA00098A,F1,IT-4F,CCOC(=O)c1ccsc1-c1cc2c(-c3ccc(CC)s3)c3sc(-c4cc(C(=O)OCC)c(-c5cc6c(-c7ccc(CC)s7)c7sc(-c8cc(C(=O)OCC)c(-c9cc%10c(-c%11ccc(CC)s%11)c%11sccc%11c(-c%11ccc(CC)s%11)c%10s9)s8)cc7c(-c7ccc(CC)s7)c6s5)s4)cc3c(-c3ccc(CC)s3)c2s1,CCCCCCc1ccc(C2(c3ccc(CCCCCC)cc3)c3cc4c(cc3-c3sc5cc(/C=C6\C(=O)c7cc(F)c(F)cc7C6=C(C#N)C#N)sc5c32)C(c2ccc(CCCCCC)cc2)(c2ccc(CCCCCC)cc2)c2c-4sc3cc(/C=C4\C(=O)c5cc(F)c(F)cc5C4=C(C#N)C#N)sc23)cc1,0.933,20.6,0.7,13.5,-5.66,-4.14,1.52,1.53,-5.5,-3.53,1.97,1.97
NO,10.1039/C8TA08769E,PT4FB,IDIC,CCc1csc(-c2c(F)c(F)c(-c3cc(CC)c(-c4ccc(-c5c(F)c(F)c(-c6ccc(-c7sc(-c8c(F)c(F)c(-c9cc(CC)c(-c%10ccc(-c%11c(F)c(F)c(-c%12ccc(-c%13sc(-c%14c(F)c(F)c(-c%15cc(CC)c(-c%16ccc(-c%17c(F)c(F)c(-c%18cccs%18)c(F)c%17F)s%16)s%15)c%15nn(CC)nc%14%15)cc%13CC)s%12)c(F)c%11F)s%10)s9)c9nn(CC)nc89)cc7CC)s6)c(F)c5F)s4)s3)c3nn(CC)nc23)c1,CCCCCCC1(CCCCCC)c2cc3c(cc2-c2sc(/C=C4\C(=O)c5ccccc5C4=C(C#N)C#N)cc21)C(CCCCCC)(CCCCCC)c1cc(/C=C2\C(=O)c4ccccc4C2=C(C#N)C#N)sc1-3,0.97,13.72,0.71,9.81,-5.69,-3.91,1.78,1.63,-5.59,-3.61,1.98,
NO,10.1039/D0TA04734A,PBB-H,IT-4F,CCc1ccc(-c2c3cc(-c4ccc(-c5nc6c(-c7ccc(CC)s7)c7sc(-c8ccc(-c9cc%10c(-c%11ccc(CC)s%11)c%11sc(-c%12ccc(-c%13nc%14c(-c%15ccc(CC)s%15)c%15sc(-c%16ccc(-c%17cc%18c(-c%19ccc(CC)s%19)c%19sc(-c%20ccc(-c%21nc%22c(-c%23ccc(CC)s%23)c%23sc(-c%24cccs%24)nc%23c(-c%23ccc(CC)s%23)c%22s%21)s%20)cc%19c(-c%19ccc(CC)s%19)c%18s%17)s%16)nc%15c(-c%15ccc(CC)s%15)c%14s%13)s%12)cc%11c(-c%11ccc(CC)s%11)c%10s9)s8)nc7c(-c7ccc(CC)s7)c6s5)s4)sc3c(-c3ccc(CC)s3)c3ccsc23)s1,CCCCCCc1ccc(C2(c3ccc(CCCCCC)cc3)c3cc4c(cc3-c3sc5cc(/C=C6\C(=O)c7cc(F)c(F)cc7C6=C(C#N)C#N)sc5c32)C(c2ccc(CCCCCC)cc2)(c2ccc(CCCCCC)cc2)c2c-4sc3cc(/C=C4\C(=O)c5cc(F)c(F)cc5C4=C(C#N)C#N)sc23)cc1,0.82,21.5,0.678,12,-5.66,-4.14,1.52,1.53,-5.47,-3.47,2,2
NO,10.1039/D0TA04734A,PBB-Cl,IT-4F,CCc1ccc(-c2c3nc(-c4ccc(-c5cc6c(-c7cc(Cl)c(CC)s7)c7sc(-c8ccc(-c9nc%10c(-c%11ccc(CC)s%11)c%11sc(-c%12ccc(-c%13cc%14c(-c%15cc(Cl)c(CC)s%15)c%15sc(-c%16ccc(-c%17nc%18c(-c%19ccc(CC)s%19)c%19sc(-c%20ccc(-c%21cc%22c(-c%23cc(Cl)c(CC)s%23)c%23sccc%23c(-c%23cc(Cl)c(CC)s%23)c%22s%21)s%20)nc%19c(-c%19ccc(CC)s%19)c%18s%17)s%16)cc%15c(-c%15cc(Cl)c(CC)s%15)c%14s%13)s%12)nc%11c(-c%11ccc(CC)s%11)c%10s9)s8)cc7c(-c7cc(Cl)c(CC)s7)c6s5)s4)sc3c(-c3ccc(CC)s3)c3nc(-c4cccs4)sc23)s1,CCCCCCc1ccc(C2(c3ccc(CCCCCC)cc3)c3cc4c(cc3-c3sc5cc(/C=C6\C(=O)c7cc(F)c(F)cc7C6=C(C#N)C#N)sc5c32)C(c2ccc(CCCCCC)cc2)(c2ccc(CCCCCC)cc2)c2c-4sc3cc(/C=C4\C(=O)c5cc(F)c(F)cc5C4=C(C#N)C#N)sc23)cc1,0.94,21.8,0.725,14.8,-5.66,-4.14,1.52,1.53,-5.64,-3.64,2,2
NO,10.1039/D0TA04734A,PBB-F,IT-4F,CCc1ccc(-c2c3nc(-c4ccc(-c5cc6c(-c7cc(F)c(CC)s7)c7sc(-c8ccc(-c9nc%10c(-c%11ccc(CC)s%11)c%11sc(-c%12ccc(-c%13cc%14c(-c%15cc(F)c(CC)s%15)c%15sc(-c%16ccc(-c%17nc%18c(s%17)[C@]%17(c%19ccc(CC)s%19)c%19nc(-c%20cccs%20)sc%19[C@]%18%17c%17ccc(CC)s%17)s%16)cc%15c(-c%15cc(F)c(CC)s%15)c%14s%13)s%12)nc%11c(-c%11ccc(CC)s%11)c%10s9)s8)cc7c(-c7cc(F)c(CC)s7)c6s5)s4)sc3c(-c3ccc(CC)s3)c3nc(-c4ccc(-c5cc6c(-c7cc(F)c(CC)s7)c7sccc7c(-c7cc(F)c(CC)s7)c6s5)s4)sc23)s1,CCCCCCc1ccc(C2(c3ccc(CCCCCC)cc3)c3cc4c(cc3-c3sc5cc(/C=C6\C(=O)c7cc(F)c(F)cc7C6=C(C#N)C#N)sc5c32)C(c2ccc(CCCCCC)cc2)(c2ccc(CCCCCC)cc2)c2c-4sc3cc(/C=C4\C(=O)c5cc(F)c(F)cc5C4=C(C#N)C#N)sc23)cc1,0.92,22.4,0.711,14.7,-5.66,-4.14,1.52,1.53,-5.57,-3.57,2,2
NO,10.1039/C8TA08769E,PTT4FB,IDIC,CCc1ccc(-c2csc(-c3c(F)c(F)c(-c4cc(-c5ccc(CC)s5)c(-c5ccc(-c6c(F)c(F)c(-c7ccc(-c8sc(-c9c(F)c(F)c(-c%10cc(-c%11ccc(CC)s%11)c(-c%11ccc(-c%12c(F)c(F)c(-c%13ccc(-c%14sc(-c%15c(F)c(F)c(-c%16cc(-c%17ccc(CC)s%17)c(-c%17ccc(-c%18c(F)c(F)c(-c%19cccs%19)c(F)c%18F)s%17)s%16)c%16nn(CC)nc%15%16)cc%14-c%14ccc(CC)s%14)s%13)c(F)c%12F)s%11)s%10)c%10nn(CC)nc9%10)cc8-c8ccc(CC)s8)s7)c(F)c6F)s5)s4)c4nn(CC)nc34)c2)s1,CCCCCCC1(CCCCCC)c2cc3c(cc2-c2sc(/C=C4\C(=O)c5ccccc5C4=C(C#N)C#N)cc21)C(CCCCCC)(CCCCCC)c1cc(/C=C2\C(=O)c4ccccc4C2=C(C#N)C#N)sc1-3,0.96,16.24,0.67,10.6,-5.69,-3.91,1.78,1.63,-5.58,-3.58,2,
NO,10.1039/D1TA04214A,P-FT,m-ITIC,CCc1sc(-c2c3cc(-c4ccc(-c5c(F)c(F)c(-c6ccc(-c7cc8c(-c9cc(F)c(CC)s9)c9oc(-c%10ccc(-c%11c(F)c(F)c(-c%12ccc(-c%13cc%14c(-c%15cc(F)c(CC)s%15)c%15oc(-c%16ccc(-c%17c(F)c(F)c(-c%18cccs%18)c%18nn(CC)nc%17%18)s%16)cc%15c(-c%15cc(F)c(CC)s%15)c%14o%13)s%12)c%12nn(CC)nc%11%12)s%10)cc9c(-c9cc(F)c(CC)s9)c8o7)s6)c6nn(CC)nc56)s4)oc3c(-c3cc(F)c(CC)s3)c3ccoc23)cc1F,CCCCCCc1cccc(C2(c3cccc(CCCCCC)c3)c3cc4c(cc3-c3sc5cc(/C=C6\C(=O)c7ccccc7C6=C(C#N)C#N)sc5c32)C(c2cccc(CCCCCC)c2)(c2cccc(CCCCCC)c2)c2c-4sc3cc(/C=C4\C(=O)c5ccccc5C4=C(C#N)C#N)sc23)c1,0.924,17.64,0.701,11.43,-5.52,-3.82,1.7,1.58,-5.48,-3.48,2,
NO,10.1039/D1TA04214A,P-FT,Y6,CCc1sc(-c2c3cc(-c4ccc(-c5c(F)c(F)c(-c6ccc(-c7cc8c(-c9cc(F)c(CC)s9)c9oc(-c%10ccc(-c%11c(F)c(F)c(-c%12ccc(-c%13cc%14c(-c%15cc(F)c(CC)s%15)c%15oc(-c%16ccc(-c%17c(F)c(F)c(-c%18cccs%18)c%18nn(CC)nc%17%18)s%16)cc%15c(-c%15cc(F)c(CC)s%15)c%14o%13)s%12)c%12nn(CC)nc%11%12)s%10)cc9c(-c9cc(F)c(CC)s9)c8o7)s6)c6nn(CC)nc56)s4)oc3c(-c3cc(F)c(CC)s3)c3ccoc23)cc1F,CCCCCCCCCCCc1c(/C=C2\C(=O)c3cc(F)c(F)cc3C2=C(C#N)C#N)sc2c1sc1c3c4nsnc4c4c5sc6c(CCCCCCCCCCC)c(/C=C7\C(=O)c8cc(F)c(F)cc8C7=C(C#N)C#N)sc6c5n(CC(CC)CCCC)c4c3n(CC(CC)CCCC)c21,0.745,21.87,0.651,10.61,-5.65,-4.09,1.56,1.36,-5.48,-3.48,2,
NO,10.1039/D0TA01636E,J71,Y22,CCCCCCCCC(CCCCCC)Cn1nc2c(-c3ccc(C)s3)c(F)c(F)c(-c3ccc(-c4cc5c(-c6ccc([Si](CCC)(CCC)CCC)s6)c6sc(C)cc6c(-c6ccc([Si](CCC)(CCC)CCC)s6)c5s4)s3)c2n1,CCc1c(/C=C2\C(=O)c3cc(F)c(F)cc3C2=C(C#N)C#N)sc2c1sc1c3c4nn(CC)nc4c4c5sc(/C=C6\C(=O)c7cc(F)c(F)cc7C6=C(C#N)C#N)c(CC)c5n(CC)c4c3n(CC)c21,0.806,21.7,0.623,10.89,-5.69,-3.94,1.75,,-5.4,-3.24,2.16,1.96
NO,10.1039/D0TA10953C,J71,IDTN,CCCCCCCCC(CCCCCC)Cn1nc2c(-c3ccc(C)s3)c(F)c(F)c(-c3ccc(-c4cc5c(-c6ccc([Si](CCC)(CCC)CCC)s6)c6sc(C)cc6c(-c6ccc([Si](CCC)(CCC)CCC)s6)c5s4)s3)c2n1,CCc1ccc(C2(c3ccc(CC)cc3)c3cc4c(cc3-c3sc(/C=C5\C(=O)c6cc7ccccc7cc6C5=C(C#N)C#N)cc32)C(c2ccc(CC)cc2)(c2ccc(CC)cc2)c2cc(/C=C3\C(=O)c5cc6ccccc6cc5C3=C(C#N)C#N)sc2-4)cc1,0.88,16.7,0.744,10.9,-5.8,-3.98,1.82,1.57,-5.4,-3.24,2.16,1.96
NO,10.1039/C8TA11972D,J71,m-IDTIDT-FIC,CCCCCCCCC(CCCCCC)Cn1nc2c(-c3ccc(C)s3)c(F)c(F)c(-c3ccc(-c4cc5c(-c6ccc([Si](CCC)(CCC)CCC)s6)c6sc(C)cc6c(-c6ccc([Si](CCC)(CCC)CCC)s6)c5s4)s3)c2n1,CCc1cccc(C2(c3cccc(CC)c3)c3cc4c(cc3-c3sc(/C=C5\C(=O)c6cc(F)c(F)cc6C5=C(C#N)C#N)cc32)C(c2cccc(CC)c2)(c2cccc(CC)c2)c2c-4sc3c4c(sc23)-c2cc3c(cc2C4(c2cccc(CC)c2)c2cccc(CC)c2)-c2sc(/C=C4\C(=O)c5cc(F)c(F)cc5C4=C(C#N)C#N)cc2C3(c2cccc(CC)c2)c2cccc(CC)c2)c1,0.92,18.01,0.683,11.32,-5.47,-3.94,1.53,1.51,-5.4,-3.24,2.16,1.96
NO,10.1039/D0TA10953C,J71,IDTN-O,CCCCCCCCC(CCCCCC)Cn1nc2c(-c3ccc(C)s3)c(F)c(F)c(-c3ccc(-c4cc5c(-c6ccc([Si](CCC)(CCC)CCC)s6)c6sc(C)cc6c(-c6ccc([Si](CCC)(CCC)CCC)s6)c5s4)s3)c2n1,CCOc1c(/C=C2\C(=O)c3cc4ccccc4cc3C2=C(C#N)C#N)sc2c1C(c1ccc(CC)cc1)(c1ccc(CC)cc1)c1cc3c(cc1-2)C(c1ccc(CC)cc1)(c1ccc(CC)cc1)c1c-3sc(/C=C2\C(=O)c3cc4ccccc4cc3C2=C(C#N)C#N)c1OCC,0.91,17.2,0.77,12.1,-5.77,-3.89,1.88,1.59,-5.4,-3.24,2.16,1.96
NO,10.1039/C9QM00314B,FTAZ,IDTCF,CCCCCCC(CCCC)CCc1c2cc(-c3ccc(-c4c(F)c(F)c(-c5ccc(C)s5)c5nn(CC(CCCC)CCCCCC)nc45)s3)sc2c(CCC(CCCC)CCCCCC)c2cc(C)sc12,CCC1(CC)c2cc3c(cc2-c2sc(/C=C/C4=C(C#N)C(=C(C#N)C#N)OC4(C)C)cc21)C(CC)(CC)c1cc(/C=C/C2=C(C#N)C(=C(C#N)C#N)OC2(C)C)sc1-3,0.705,2.1,0.396,0.59,,,,,-5.38,-3.17,2.21,
NO,10.1039/D0TA01636E,QX2,Y22,CCc1ccc(-c2c3cc(-c4ccc(-c5c(F)c(F)c(-c6ccc(-c7cc8c(-c9ccc(CC)s9)c9sc(-c%10ccc(-c%11c(F)c(F)c(-c%12ccc(-c%13cc%14c(-c%15ccc(CC)s%15)c%15sc(-c%16ccc(-c%17c(F)c(F)c(-c%18cccs%18)c%18nc(-c%19sc(CC)c(F)c%19F)c(-c%19sc(CC)c(F)c%19F)nc%17%18)s%16)cc%15c(-c%15ccc(CC)s%15)c%14s%13)s%12)c%12nc(-c%13sc(CC)c(F)c%13F)c(-c%13sc(CC)c(F)c%13F)nc%11%12)s%10)cc9c(-c9ccc(CC)s9)c8s7)s6)c6nc(-c7sc(CC)c(F)c7F)c(-c7sc(CC)c(F)c7F)nc56)s4)sc3c(-c3ccc(CC)s3)c3ccsc23)s1,CCc1c(/C=C2\C(=O)c3cc(F)c(F)cc3C2=C(C#N)C#N)sc2c1sc1c3c4nn(CC)nc4c4c5sc(/C=C6\C(=O)c7cc(F)c(F)cc7C6=C(C#N)C#N)c(CC)c5n(CC)c4c3n(CC)c21,0.785,23.76,0.681,12.69,-5.69,-3.94,1.75,,-5.4,-3.1,2.3,
NO,10.1039/D0TC03095C,J100,IT-4F,CCn1nc2c(-c3cccs3)c(Cl)c(Cl)c(-c3ccc(-c4cc5c(-c6ccc([Si](CC)(CC)CC)s6)c6sc(-c7ccc(-c8c(Cl)c(Cl)c(-c9ccc(-c%10cc%11c(-c%12ccc([Si](CC)(CC)CC)s%12)c%12sc(-c%13ccc(-c%14c(Cl)c(Cl)c(-c%15ccc(-c%16cc%17c(-c%18ccc([Si](CC)(CC)CC)s%18)c%18sccc%18c(-c%18ccc([Si](CC)(CC)CC)s%18)c%17s%16)s%15)c%15nn(CC)nc%14%15)s%13)cc%12c(-c%12ccc([Si](CC)(CC)CC)s%12)c%11s%10)s9)c9nn(CC)nc89)s7)cc6c(-c6ccc([Si](CC)(CC)CC)s6)c5s4)s3)c2n1,CCCCCCc1ccc(C2(c3ccc(CCCCCC)cc3)c3cc4c(cc3-c3sc5cc(/C=C6\C(=O)c7cc(F)c(F)cc7C6=C(C#N)C#N)sc5c32)C(c2ccc(CCCCCC)cc2)(c2ccc(CCCCCC)cc2)c2c-4sc3cc(/C=C4\C(=O)c5cc(F)c(F)cc5C4=C(C#N)C#N)sc23)cc1,0.85,17.5,0.46,7.7,-5.66,-4.14,1.52,1.53,-5.35,-3,2.35,1.95
NO,10.1039/D0EE03506H,PTQ10,p-BTP-C6Ph,CCCCCCCCC(CCCCCC)COc1cnc2c(C)c(F)c(F)c(-c3ccc(C)s3)c2n1,CCc1ccc(-c2c(/C=C3\C(=O)c4cc(F)c(F)cc4C3=C(C#N)C#N)sc3c2sc2c4c5nsnc5c5c6sc7c(-c8ccc(CC)cc8)c(/C=C8\C(=O)c9cc(F)c(F)cc9C8=C(C#N)C#N)sc7c6n(CC)c5c4n(CC)c32)cc1,0.888,24.7,0.779,17.1,-5.59,-3.85,1.74,1.36,-5.54,-2.92,2.62,1.93
NO,10.1039/D0EE03506H,PTQ10,o-BTP-PhC6,CCCCCCCCC(CCCCCC)COc1cnc2c(C)c(F)c(F)c(-c3ccc(C)s3)c2n1,CCc1ccccc1-c1c(/C=C2\C(=O)c3cc(F)c(F)cc3C2=C(C#N)C#N)sc2c1sc1c3c4nsnc4c4c5sc6c(-c7ccccc7CC)c(/C=C7\C(=O)c8cc(F)c(F)cc8C7=C(C#N)C#N)sc6c5n(CC)c4c3n(CC)c21,0.924,22.8,0.762,16,,,,,-5.54,-2.92,2.62,1.93
NO,10.1039/d0ta02427a,L1,IBCT,CCc1csc(-c2cc3oc(=O)c4cc(-c5cc(CC)c(-c6cc7c(-c8ccc(CC)s8)c8sc(-c9sc(-c%10cc%11oc(=O)c%12cc(-c%13cc(CC)c(-c%14cc%15c(-c%16ccc(CC)s%16)c%16sc(-c%17sc(-c%18cc%19oc(=O)c%20cc(-c%21cc(CC)c(-c%22cc%23c(-c%24ccc(CC)s%24)c%24sccc%24c(-c%24ccc(CC)s%24)c%23s%22)s%21)sc%20c%19s%18)cc%17CC)cc%16c(-c%16ccc(CC)s%16)c%15s%14)s%13)sc%12c%11s%10)cc9CC)cc8c(-c8ccc(CC)s8)c7s6)s5)sc4c3s2)c1,CCC1(CC)c2cc3c(cc2-c2sc(/C=C4\C(=O)c5c(sc6ccccc56)C4=C(C#N)C#N)cc21)C(CC)(CC)c1cc(/C=C2\C(=O)c4c(sc5ccccc45)C2=C(C#N)C#N)sc1-3,1.02,15.07,0.735,11.26,-5.5,-3.7,1.8,,-5.45,-2.79,2.66,
NO,10.1088/1674-4926/42/1/010502,D18,N3,CCc1csc(-c2cc3c4nsnc4c4cc(-c5cc(CC)c(-c6cc7c(-c8cc(F)c(CC)s8)c8sc(-c9sc(-c%10cc%11c%12nsnc%12c%12cc(-c%13cc(CC)c(-c%14cc%15c(-c%16cc(F)c(CC)s%16)c%16sc(-c%17sc(-c%18cc%19c%20nsnc%20c%20cc(-c%21cc(CC)c(-c%22cc%23c(-c%24cc(F)c(CC)s%24)c%24sccc%24c(-c%24cc(F)c(CC)s%24)c%23s%22)s%21)sc%20c%19s%18)cc%17CC)cc%16c(-c%16cc(F)c(CC)s%16)c%15s%14)s%13)sc%12c%11s%10)cc9CC)cc8c(-c8cc(F)c(CC)s8)c7s6)s5)sc4c3s2)c1,CCCCCCCCN1C(=O)c2cc(-c3ccc(C=C4SC(=S)N(CC)C4=O)s3)c3c4c(cc(-c5ccc(C=C6SC(=S)N(CC)C6=O)s5)c(c24)C1=O)C(=O)N(CCCCCCCC)C3=O,0.86,27.44,0.785,18.56,,,,,-5.51,-2.77,2.74,
NO,10.1039/C8TC05318A,P_suman,Icz-RdCN2,CCc1ccc(-c2sc(-c3ccc(CC)s3)c3c4cc(-c5cc(-c6ccc(-c7ccc(-c8cc9c(s8)c8sc(-c%10cc(-c%11ccc(-c%12ccc(-c%13cc%14c(s%13)c%13sc(-c%15cc(-c%16ccc(-c%17cccs%17)c%17nsnc%16%17)cs%15)cc%13c%13c(-c%15ccc(CC)s%15)sc(-c%15ccc(CC)s%15)c%14%13)s%12)c%12nsnc%11%12)cs%10)cc8c8c(-c%10ccc(CC)s%10)sc(-c%10ccc(CC)s%10)c98)s7)c7nsnc67)cs5)sc4c4sccc4c23)s1,CCn1c(=C(C#N)C#N)s/c(=C\c2ccc(-c3ccc4c5cc6c(cc5n(CC)c4c3)c3ccc(-c4ccc(/C=c5\sc(=C(C#N)C#N)n(CC)c5=O)c5nsnc45)cc3n6CC)c3nsnc23)c1=O,1.01,15.58,0.62,9.76,-5.58,-3.98,1.6,,,,,
NO,10.1039/C8TC05318A,P_suman,Icz-Rd2,CCc1ccc(-c2sc(-c3ccc(CC)s3)c3c4cc(-c5cc(-c6ccc(-c7ccc(-c8cc9c(s8)c8sc(-c%10cc(-c%11ccc(-c%12ccc(-c%13cc%14c(s%13)c%13sc(-c%15cc(-c%16ccc(-c%17cccs%17)c%17nsnc%16%17)cs%15)cc%13c%13c(-c%15ccc(CC)s%15)sc(-c%15ccc(CC)s%15)c%14%13)s%12)c%12nsnc%11%12)cs%10)cc8c8c(-c%10ccc(CC)s%10)sc(-c%10ccc(CC)s%10)c98)s7)c7nsnc67)cs5)sc4c4sccc4c23)s1,CCN1C(=O)/C(=C\c2ccc(-c3ccc4c5cc6c(cc5n(CC)c4c3)c3ccc(-c4ccc(/C=C5/SC(=S)N(CC)C5=O)c5nsnc45)cc3n6CC)c3nsnc23)SC1=S,1.04,14.04,0.54,7.88,-5.59,-3.88,1.71,,,,,
NO,10.1039/D0SE01343A,P_chen,Y18-1D,CCn1c(=O)n(CC)c2cc3c(cc21)c1ccsc1c1sc(-c2ccc(-c4c(F)c(F)c(-c5ccc(-c6cc7c8cc9c(cc8c8cc(-c%10ccc(-c%11c(F)c(F)c(-c%12ccc(-c%13cc%14c%15cc%16c(cc%15c%15cc(-c%17ccc(-c%18c(F)c(F)c(-c%19cccs%19)c%19nsnc%18%19)s%17)sc%15c%14s%13)n(CC)c(=O)n%16CC)s%12)c%12nsnc%11%12)s%10)sc8c7s6)n(CC)c(=O)n9CC)s5)c5nsnc45)s2)cc31,CCn1nc2c(n1)c1c3c(c4cc(/C=C5\C(=O)c6cc(F)c(F)cc6C5=C(C#N)C#N)ccc4n3CC)n(CC)c1c1c2c2c(c3cc(/C=C4\C(=O)c5cc(F)c(F)cc5C4=C(C#N)C#N)ccc3n2CC)n1CC,0.84,24.53,0.74,15.25,-5.43,-3.75,1.68,,,,,
NO,10.1021/jacs.8b04027,PTB7-Th,FNIC2,CCCCC(CC)COC(=O)c1sc2c(-c3cc4c(-c5ccc(CC(CC)CCCC)s5)c5sc(C)cc5c(-c5ccc(CC(CC)CCCC)s5)c4s3)sc(C)c2c1F,CCc1ccc(C2(c3ccc(CC)cc3)c3c(sc4cc(/C=C5\C(=O)c6cc(F)c(F)cc6C5=C(C#N)C#N)sc34)-c3sc4c(-c5ccc(CC)s5)c5c6c(sc5c(-c5ccc(CC)s5)c4c32)-c2sc3cc(/C=C4\C(=O)c5cc(F)c(F)cc5C4=C(C#N)C#N)sc3c2C6(c2ccc(CC)cc2)c2ccc(CC)cc2)cc1,0.741,23.93,0.734,13,-5.56,-4,1.56,1.38,-5.21,-3.6,1.61,1.58
NO,10.1039/C7TC00706J,PTB7-Th,PhITBD,CCCCC(CC)COC(=O)c1sc2c(-c3cc4c(-c5ccc(CC(CC)CCCC)s5)c5sc(C)cc5c(-c5ccc(CC(CC)CCCC)s5)c4s3)sc(C)c2c1F,CCc1ccc(C2(c3ccc(CC)cc3)c3cc(-c4ccc(-c5ccc(C=C(C#N)C#N)c6nsnc56)s4)ccc3-c3sc(-c4ccc(C=C(C#N)C#N)c5nsnc45)cc32)cc1,0.76,14.07,0.62,6.57,-5.5,-3.78,1.72,1.18,-5.21,-3.6,1.61,1.58
NO,10.1021/jacs.8b04027,PTB7-Th,FNIC1,CCCCC(CC)COC(=O)c1sc2c(-c3cc4c(-c5ccc(CC(CC)CCCC)s5)c5sc(C)cc5c(-c5ccc(CC(CC)CCCC)s5)c4s3)sc(C)c2c1F,CCc1ccc(C2(c3ccc(CC)cc3)c3cc(/C=C4\C(=O)c5cc(F)c(F)cc5C4=C(C#N)C#N)sc3-c3sc4c(sc5c(-c6ccc(CC)s6)c6c(sc7c8c(sc76)-c6sc(/C=C7\C(=O)c9cc(F)c(F)cc9C7=C(C#N)C#N)cc6C8(c6ccc(CC)cc6)c6ccc(CC)cc6)c(-c6ccc(CC)s6)c54)c32)cc1,0.774,19.97,0.664,10.3,-5.61,-3.92,1.69,1.48,-5.21,-3.6,1.61,1.58
NO,10.1039/C7TC04669C,PTB7-Th,IDTCR,CCCCC(CC)COC(=O)c1sc2c(-c3cc4c(-c5ccc(CC(CC)CCCC)s5)c5sc(C)cc5c(-c5ccc(CC(CC)CCCC)s5)c4s3)sc(C)c2c1F,CCc1ccc(C2(c3ccc(CC)cc3)c3cc4c(cc3-c3sc(-c5ccc(/C=c6/sc(=C(C#N)C#N)n(CC)c6=O)s5)cc32)C(c2ccc(CC)cc2)(c2ccc(CC)cc2)c2cc(-c3ccc(/C=c5/sc(=C(C#N)C#N)n(CC)c5=O)s3)sc2-4)cc1,1.11,11.01,0.499,6.1,-5.46,-3.67,1.79,1.76,-5.21,-3.6,1.61,1.58
NO,10.1039/C7TC04669C,PTB7-Th,IDTzCR,CCCCC(CC)COC(=O)c1sc2c(-c3cc4c(-c5ccc(CC(CC)CCCC)s5)c5sc(C)cc5c(-c5ccc(CC(CC)CCCC)s5)c4s3)sc(C)c2c1F,CCc1ccc(C2(c3ccc(CC)cc3)c3cc4c(cc3-c3sc(-c5ncc(/C=c6/sc(=C(C#N)C#N)n(CC)c6=O)s5)cc32)C(c2ccc(CC)cc2)(c2ccc(CC)cc2)c2cc(-c3ncc(/C=c5/sc(=C(C#N)C#N)n(CC)c5=O)s3)sc2-4)cc1,1.04,13.8,0.607,8.71,-5.67,-3.77,1.9,1.79,-5.21,-3.6,1.61,1.58
NO,10.1039/C6EE00315J,PTB7-Th,IDTIDT-IC,CCCCC(CC)COC(=O)c1sc2c(-c3cc4c(-c5ccc(CC(CC)CCCC)s5)c5sc(C)cc5c(-c5ccc(CC(CC)CCCC)s5)c4s3)sc(C)c2c1F,CCc1ccc(C2(c3ccc(CC)cc3)c3cc4c(cc3-c3sc(/C=C5\C(=O)c6ccccc6C5=C(C#N)C#N)cc32)C(c2ccc(CC)cc2)(c2ccc(CC)cc2)c2c-4sc3c4c(sc23)-c2cc3c(cc2C4(c2ccc(CC)cc2)c2ccc(CC)cc2)-c2sc(/C=C4\C(=O)c5ccccc5C4=C(C#N)C#N)cc2C3(c2ccc(CC)cc2)c2ccc(CC)cc2)cc1,0.94,14.49,0.475,6.48,-5.42,-3.82,1.6,1.53,-5.21,-3.6,1.61,1.58
NO,10.1039/C6TA07368A,PTB7-Th,FITP,CCCCC(CC)COC(=O)c1sc2c(-c3cc4c(-c5ccc(CC(CC)CCCC)s5)c5sc(C)cc5c(-c5ccc(CC(CC)CCCC)s5)c4s3)sc(C)c2c1F,CCc1ccc(C2(c3ccc(CC)cc3)c3cc4c(cc3-c3sc5c(sc6c7cc8c(=O)n(CC)c(=O)c9ccc%10c%11ccc%12c(=O)n(CC)c(=O)c%13cc(c56)c(c%11c%12%13)c7c%10c98)c32)C(c2ccc(CC)cc2)(c2ccc(CC)cc2)c2c-4sc3c2sc2c4cc5c(=O)n(CC)c(=O)c6ccc7c8ccc9c(=O)n(CC)c(=O)c%10cc(c32)c(c8c9%10)c4c7c65)cc1,0.99,13.24,0.56,7.33,-5.48,-3.75,1.73,,-5.21,-3.6,1.61,1.58
NO,10.1039/C7CC08440D,PTB7-Th,FRdCN2,CCCCC(CC)COC(=O)c1sc2c(-c3cc4c(-c5ccc(CC(CC)CCCC)s5)c5sc(C)cc5c(-c5ccc(CC(CC)CCCC)s5)c4s3)sc(C)c2c1F,CCn1c(=C(C#N)C#N)s/c(=C/c2ccc(-c3ccc(-c4ccc5c(c4)C(CC)(CC)c4cc(-c6ccc(-c7ccc(/C=c8/sc(=C(C#N)C#N)n(CC)c8=O)o7)c7nsnc67)ccc4-5)c4nsnc34)o2)c1=O,0.93,16,0.719,10.7,-5.88,-3.81,2.07,,-5.21,-3.6,1.61,1.58
NO,10.1039/C7CC08237A,PTB7-Th,FRd2,CCCCC(CC)COC(=O)c1sc2c(-c3cc4c(-c5ccc(CC(CC)CCCC)s5)c5sc(C)cc5c(-c5ccc(CC(CC)CCCC)s5)c4s3)sc(C)c2c1F,CCN1C(=O)/C(=C\c2ccc(-c3ccc(-c4ccc5c(c4)C(CC)(CC)c4cc(-c6ccc(-c7ccc(/C=C8/SC(=S)N(CC)C8=O)o7)c7nsnc67)ccc4-5)c4nsnc34)o2)SC1=S,0.833,15.7,0.723,9.4,-5.67,-3.58,2.09,,-5.21,-3.6,1.61,1.58
NO,10.1039/C8TA00704G,PTB7-Th,A2,CCCCC(CC)COC(=O)c1sc2c(-c3cc4c(-c5ccc(CC(CC)CCCC)s5)c5sc(C)cc5c(-c5ccc(CC(CC)CCCC)s5)c4s3)sc(C)c2c1F,CCOC(=O)c1cc2c(-c3cc4c(s3)-c3cc5c(cc3C4(c3ccc(CC)cc3)c3ccc(CC)cc3)-c3sc(-c4c6cc(C(=O)OCC)sc6c(/C=c6/sc(=C(C#N)C#N)n(CC)c6=O)c6nsnc46)cc3C5(c3ccc(CC)cc3)c3ccc(CC)cc3)c3nsnc3c(/C=c3\sc(=C(C#N)C#N)n(CC)c3=O)c2s1,0.71,20.33,0.628,9.07,-5.7,-3.78,1.92,1.36,-5.21,-3.6,1.61,1.58
NO,10.1039/C8TA00704G,PTB7-Th,A1,CCCCC(CC)COC(=O)c1sc2c(-c3cc4c(-c5ccc(CC(CC)CCCC)s5)c5sc(C)cc5c(-c5ccc(CC(CC)CCCC)s5)c4s3)sc(C)c2c1F,CCOC(=O)c1cc2c(-c3cc4c(s3)-c3cc5c(cc3C4(c3ccc(CC)cc3)c3ccc(CC)cc3)-c3sc(-c4c6cc(C(=O)OCC)sc6c(/C=C6/SC(=S)N(CC)C6=O)c6nsnc46)cc3C5(c3ccc(CC)cc3)c3ccc(CC)cc3)c3nsnc3c(/C=C3/SC(=S)N(CC)C3=O)c2s1,0.89,12.54,0.518,5.79,-5.66,-3.7,1.96,1.4,-5.21,-3.6,1.61,1.58
NO,10.1039/C7TA04703G,P1_mishra,PY-1,CCOc1c2cc(-c3ccc(-c4ccc(-c5ccc(-c6cc7c(OCC)c8sc(-c9ccc(-c%10ccc(-c%11ccc(-c%12cc%13c(OCC)c%14sc(-c%15ccc(-c%16ccc(-c%17cccs%17)c%17nsnc%16%17)s%15)cc%14c(OCC)c%13s%12)s%11)c%11nsnc%10%11)s9)cc8c(OCC)c7s6)s5)c5nsnc45)s3)sc2c(OCC)c2ccsc12,CCc1cc(/C=C2\C(=O)N(CC)C(=O)C(C#N)=C2C)sc1-c1cc(CC)c(-c2cc3c(s2)c2sc(-c4sc(-c5sc(/C=C6/C(=O)N(CC)C(=O)[C@H](C#N)[C@H]6C)cc5CC)cc4CC)cc2n3CC)s1,0.83,10.53,0.56,4.89,-5.27,-4,1.27,1.4,-5.1,-3.48,1.62,1.6
NO,10.1039/C7TA04703G,P1_mishra,DCI-2,CCOc1c2cc(-c3ccc(-c4ccc(-c5ccc(-c6cc7c(OCC)c8sc(-c9ccc(-c%10ccc(-c%11ccc(-c%12cc%13c(OCC)c%14sc(-c%15ccc(-c%16ccc(-c%17cccs%17)c%17nsnc%16%17)s%15)cc%14c(OCC)c%13s%12)s%11)c%11nsnc%10%11)s9)cc8c(OCC)c7s6)s5)c5nsnc45)s3)sc2c(OCC)c2ccsc12,CCCCCCCCC(CCCCCCCC)n1c2cc(-c3sc(-c4sc(/C=C5\C(=O)c6ccccc6C5=C(C#N)C#N)cc4CCCCCC)cc3CCCCCC)sc2c2sc(-c3sc(-c4sc(/C=C5\C(=O)c6ccccc6C5=C(C#N)C#N)cc4CCCCCC)cc3CCCCCC)cc21,0.8,13.77,0.63,6.94,-5.24,-4.05,1.19,1.23,-5.1,-3.48,1.62,1.6
NO,10.1039/C6EE02598F,PffBT4T-2DT,FBR,CCc1csc(-c2c(F)c(F)c(-c3cc(CC)c(-c4ccc(-c5ccc(-c6sc(-c7c(F)c(F)c(-c8cc(CC)c(-c9ccc(-c%10ccc(-c%11sc(-c%12c(F)c(F)c(-c%13cc(CC)c(-c%14ccc(-c%15cccs%15)s%14)s%13)c%13nsnc%12%13)cc%11CC)s%10)s9)s8)c8nsnc78)cc6CC)s5)s4)s3)c3nsnc23)c1,CCCCCCCCC1(CCCCCCCC)c2cc(-c3ccc(/C=C4\SC(=S)N(CC)C4=O)c4nsnc34)ccc2-c2ccc(-c3ccc(/C=C4\SC(=S)N(CC)C4=O)c4nsnc34)cc21,1.12,11.5,0.61,7.8,-5.77,-3.57,2.2,2.14,-5.29,-3.65,1.64,
NO,10.1039/C7TA10262C,TTFQx-T1,ITIC,CCc1ccc(-c2c3cc(-c4ccc(-c5c(F)c(F)c(-c6ccc(-c7cc8c(-c9ccc(CC)s9)c9sc(-c%10ccc(-c%11c(F)c(F)c(-c%12ccc(-c%13cc%14c(-c%15ccc(CC)s%15)c%15sc(-c%16ccc(-c%17c(F)c(F)c(-c%18cccs%18)c%18nc(-c%19cc(F)c(CC)s%19)c(-c%19cc(F)c(CC)s%19)nc%17%18)s%16)cc%15c(-c%15ccc(CC)s%15)c%14s%13)s%12)c%12nc(-c%13cc(F)c(CC)s%13)c(-c%13cc(F)c(CC)s%13)nc%11%12)s%10)cc9c(-c9ccc(CC)s9)c8s7)s6)c6nc(-c7cc(F)c(CC)s7)c(-c7cc(F)c(CC)s7)nc56)s4)sc3c(-c3ccc(CC)s3)c3ccsc23)s1,CCCCCCc1ccc(C2(c3ccc(CCCCCC)cc3)c3cc4c(cc3-c3sc5cc(/C=C6\C(=O)c7ccccc7C6=C(C#N)C#N)sc5c32)C(c2ccc(CCCCCC)cc2)(c2ccc(CCCCCC)cc2)c2c-4sc3cc(/C=C4\C(=O)c5ccccc5C4=C(C#N)C#N)sc23)cc1,0.9,16.8,0.692,10.52,-5.49,-3.83,1.66,1.59,-5.31,-3.62,1.69,1.69
NO,10.1039/C7QM00397H,NDTR,IDIC,CCc1ccc(-c2cc3c4cc(-c5cc(CC)c(-c6cc(CC)c(-c7ccc(/C=C8/SC(=S)N(CC)C8=O)s7)s6)s5)sc4c(-c4ccc(CC)s4)cc3c3sc(-c4cc(CC)c(-c5cc(CC)c(-c6ccc(/C=C7\SC(=S)N(CC)C7=O)s6)s5)s4)cc23)s1,CCCCCCC1(CCCCCC)c2cc3c(cc2-c2sc(/C=C4\C(=O)c5ccccc5C4=C(C#N)C#N)cc21)C(CCCCCC)(CCCCCC)c1cc(/C=C2\C(=O)c4ccccc4C2=C(C#N)C#N)sc1-3,0.89,13.2,0.566,6.6,-5.69,-3.91,1.78,1.63,-5.23,-3.5,1.73,
NO,10.1039/C8TA04665D,DR3TBDTT,O-IDTBR,CCc1ccc(-c2c3cc(-c4cc(CC)c(-c5ccc(-c6sc(/C=C7/SC(=S)N(CC)C7=O)cc6CC)s5)s4)sc3c(-c3ccc(CC)s3)c3cc(-c4cc(CC)c(-c5ccc(-c6sc(/C=C7/SC(=S)N(CC)C7=O)cc6CC)s5)s4)sc23)s1,CCCCCCCCC1(CCCCCCCC)c2cc3c(cc2-c2sc(-c4ccc(/C=C5\SC(=S)N(CC)C5=O)c5nsnc45)cc21)C(CCCCCCCC)(CCCCCCCC)c1cc(-c2ccc(/C=C4\SC(=S)N(CC)C4=O)c4nsnc24)sc1-3,1.15,11.06,0.5,6.36,-5.52,-3.89,1.63,1.68,-5.02,-3.27,1.75,
NO,10.1039/C5TA10424F,BDT-2DPP,IEIC,CCc1ccc(-c2c3cc(-c4ccc(C5=C6C(=O)N(CC)C(c7cccs7)=C6C(=O)N5CC)s4)sc3c(-c3ccc(CC)s3)c3cc(-c4ccc(C5=C6C(=O)N(CC)C(c7cccs7)=C6C(=O)N5CC)s4)sc23)s1,CCCCCCc1ccc(C2(c3ccc(CCCCCC)cc3)c3cc4c(cc3-c3sc(-c5sc(/C=C6\C(=O)c7ccccc7C6=C(C#N)C#N)cc5CC(CC)CCCC)cc32)C(c2ccc(CCCCCC)cc2)(c2ccc(CCCCCC)cc2)c2cc(-c3sc(/C=C5\C(=O)c6ccccc6C5=C(C#N)C#N)cc3CC(CC)CCCC)sc2-4)cc1,0.9,8.24,0.54,4,-5.42,-3.82,1.6,1.57,-5.23,-3.46,1.77,
NO,10.1038/s41467-019-13292-1,ZR1,IDIC-4Cl,CCc1ccc(-c2c3sc4cc(-c5cc(CC)c(-c6ccc(/C=C7/SC(=S)N(CC)C7=O)s6)s5)sc4c3c(-c3ccc(CC)s3)c3sc4cc(-c5cc(CC)c(-c6ccc(/C=C7/SC(=S)N(CC)C7=O)s6)s5)sc4c23)s1,CCCCCCc1ccc(C2(c3ccc(CCCCCC)cc3)c3cc4c(cc3-c3sc(/C=C5\C(=O)c6cc(Cl)c(Cl)cc6C5=C(C#N)C#N)cc32)C(c2ccc(CCCCCC)cc2)(c2ccc(CCCCCC)cc2)c2cc(/C=C3\C(=O)c5cc(Cl)c(Cl)cc5C3=C(C#N)C#N)sc2-4)cc1,0.776,18.27,0.68,9.64,-5.9,-4.04,1.86,1.52,-5.32,-3.53,1.79,
NO,10.1038/s41467-019-13292-1,ZR1,Y6,CCc1ccc(-c2c3sc4cc(-c5cc(CC)c(-c6ccc(/C=C7/SC(=S)N(CC)C7=O)s6)s5)sc4c3c(-c3ccc(CC)s3)c3sc4cc(-c5cc(CC)c(-c6ccc(/C=C7/SC(=S)N(CC)C7=O)s6)s5)sc4c23)s1,CCCCCCCCCCCc1c(/C=C2\C(=O)c3cc(F)c(F)cc3C2=C(C#N)C#N)sc2c1sc1c3c4nsnc4c4c5sc6c(CCCCCCCCCCC)c(/C=C7\C(=O)c8cc(F)c(F)cc8C7=C(C#N)C#N)sc6c5n(CC(CC)CCCC)c4c3n(CC(CC)CCCC)c21,0.861,24.34,0.684,14.34,-5.65,-4.09,1.56,1.36,-5.32,-3.53,1.79,
NO,10.1039/C5TA10424F,BDTS-2DPP,IEIC,CCSc1ccc(-c2c3cc(-c4ccc(C5=C6C(=O)N(CC)C(c7cccs7)=C6C(=O)N5CC)s4)sc3c(-c3ccc(SCC)s3)c3cc(-c4ccc(C5=C6C(=O)N(CC)C(c7cccs7)=C6C(=O)N5CC)s4)sc23)s1,CCCCCCc1ccc(C2(c3ccc(CCCCCC)cc3)c3cc4c(cc3-c3sc(-c5sc(/C=C6\C(=O)c7ccccc7C6=C(C#N)C#N)cc5CC(CC)CCCC)cc32)C(c2ccc(CCCCCC)cc2)(c2ccc(CCCCCC)cc2)c2cc(-c3sc(/C=C5\C(=O)c6ccccc6C5=C(C#N)C#N)cc3CC(CC)CCCC)sc2-4)cc1,0.94,10.87,0.59,6.03,-5.42,-3.82,1.6,1.57,-5.28,-3.49,1.79,
NO,10.1039/C6TA06367E,BDT3TR,O-IDTBR,CCc1ccc(-c2c3cc(-c4cc5c(-c6ccc(CC)s6)c6sc(-c7cc8c(-c9ccc(CC)s9)c9sc(-c%10cc(CC)c(-c%11ccc(-c%12sc(/C=C%13/SC(=S)N(CC)C%13=O)cc%12CC)s%11)s%10)cc9c(-c9ccc(CC)s9)c8s7)cc6c(-c6ccc(CC)s6)c5s4)sc3c(-c3ccc(CC)s3)c3cc(-c4cc(CC)c(-c5ccc(-c6sc(/C=C7/SC(=S)N(CC)C7=O)cc6CC)s5)s4)sc23)s1,CCCCCCCCC1(CCCCCCCC)c2cc3c(cc2-c2sc(-c4ccc(/C=C5\SC(=S)N(CC)C5=O)c5nsnc45)cc21)C(CCCCCCCC)(CCCCCCCC)c1cc(-c2ccc(/C=C4\SC(=S)N(CC)C4=O)c4nsnc24)sc1-3,1.06,12.1,0.55,7.09,-5.52,-3.89,1.63,1.68,-5.1,-3.28,1.82,
NO,10.1039/C7TA10374C,TPD-3F,IT-4F,CCc1sc(-c2c3cc(-c4ccc(-c5sc(-c6ccc(-c7cc8c(-c9cc(F)c(CC)s9)c9sc(-c%10ccc(-c%11sc(-c%12ccc(-c%13cc%14c(-c%15cc(F)c(CC)s%15)c%15sc(-c%16ccc(-c%17sc(-c%18cccs%18)c%18c%17C(=O)N(CC)C%18=O)s%16)cc%15c(-c%15cc(F)c(CC)s%15)c%14s%13)s%12)c%12c%11C(=O)N(CC)C%12=O)s%10)cc9c(-c9cc(F)c(CC)s9)c8s7)s6)c6c5C(=O)N(CC)C6=O)s4)sc3c(-c3cc(F)c(CC)s3)c3ccsc23)cc1F,CCCCCCc1ccc(C2(c3ccc(CCCCCC)cc3)c3cc4c(cc3-c3sc5cc(/C=C6\C(=O)c7cc(F)c(F)cc7C6=C(C#N)C#N)sc5c32)C(c2ccc(CCCCCC)cc2)(c2ccc(CCCCCC)cc2)c2c-4sc3cc(/C=C4\C(=O)c5cc(F)c(F)cc5C4=C(C#N)C#N)sc23)cc1,0.911,20.25,0.76,13.84,-5.66,-4.14,1.52,1.53,-5.32,-3.5,1.82,
NO,10.1039/C8TA04405H,PBDB-T,YITI-4F,CCCCC(CC)Cc1ccc(-c2c3cc(-c4ccc(-c5sc(-c6ccc(C)s6)c6c5C(=O)c5c(CC(CC)CCCC)sc(CC(CC)CCCC)c5C6=O)s4)sc3c(-c3ccc(CC(CC)CCCC)s3)c3cc(C)sc23)s1,CCC1(CC)C2=C(c3ccc(-c4ccc(/C=C5\C(=O)c6cc(F)c(F)cc6C5=C(C#N)C#N)s4)cc31)C(CC)(CC)c1cc(-c3ccc(/C=C4\C(=O)c5cc(F)c(F)cc5C4=C(C#N)C#N)s3)ccc12,0.825,14.41,0.559,6.64,-5.61,-3.99,1.62,,-5.33,-3.48,1.85,1.84
NO,10.1039/C8TA04405H,PBDB-T,YITI-2F,CCCCC(CC)Cc1ccc(-c2c3cc(-c4ccc(-c5sc(-c6ccc(C)s6)c6c5C(=O)c5c(CC(CC)CCCC)sc(CC(CC)CCCC)c5C6=O)s4)sc3c(-c3ccc(CC(CC)CCCC)s3)c3cc(C)sc23)s1,CCC1(CC)C2=C(c3ccc(-c4ccc(/C=C5\C(=O)c6ccc(F)cc6C5=C(C#N)C#N)s4)cc31)C(CC)(CC)c1cc(-c3ccc(/C=C4\C(=O)c5ccc(F)cc5C4=C(C#N)C#N)s3)ccc12,0.928,15.54,0.697,10.05,-5.6,-3.92,1.68,,-5.33,-3.48,1.85,1.84
NO,10.1039/C8TA04405H,PBDB-T,YITI-0F,CCCCC(CC)Cc1ccc(-c2c3cc(-c4ccc(-c5sc(-c6ccc(C)s6)c6c5C(=O)c5c(CC(CC)CCCC)sc(CC(CC)CCCC)c5C6=O)s4)sc3c(-c3ccc(CC(CC)CCCC)s3)c3cc(C)sc23)s1,CCC1(CC)C2=C(c3ccc(-c4ccc(/C=C5\C(=O)c6ccccc6C5=C(C#N)C#N)s4)cc31)C(CC)(CC)c1cc(-c3ccc(/C=C4\C(=O)c5ccccc5C4=C(C#N)C#N)s3)ccc12,0.978,13.4,0.672,8.81,-5.59,-3.88,1.71,,-5.33,-3.48,1.85,1.84
NO,10.1038/s41467-019-11001-6,PBDB-T,DC6-IC,CCCCC(CC)Cc1ccc(-c2c3cc(-c4ccc(-c5sc(-c6ccc(C)s6)c6c5C(=O)c5c(CC(CC)CCCC)sc(CC(CC)CCCC)c5C6=O)s4)sc3c(-c3ccc(CC(CC)CCCC)s3)c3cc(C)sc23)s1,CCc1cc(-c2cc3c(s2)-c2sc(/C=C4\C(=O)c5ccccc5C4=C(C#N)C#N)cc2C3(CC)CC)c(CC)cc1-c1cc2c(s1)-c1sc(/C=C3\C(=O)c4ccccc4C3=C(C#N)C#N)cc1C2(CC)CC,0.99,11.19,0.622,6.87,,,,,-5.33,-3.48,1.85,1.84
NO,10.1038/s41467-021-25394-w,PBDB-T,A4T-16,CCCCC(CC)Cc1ccc(-c2c3cc(-c4ccc(-c5sc(-c6ccc(C)s6)c6c5C(=O)c5c(CC(CC)CCCC)sc(CC(CC)CCCC)c5C6=O)s4)sc3c(-c3ccc(CC(CC)CCCC)s3)c3cc(C)sc23)s1,CCc1cc(CC)c(-c2cc(-c3cc(-c4c(CC)cc(CC)cc4CC)c(-c4sc(/C=C5\C(=O)c6cc(F)c(F)cc6C5=C(C#N)C#N)cc4CC)s3)sc2-c2sc(/C=C3\C(=O)c4cc(F)c(F)cc4C3=C(C#N)C#N)cc2CC)c(CC)c1,0.735,20.9,0.643,9.88,-5.67,-3.96,1.71,,-5.33,-3.48,1.85,1.84
NO,10.1039/C7TA01554B,PBDB-T,ITTIC,CCCCC(CC)Cc1ccc(-c2c3cc(-c4ccc(-c5sc(-c6ccc(C)s6)c6c5C(=O)c5c(CC(CC)CCCC)sc(CC(CC)CCCC)c5C6=O)s4)sc3c(-c3ccc(CC(CC)CCCC)s3)c3cc(C)sc23)s1,CCc1ccc(C2(c3ccc(CC)cc3)c3cc4c(cc3-c3sc5cc(-c6ccc(/C=C7\C(=O)c8ccccc8C7=C(C#N)C#N)s6)sc5c32)C(c2ccc(CC)cc2)(c2ccc(CC)cc2)c2c-4sc3cc(-c4ccc(/C=C5\C(=O)c6ccccc6C5=C(C#N)C#N)s4)sc23)cc1,0.92,15.93,0.62,9.12,-5.28,-3.82,1.46,,-5.33,-3.48,1.85,1.84
NO,10.1038/s41467-019-11001-6,PBDB-T,DOC2C6-2F,CCCCC(CC)Cc1ccc(-c2c3cc(-c4ccc(-c5sc(-c6ccc(C)s6)c6c5C(=O)c5c(CC(CC)CCCC)sc(CC(CC)CCCC)c5C6=O)s4)sc3c(-c3ccc(CC(CC)CCCC)s3)c3cc(C)sc23)s1,CCOc1cc(-c2cc3c(s2)-c2sc(/C=C4\C(=O)c5cc(F)c(F)cc5C4=C(C#N)C#N)cc2C3(CC)CC)c(OCC)cc1-c1cc2c(s1)-c1sc(/C=C3\C(=O)c4cc(F)c(F)cc4C3=C(C#N)C#N)cc1C2(CC)CC,0.85,21.35,0.732,13.24,,,,,-5.33,-3.48,1.85,1.84
NO,10.1038/s41467-019-11001-6,PBDB-T,DOC2C6-IC,CCCCC(CC)Cc1ccc(-c2c3cc(-c4ccc(-c5sc(-c6ccc(C)s6)c6c5C(=O)c5c(CC(CC)CCCC)sc(CC(CC)CCCC)c5C6=O)s4)sc3c(-c3ccc(CC(CC)CCCC)s3)c3cc(C)sc23)s1,CCOc1cc(-c2cc3c(s2)-c2sc(/C=C4\C(=O)c5ccccc5C4=C(C#N)C#N)cc2C3(CC)CC)c(OCC)cc1-c1cc2c(s1)-c1sc(/C=C3\C(=O)c4ccccc4C3=C(C#N)C#N)cc1C2(CC)CC,0.93,18.85,0.633,11.1,,,,,-5.33,-3.48,1.85,1.84
NO,10.1038/s41467-021-24937-5,PBDB-TF,BTP-S9,CCCCC(CC)Cc1sc(-c2c3cc(-c4ccc(-c5sc(-c6ccc(C)s6)c6c5C(=O)c5c(CC(CC)CCCC)sc(CC(CC)CCCC)c5C6=O)s4)sc3c(-c3cc(F)c(CC(CC)CCCC)s3)c3cc(C)sc23)cc1F,CCc1c(/C=C2\C(=O)c3cc(Cl)c(Cl)cc3C2=C(C#N)C#N)sc2c1sc1c3c4nsnc4c4c5sc6c(CC)c(/C=C7\C(=O)c8cc9cc(F)c(F)cc9cc8C7=C(C#N)C#N)sc6c5n(CC)c4c3n(CC)c21,0.846,26.47,0.784,17.56,-5.63,-4.09,1.54,,-5.49,-3.64,1.85,1.8
