Repository: sunyrain/OPV2D

# OPV-DB device data browser

The website presents the published [OPV-DB v2.0.0 dataset](https://doi.org/10.5281/zenodo.23951239).

| Collection | Observations | Source DOIs |
|---|---:|---:|
| [Standard binary](https://sunyrain.github.io/OPV2D/) | 32,778 | 7,360 |
| [Standard ternary](https://sunyrain.github.io/OPV2D/ternary.html) | 2,588 | 461 |
| [Indoor photovoltaics](https://sunyrain.github.io/OPV2D/indoor.html) | 1,678 | 166 |

The primary binary collection has two nested subsets: 27,863 strict-performance
records and 19,299 strict-molecular records. Ternary and indoor collections have
partial literature coverage; records can overlap across topics.

File: Active_Database.csv (part 25 of 26)
Checked,DOI,Donor,Acceptor,Donor SMILES,Acceptor SMILES,Voc,Jsc,FF,PCE,HOMO_A,LUMO_A,Ehl_A,Eg_A,HOMO_D,LUMO_D,Ehl_D,Eg_D
NO,10.1038/s41467-021-24937-5,PBDB-TF,BTP-S7,CCCCC(CC)Cc1sc(-c2c3cc(-c4ccc(-c5sc(-c6ccc(C)s6)c6c5C(=O)c5c(CC(CC)CCCC)sc(CC(CC)CCCC)c5C6=O)s4)sc3c(-c3cc(F)c(CC(CC)CCCC)s3)c3cc(C)sc23)cc1F,CCc1c(/C=C2\C(=O)c3cc4cc(F)c(F)cc4cc3C2=C(C#N)C#N)sc2c1sc1c3c4nsnc4c4c5sc6c(CC)c(/C=C7\C(=O)c8cc9cc(F)c(F)cc9cc8C7=C(C#N)C#N)sc6c5n(CC)c4c3n(CC)c21,0.861,25.92,0.751,16.76,-5.52,-4.08,1.44,,-5.49,-3.64,1.85,1.8
NO,10.1038/s41467-021-25394-w,PBDB-TF,A4T-23,CCCCC(CC)Cc1sc(-c2c3cc(-c4ccc(-c5sc(-c6ccc(C)s6)c6c5C(=O)c5c(CC(CC)CCCC)sc(CC(CC)CCCC)c5C6=O)s4)sc3c(-c3cc(F)c(CC(CC)CCCC)s3)c3cc(C)sc23)cc1F,CCc1cc(/C=C2\C(=O)c3cc(F)c(F)cc3C2=C(C#N)C#N)sc1-c1sc(-c2cc(-c3c(C)cc(C)cc3C)c(-c3sc(/C=C4\C(=O)c5cc(F)c(F)cc5C4=C(C#N)C#N)cc3CC)s2)cc1-c1c(C)cc(C)cc1C,0.87,21,0.568,10.4,-5.63,-3.98,1.65,,-5.49,-3.64,1.85,1.8
NO,10.1038/s41467-021-25394-w,PBDB-TF,A4T-21,CCCCC(CC)Cc1sc(-c2c3cc(-c4ccc(-c5sc(-c6ccc(C)s6)c6c5C(=O)c5c(CC(CC)CCCC)sc(CC(CC)CCCC)c5C6=O)s4)sc3c(-c3cc(F)c(CC(CC)CCCC)s3)c3cc(C)sc23)cc1F,CCc1cc(/C=C2\C(=O)c3cc(F)c(F)cc3C2=C(C#N)C#N)sc1-c1sc(-c2cc(-c3ccccc3)c(-c3sc(/C=C4\C(=O)c5cc(F)c(F)cc5C4=C(C#N)C#N)cc3CC)s2)cc1-c1ccccc1,0.936,5.55,0.303,1.57,-5.89,-3.92,1.97,,-5.49,-3.64,1.85,1.8
NO,10.1038/s41467-021-25394-w,PBDB-TF,A4T-16,CCCCC(CC)Cc1sc(-c2c3cc(-c4ccc(-c5sc(-c6ccc(C)s6)c6c5C(=O)c5c(CC(CC)CCCC)sc(CC(CC)CCCC)c5C6=O)s4)sc3c(-c3cc(F)c(CC(CC)CCCC)s3)c3cc(C)sc23)cc1F,CCc1cc(CC)c(-c2cc(-c3cc(-c4c(CC)cc(CC)cc4CC)c(-c4sc(/C=C5\C(=O)c6cc(F)c(F)cc6C5=C(C#N)C#N)cc4CC)s3)sc2-c2sc(/C=C3\C(=O)c4cc(F)c(F)cc4C3=C(C#N)C#N)cc2CC)c(CC)c1,0.876,21.8,0.798,15.2,-5.67,-3.96,1.71,,-5.49,-3.64,1.85,1.8
NO,10.1021/jacs.8b13653,PBDB-TF,ITIC-6F,CCCCC(CC)Cc1sc(-c2c3cc(-c4ccc(-c5sc(-c6ccc(C)s6)c6c5C(=O)c5c(CC(CC)CCCC)sc(CC(CC)CCCC)c5C6=O)s4)sc3c(-c3cc(F)c(CC(CC)CCCC)s3)c3cc(C)sc23)cc1F,CCc1ccc(C2(c3ccc(CC)cc3)c3cc4c(cc3-c3sc5cc(/C=C6\C(=O)c7c(cc(F)c(F)c7F)C6=C(C#N)C#N)sc5c32)C(c2ccc(CC)cc2)(c2ccc(CC)cc2)c2c-4sc3cc(/C=C4\C(=O)c5c(cc(F)c(F)c5F)C4=C(C#N)C#N)sc23)cc1,0.82,21.6,0.674,11.89,-5.78,-4.16,1.62,1.51,-5.49,-3.64,1.85,1.8
NO,10.1021/jacs.8b13653,PBDB-TF,ITIC-3F,CCCCC(CC)Cc1sc(-c2c3cc(-c4ccc(-c5sc(-c6ccc(C)s6)c6c5C(=O)c5c(CC(CC)CCCC)sc(CC(CC)CCCC)c5C6=O)s4)sc3c(-c3cc(F)c(CC(CC)CCCC)s3)c3cc(C)sc23)cc1F,CCc1ccc(C2(c3ccc(CC)cc3)c3cc4c(cc3-c3sc5cc(/C=C6\C(=O)c7ccccc7C6=C(C#N)C#N)sc5c32)C(c2ccc(CC)cc2)(c2ccc(CC)cc2)c2c-4sc3cc(/C=C4\C(=O)c5c(cc(F)c(F)c5F)C4=C(C#N)C#N)sc23)cc1,0.89,19.4,0.665,11.44,-5.73,-4.12,1.61,1.54,-5.49,-3.64,1.85,1.8
NO,10.1021/jacs.8b13653,PBDB-TF,ITIC-2F_aldrich,CCCCC(CC)Cc1sc(-c2c3cc(-c4ccc(-c5sc(-c6ccc(C)s6)c6c5C(=O)c5c(CC(CC)CCCC)sc(CC(CC)CCCC)c5C6=O)s4)sc3c(-c3cc(F)c(CC(CC)CCCC)s3)c3cc(C)sc23)cc1F,CCc1ccc(C2(c3ccc(CC)cc3)c3cc4c(cc3-c3sc5cc(/C=C6\C(=O)c7ccccc7C6=C(C#N)C#N)sc5c32)C(c2ccc(CC)cc2)(c2ccc(CC)cc2)c2c-4sc3cc(/C=C4\C(=O)c5cc(F)c(F)cc5C4=C(C#N)C#N)sc23)cc1,0.92,17.3,0.657,10.38,,,,,-5.49,-3.64,1.85,1.8
NO,10.1038/s41566-019-0573-5,PBDB-TF,Y11,CCCCC(CC)Cc1sc(-c2c3cc(-c4ccc(-c5sc(-c6ccc(C)s6)c6c5C(=O)c5c(CC(CC)CCCC)sc(CC(CC)CCCC)c5C6=O)s4)sc3c(-c3cc(F)c(CC(CC)CCCC)s3)c3cc(C)sc23)cc1F,CCn1nc2c(n1)c1c3sc4cc(/C=C5\C(=O)c6cc(F)c(F)cc6C5=C(C#N)C#N)sc4c3n(CC)c1c1c2c2sc3cc(/C=C4\C(=O)c5cc(F)c(F)cc5C4=C(C#N)C#N)sc3c2n1CC,0.833,26.74,0.743,16.54,,,,,-5.49,-3.64,1.85,1.8
NO,10.1038/s41467-019-10098-z,PBDB-TF,PTIC,CCCCC(CC)Cc1sc(-c2c3cc(-c4ccc(-c5sc(-c6ccc(C)s6)c6c5C(=O)c5c(CC(CC)CCCC)sc(CC(CC)CCCC)c5C6=O)s4)sc3c(-c3cc(F)c(CC(CC)CCCC)s3)c3cc(C)sc23)cc1F,CCOc1cc(-c2cc(CC)c(/C=C3\C(=O)c4cc(F)c(F)cc4C3=C(C#N)C#N)s2)c(OCC)cc1-c1cc(CC)c(/C=C2\C(=O)c3cc(F)c(F)cc3C2=C(C#N)C#N)s1,0.93,16.73,0.66,10.27,-5.59,-3.81,1.78,1.53,-5.49,-3.64,1.85,1.8
NO,10.1038/s41467-019-10098-z,PBDB-TF,PTICO,CCCCC(CC)Cc1sc(-c2c3cc(-c4ccc(-c5sc(-c6ccc(C)s6)c6c5C(=O)c5c(CC(CC)CCCC)sc(CC(CC)CCCC)c5C6=O)s4)sc3c(-c3cc(F)c(CC(CC)CCCC)s3)c3cc(C)sc23)cc1F,CCOc1cc(-c2cc(OCC)c(/C=C3\C(=O)c4cc(F)c(F)cc4C3=C(C#N)C#N)s2)c(OCC)cc1-c1cc(OCC)c(/C=C2\C(=O)c3cc(F)c(F)cc3C2=C(C#N)C#N)s1,1.01,12.6,0.52,6.62,-5.48,-3.66,1.82,1.56,-5.49,-3.64,1.85,1.8
NO,10.1038/s41467-019-10098-z,PBDB-TF,PTICH,CCCCC(CC)Cc1sc(-c2c3cc(-c4ccc(-c5sc(-c6ccc(C)s6)c6c5C(=O)c5c(CC(CC)CCCC)sc(CC(CC)CCCC)c5C6=O)s4)sc3c(-c3cc(F)c(CC(CC)CCCC)s3)c3cc(C)sc23)cc1F,CCOc1cc(-c2ccc(/C=C3\C(=O)c4cc(F)c(F)cc4C3=C(C#N)C#N)s2)c(OCC)cc1-c1ccc(/C=C2\C(=O)c3cc(F)c(F)cc3C2=C(C#N)C#N)s1,0.92,8.22,0.54,4.08,-5.62,-3.8,1.82,1.6,-5.49,-3.64,1.85,1.8
NO,10.1039/C7QM00025A,PTPDBDT,F-ITIC,CCCCCCCCN1C(=O)c2c(C)sc(-c3cc4c(-c5ccc(CC(CC)CCCC)s5)c5sc(C)cc5c(-c5ccc(CC(CC)CCCC)s5)c4s3)c2C1=O,CCc1ccc(C2(c3ccc(CC)cc3)c3cc4c(cc3-c3sc5cc(/C=C6\C(=O)c7ccc(F)cc7C6=C(C#N)C#N)sc5c32)C(c2ccc(CC)cc2)(c2ccc(CC)cc2)c2c-4sc3cc(/C=C4\C(=O)c5ccc(F)cc5C4=C(C#N)C#N)sc23)cc1,0.94,14.1,0.66,8.8,-5.65,-4.09,1.56,,-5.6,-3.75,1.85,1.85
NO,10.1039/C7QM00025A,PTPDBDT,H-ITIC,CCCCCCCCN1C(=O)c2c(C)sc(-c3cc4c(-c5ccc(CC(CC)CCCC)s5)c5sc(C)cc5c(-c5ccc(CC(CC)CCCC)s5)c4s3)c2C1=O,CCc1ccc(C2(c3ccc(CC)cc3)c3cc4c(cc3-c3sc5cc(/C=C6\C(=O)c7ccccc7C6=C(C#N)C#N)sc5c32)C(c2ccc(CC)cc2)(c2ccc(CC)cc2)c2c-4sc3cc(/C=C4\C(=O)c5ccccc5C4=C(C#N)C#N)sc23)cc1,1.04,10.6,0.58,6.4,-5.61,-4.02,1.59,,-5.6,-3.75,1.85,1.85
NO,10.1039/C8TA05207G,PBF-SF,IT-4F,CCc1ccc(-c2c3cc(-c4c(F)cc(-c5cc6c(s5)-c5sc(-c7cc(F)c(-c8cc9c(-c%10ccc(CC)s%10)c%10sc(-c%11c(F)cc(-c%12cc%13c(s%12)-c%12sc(-c%14cc(F)c(-c%15cc%16c(-c%17ccc(CC)s%17)c%17sc(-c%18c(F)cc(-c%19cc%20c(s%19)-c%19sc(-c%21cc(F)cc%22nsnc%21%22)cc%19[Si]%20(CC)CC)c%19nsnc%18%19)cc%17c(-c%17ccc(CC)s%17)c%16s%15)c%15nsnc%14%15)cc%12[Si]%13(CC)CC)c%12nsnc%11%12)cc%10c(-c%10ccc(CC)s%10)c9s8)c8nsnc78)cc5[Si]6(CC)CC)c5nsnc45)sc3c(-c3ccc(CC)s3)c3ccsc23)s1,CCCCCCc1ccc(C2(c3ccc(CCCCCC)cc3)c3cc4c(cc3-c3sc5cc(/C=C6\C(=O)c7cc(F)c(F)cc7C6=C(C#N)C#N)sc5c32)C(c2ccc(CCCCCC)cc2)(c2ccc(CCCCCC)cc2)c2c-4sc3cc(/C=C4\C(=O)c5cc(F)c(F)cc5C4=C(C#N)C#N)sc23)cc1,0.8,21.53,0.606,10.51,-5.66,-4.14,1.52,1.53,-5.46,-3.58,1.88,
NO,10.1039/c3cc42293c,P3HT,FEHIDT,CCCCCCc1cc(C)sc1C,CCC1(CC)c2cc(-c3ccc(C=C4C(=O)c5ccccc5C4=O)s3)ccc2-c2ccc(-c3ccc(C=C4C(=O)c5ccccc5C4=O)s3)cc21,0.95,3.82,0.67,2.43,-5.95,-3.95,2,,-5.01,-3.12,1.89,
NO,10.1038/s41427-018-0088-4,P3HT,FNTz-Teh-FA,CCCCCCc1cc(C)sc1C,CCc1cc(-c2c(F)c3c4nsnc4c(-c4cc(CC)c(-c5ccc6c7c(cccc57)-c5cc7c(cc5-6)C(=O)N(CC)C7=O)s4)c(F)c3c3nsnc23)sc1-c1ccc2c3c(cccc13)-c1cc3c(cc1-2)C(=O)N(CC)C3=O,0.89,5.81,0.6,3.12,-6.17,-3.55,2.62,2.08,-5.01,-3.12,1.89,
NO,10.1038/s41427-018-0088-4,P3HT,NTz-Teh-FA,CCCCCCc1cc(C)sc1C,CCc1cc(-c2cc3c(cc(-c4cc(CC)c(-c5ccc6c7c(cccc57)-c5cc7c(cc5-6)C(=O)N(CC)C7=O)s4)c4nsnc43)c3nsnc23)sc1-c1ccc2c3c(cccc13)-c1cc3c(cc1-2)C(=O)N(CC)C3=O,0.95,2.13,0.53,1.06,-6.06,-3.38,2.68,2.13,-5.01,-3.12,1.89,
NO,10.1021/jp5093674,P3HT,B-PDI-B,CCCCCCc1cc(C)sc1C,CCc1ccc(-c2c3cc(-c4cc5c6c(ccc7c8c(-c9cc%10c(-c%11ccc(CC)s%11)c%11sccc%11c(-c%11ccc(CC)s%11)c%10s9)cc9c%10c(ccc(c4c67)c%108)C(=O)N(CC)C9=O)C(=O)N(CC)C5=O)sc3c(-c3ccc(CC)s3)c3ccsc23)s1,0.61,5.3,0.51,1.66,-5.57,-3.95,1.62,,-5.01,-3.12,1.89,
NO,10.1039/C5EE02477C,P3HT,IDT-2BR,CCCCCCc1cc(C)sc1C,CCc1ccc(C2(c3ccc(CC)cc3)c3cc4c(cc3-c3sc(-c5ccc(/C=C6\SC(=S)N(CC)C6=O)c6nsnc56)cc32)C(c2ccc(CC)cc2)(c2ccc(CC)cc2)c2cc(-c3ccc(/C=C5\SC(=S)N(CC)C5=O)c5nsnc35)sc2-4)cc1,0.84,8.91,0.681,5.12,-5.52,-3.69,1.83,,-5.01,-3.12,1.89,
NO,10.1039/C8QM00461G,P3HT,P-IDTzR,CCCCCCc1cc(C)sc1C,CCc1ccc(C2(c3ccc(CC)cc3)c3cc4c(cc3-c3sc(-c5ncc(/C=C6/SC(=S)N(CC)C6=O)s5)cc32)C(c2ccc(CC)cc2)(c2ccc(CC)cc2)c2cc(-c3ncc(/C=C5/SC(=S)N(CC)C5=O)s3)sc2-4)cc1,1.02,9,0.546,5.01,-5.31,-3.42,1.89,1.89,-5.01,-3.12,1.89,
NO,10.1038/nmat4797,P3HT,IDTBR,CCCCCCc1cc(C)sc1C,CCN1C(=O)/C(=C/c2ccc(-c3cc4c(s3)-c3cc5c(cc3C4(CC)CC)-c3sc(-c4ccc(/C=C6\SC(=S)N(CC)C6=O)c6nsnc46)cc3C5(CC)CC)c3nsnc23)SC1=S,0.82,13.9,0.6,6.3,-5.63,-3.8,1.83,,-5.01,-3.12,1.89,
NO,10.1039/C4CC01695E,P3HT,Flu-RH,CCCCCCc1cc(C)sc1C,CCN1C(=O)/C(=C/c2ccc(-c3ccc4c(c3)C(CC)(CC)c3cc(-c5ccc(/C=C6\SC(=S)N(CC)C6=O)s5)ccc3-4)s2)SC1=S,1.03,5.7,0.52,3.08,-5.58,-3.53,2.05,2.1,-5.01,-3.12,1.89,
NO,10.1039/C4CC01695E,P3HT,Cz-RH,CCCCCCc1cc(C)sc1C,CCN1C(=O)/C(=C/c2ccc(-c3ccc4c5ccc(-c6ccc(/C=C7\SC(=S)N(CC)C7=O)s6)cc5n(CC)c4c3)s2)SC1=S,1.03,4.69,0.53,2.56,-5.53,-3.5,2.03,2.05,-5.01,-3.12,1.89,
NO,10.1039/C8QM00461G,P3HT,H-IDTzR,CCCCCCc1cc(C)sc1C,CCN1C(=O)/C(=C\c2cnc(-c3cc4c(s3)-c3cc5c(cc3C4(CC)CC)-c3sc(-c4ncc(/C=C6/SC(=S)N(CC)C6=O)s4)cc3C5(CC)CC)s2)SC1=S,1.04,6.67,0.525,3.53,-5.31,-3.44,1.87,1.87,-5.01,-3.12,1.89,
NO,10.1039/C4RA09668A,P3HT,N6b,CCCCCCc1cc(C)sc1C,CCN1C(=O)C2=C(c3ccc(-c4ccc(-c5ccc(C6=C7C(=O)N(CC)C(c8cccs8)=C7C(=O)N6CC)s5)c5nsnc45)s3)N(CC)C(=O)C2=C1c1cccs1,1.08,2.06,0.52,1.16,-5.06,-3.71,1.35,,-5.01,-3.12,1.89,
NO,10.1039/C6TA00056H,P3HT,F8-DPPTCN,CCCCCCc1cc(C)sc1C,CCN1C(=O)C2=C(c3ccc(-c4ccc(C#N)s4)s3)N(CC)C(=O)C2=C1c1ccc(-c2ccc3c(c2)C(CC)(CC)c2cc(-c4ccc(C5=C6C(=O)N(CC)C(c7ccc(-c8ccc(C#N)s8)s7)=C6C(=O)N5CC)s4)ccc2-3)s1,0.97,6.25,0.39,2.37,,,,,-5.01,-3.12,1.89,
NO,10.1039/C7QM00084G,P3HT,H1,CCCCCCc1cc(C)sc1C,CCN1C(=O)C2=C(c3ccc(-c4ccc5c(c4)C(=C4c6cc(-c7ccc(C8=C9C(=O)N(CC)C(c%10cccs%10)=C9C(=O)N8CC)s7)ccc6-c6ccc(-c7ccc(C8=C9C(=O)N(CC)C(c%10cccs%10)=C9C(=O)N8CC)s7)cc64)c4cc(-c6ccc(C7=C8C(=O)N(CC)C(c9cccs9)=C8C(=O)N7CC)s6)ccc4-5)s3)N(CC)C(=O)C2=C1c1cccs1,1.17,7.74,0.6,5.4,-5.51,-3.84,1.67,1.67,-5.01,-3.12,1.89,
NO,10.1039/C6NJ03938C,P3HT,DPP-FN-DPP,CCCCCCc1cc(C)sc1C,CCN1C(=O)C2=C(c3ccc(-c4ccc5c(c4)C(=O)c4cc(-c6ccc(C7=C8C(=O)N(CC)C(c9cccs9)=C8C(=O)N7CC)s6)ccc4-5)s3)N(CC)C(=O)C2=C1c1cccs1,0.97,3.2,0.372,1.2,-5.56,-3.81,1.75,1.75,-5.01,-3.12,1.89,
NO,10.1039/C4TA06035K,P3HT,F(DPP)2B2,CCCCCCc1cc(C)sc1C,CCN1C(=O)C2=C(c3ccc(-c4ccc5c(c4)C(CC)(CC)c4cc(-c6ccc(C7=C8C(=O)N(CC)C(c9ccc(-c%10ccccc%10)s9)=C8C(=O)N7CC)s6)ccc4-5)s3)N(CC)C(=O)C2=C1c1ccc(-c2ccccc2)s1,1.18,5.35,0.5,3.17,-5.21,-3.39,1.82,1.82,-5.01,-3.12,1.89,
NO,10.1039/C6RA01558A,P3HT,N7,CCCCCCc1cc(C)sc1C,CCN1C(=O)C2=C(c3ccc(-c4ccc5c6ccc(-c7ccc(C8=C9C(=O)N(CC)C(c%10cccs%10)=C9C(=O)N8CC)s7)cc6n(CC)c5c4)s3)N(CC)C(=O)C2=C1c1cccs1,1.17,3.16,0.62,2.3,-5.56,-3.74,1.82,,-5.01,-3.12,1.89,
NO,10.1039/c3cc47289b,P3HT,Th-PhCHO,CCCCCCc1cc(C)sc1C,CCN1C(=O)c2c(c(-c3cccs3)c3c(c2-c2cccs2)-c2cccc4c(-c5ccc(CO)cc5)ccc-3c24)C1=O,1.03,5.14,0.45,2.4,,,,,-5.01,-3.12,1.89,
NO,10.1039/C7CC03122J,P3HT,N3_srivani,CCCCCCc1cc(C)sc1C,CCN1C(=O)c2cc(-c3ccc(/C=C4/SC(=S)N(CC)C4=O)s3)c3c4c(cc(-c5ccc(/C=C6/SC(=S)N(CC)C6=O)s5)c(c24)C1=O)C(=O)N(CC)C3=O,0.87,8.87,0.6,4.62,-5.87,-3.9,1.97,,-5.01,-3.12,1.89,
NO,10.1039/c3cp51475g,P3HT,BisPDI-T-di-EG,CCCCCCc1cc(C)sc1C,CCN1C(=O)c2ccc3c4c(-c5ccc(-c6cc7c8c(cc(OCOC)c9c%10c(OCOC)cc%11c%12c(ccc(c6c89)c%12%10)C(=O)N(CC)C%11=O)C(=O)N(CC)C7=O)s5)cc5c6c(cc(OCOC)c(c7c(OCOC)cc(c2c37)C1=O)c64)C(=O)N(CC)C5=O,0.67,3.83,0.6,1.54,-5.57,-3.84,1.73,,-5.01,-3.12,1.89,
NO,10.1039/C8CC01779D,P3HT,N10,CCCCCCc1cc(C)sc1C,CCN1C(=O)c2ccc3c4c(ccc(c24)C1=O)C(=O)N(c1ccc(-c2ccc(-c4cc5c6c(c(-c7ccc(-c8ccc(N9C(=O)c%10ccc%11c%12c(ccc(c%10%12)C9=O)C(=O)N(CC)C%11=O)cc8)s7)cc7c6c4C(=O)N(CC)C7=O)C(=O)N(CC)C5=O)s2)cc1)C3=O,0.99,12.08,0.64,7.65,-5.7,-4.15,1.55,,-5.01,-3.12,1.89,
NO,10.1021/jacs.8b02695,PDTB-EF-T,IT-4F,CCOC(=O)c1ccsc1-c1ccc(-c2sc(-c3cc4c(-c5cc(F)c(SCC)s5)c5sc(-c6cc(C(=O)OCC)c(-c7ccc(-c8sc(-c9cc%10c(-c%11cc(F)c(SCC)s%11)c%11sc(-c%12cc(C(=O)OCC)c(-c%13ccc(-c%14sc(-c%15cc%16c(-c%17cc(F)c(SCC)s%17)c%17sccc%17c(-c%17cc(F)c(SCC)s%17)c%16s%15)cc%14C(=O)OCC)s%13)s%12)cc%11c(-c%11cc(F)c(SCC)s%11)c%10s9)cc8C(=O)OCC)s7)s6)cc5c(-c5cc(F)c(SCC)s5)c4s3)cc2C(=O)OCC)s1,CCCCCCc1ccc(C2(c3ccc(CCCCCC)cc3)c3cc4c(cc3-c3sc5cc(/C=C6\C(=O)c7cc(F)c(F)cc7C6=C(C#N)C#N)sc5c32)C(c2ccc(CCCCCC)cc2)(c2ccc(CCCCCC)cc2)c2c-4sc3cc(/C=C4\C(=O)c5cc(F)c(F)cc5C4=C(C#N)C#N)sc23)cc1,0.9,20.73,0.76,14.2,-5.66,-4.14,1.52,1.53,-5.5,-3.59,1.91,1.93
NO,10.1038/s41467-021-25394-w,PTO2,A4T-16,CCOC(=O)c1ccsc1-c1cc2c(-c3cc(F)c(CC)s3)c3sc(-c4cc(C(=O)OCC)c(-c5cc6c(-c7cc(F)c(CC)s7)c7sc(-c8cc(C(=O)OCC)c(-c9cc%10c(-c%11cc(F)c(CC)s%11)c%11sccc%11c(-c%11cc(F)c(CC)s%11)c%10s9)s8)cc7c(-c7cc(F)c(CC)s7)c6s5)s4)cc3c(-c3cc(F)c(CC)s3)c2s1,CCc1cc(CC)c(-c2cc(-c3cc(-c4c(CC)cc(CC)cc4CC)c(-c4sc(/C=C5\C(=O)c6cc(F)c(F)cc6C5=C(C#N)C#N)cc4CC)s3)sc2-c2sc(/C=C3\C(=O)c4cc(F)c(F)cc4C3=C(C#N)C#N)cc2CC)c(CC)c1,0.952,18.7,0.665,11.8,-5.67,-3.96,1.71,,-5.59,-3.67,1.92,
NO,10.1021/jacs.8b12937,PTO2,IT-4F,CCOC(=O)c1ccsc1-c1cc2c(-c3cc(F)c(CC)s3)c3sc(-c4cc(C(=O)OCC)c(-c5cc6c(-c7cc(F)c(CC)s7)c7sc(-c8cc(C(=O)OCC)c(-c9cc%10c(-c%11cc(F)c(CC)s%11)c%11sccc%11c(-c%11cc(F)c(CC)s%11)c%10s9)s8)cc7c(-c7cc(F)c(CC)s7)c6s5)s4)cc3c(-c3cc(F)c(CC)s3)c2s1,CCCCCCc1ccc(C2(c3ccc(CCCCCC)cc3)c3cc4c(cc3-c3sc5cc(/C=C6\C(=O)c7cc(F)c(F)cc7C6=C(C#N)C#N)sc5c32)C(c2ccc(CCCCCC)cc2)(c2ccc(CCCCCC)cc2)c2c-4sc3cc(/C=C4\C(=O)c5cc(F)c(F)cc5C4=C(C#N)C#N)sc23)cc1,0.91,21.5,0.75,14.7,-5.66,-4.14,1.52,1.53,-5.59,-3.67,1.92,
NO,10.1039/C7TA02486J,HFQx-T,ITTC,CCCCC(CC)COc1c(F)cc(-c2nc3c(-c4ccc(C)s4)c(F)c(F)c(-c4ccc(-c5cc6c(-c7ccc(CC(CC)CCCC)s7)c7sc(C)cc7c(-c7ccc(CC(CC)CCCC)s7)c6s5)s4)c3nc2-c2cc(F)c(OCC(CC)CCCC)c(F)c2)cc1F,CCc1ccc(C2(c3ccc(CC)cc3)c3cc4c(cc3-c3sc5cc(/C=C6\C(=O)c7cscc7C6=C(C#N)C#N)sc5c32)C(c2ccc(CC)cc2)(c2ccc(CC)cc2)c2c-4sc3cc(/C=C4\C(=O)c5cscc5C4=C(C#N)C#N)sc23)cc1,0.88,16.49,0.71,10.4,-5.49,-3.85,1.64,1.61,-5.44,-3.5,1.94,1.76
NO,10.1038/s41467-021-25394-w,J52-2F,A4T-16,CCCCCCC(CCC)Cn1nc2c(-c3cccs3)c(F)c(F)c(-c3ccc(-c4cc5c(-c6cc(F)c(CC(CC)CCCC)s6)c6sccc6c(-c6cc(F)c(CC(CC)CCCC)s6)c5s4)s3)c2n1,CCc1cc(CC)c(-c2cc(-c3cc(-c4c(CC)cc(CC)cc4CC)c(-c4sc(/C=C5\C(=O)c6cc(F)c(F)cc6C5=C(C#N)C#N)cc4CC)s3)sc2-c2sc(/C=C3\C(=O)c4cc(F)c(F)cc4C3=C(C#N)C#N)cc2CC)c(CC)c1,0.821,18.1,0.699,10.4,-5.67,-3.96,1.71,,-5.36,-3.42,1.94,
NO,10.1039/C8TA05376F,PFBZ,N2200,CCCCCCCCC(CCCCCC)Cn1nc2c(-c3ccc(C)s3)c(F)c(F)c(-c3ccc(-c4cc5c(-c6cc(F)c(CC(CC)CCCC)s6)c6sc(C)cc6c(-c6cc(F)c(CC(CC)CCCC)s6)c5s4)s3)c2n1,CCN1C(=O)c2ccc3c4c(c(-c5ccc(-c6ccc(-c7cc8c9c(c(-c%10ccc(-c%11ccc(-c%12cc%13c%14c(c(-c%15ccc(-c%16cccs%16)s%15)cc%15c%14c%12C(=O)N(CC)C%15=O)C(=O)N(CC)C%13=O)s%11)s%10)cc%10c9c7C(=O)N(CC)C%10=O)C(=O)N(CC)C8=O)s6)s5)cc(c24)C1=O)C(=O)N(CC)C3=O,0.9,13.5,0.67,8.1,-5.71,-4.02,1.69,,-5.36,-3.42,1.94,
NO,10.1039/C6TA03288E,PBT-TTz,ITIC,CCc1csc(-c2nc3sc(-c4cc(CC)c(-c5cc6c(-c7ccc(CC)s7)c7sc(-c8sc(-c9nc%10sc(-c%11cc(CC)c(-c%12cc%13c(-c%14ccc(CC)s%14)c%14sc(-c%15sc(-c%16nc%17sc(-c%18cc(CC)c(-c%19cc%20c(-c%21ccc(CC)s%21)c%21sccc%21c(-c%21ccc(CC)s%21)c%20s%19)s%18)nc%17s%16)cc%15CC)cc%14c(-c%14ccc(CC)s%14)c%13s%12)s%11)nc%10s9)cc8CC)cc7c(-c7ccc(CC)s7)c6s5)s4)nc3s2)c1,CCCCCCc1ccc(C2(c3ccc(CCCCCC)cc3)c3cc4c(cc3-c3sc5cc(/C=C6\C(=O)c7ccccc7C6=C(C#N)C#N)sc5c32)C(c2ccc(CCCCCC)cc2)(c2ccc(CCCCCC)cc2)c2c-4sc3cc(/C=C4\C(=O)c5ccccc5C4=C(C#N)C#N)sc23)cc1,0.949,11.49,0.657,7.16,-5.49,-3.83,1.66,1.59,-5.41,-3.46,1.95,1.95
NO,10.1039/C6TA03288E,PBT-S-TTz,ITIC,CCSc1ccc(-c2c3cc(-c4sc(-c5nc6sc(-c7cc(CC)c(-c8cc9c(-c%10ccc(SCC)s%10)c%10sc(-c%11sc(-c%12nc%13sc(-c%14cc(CC)c(-c%15cc%16c(-c%17ccc(SCC)s%17)c%17sc(-c%18sc(-c%19nc%20sc(-c%21cc(CC)cs%21)nc%20s%19)cc%18CC)cc%17c(-c%17ccc(SCC)s%17)c%16s%15)s%14)nc%13s%12)cc%11CC)cc%10c(-c%10ccc(SCC)s%10)c9s8)s7)nc6s5)cc4CC)sc3c(-c3ccc(SCC)s3)c3ccsc23)s1,CCCCCCc1ccc(C2(c3ccc(CCCCCC)cc3)c3cc4c(cc3-c3sc5cc(/C=C6\C(=O)c7ccccc7C6=C(C#N)C#N)sc5c32)C(c2ccc(CCCCCC)cc2)(c2ccc(CCCCCC)cc2)c2c-4sc3cc(/C=C4\C(=O)c5ccccc5C4=C(C#N)C#N)sc23)cc1,0.971,14.93,0.567,8.22,-5.49,-3.83,1.66,1.59,-5.45,-3.5,1.95,1.95
NO,10.1039/C8TA07134A,PBDTTAZ-NaPh,ITIC,CCSc1ccc(-c2c3ccsc3c(-c3ccc4ccccc4c3)c3cc(-c4ccc(-c5c(F)c(F)c(-c6ccc(-c7cc8c(-c9ccc(SCC)s9)c9sc(-c%10ccc(-c%11c(F)c(F)c(-c%12ccc(-c%13cc%14c(-c%15ccc(SCC)s%15)c%15sc(-c%16ccc(-c%17c(F)c(F)c(-c%18cccs%18)c%18nn(CC)nc%17%18)s%16)cc%15c(-c%15ccc%16ccccc%16c%15)c%14s%13)s%12)c%12nn(CC)nc%11%12)s%10)cc9c(-c9ccc%10ccccc%10c9)c8s7)s6)c6nn(CC)nc56)s4)sc23)s1,CCCCCCc1ccc(C2(c3ccc(CCCCCC)cc3)c3cc4c(cc3-c3sc5cc(/C=C6\C(=O)c7ccccc7C6=C(C#N)C#N)sc5c32)C(c2ccc(CCCCCC)cc2)(c2ccc(CCCCCC)cc2)c2c-4sc3cc(/C=C4\C(=O)c5ccccc5C4=C(C#N)C#N)sc23)cc1,0.936,18.21,0.678,11.56,-5.49,-3.83,1.66,1.59,-5.44,-3.49,1.95,
NO,10.1039/C8EE03608J,PBN-S,IT-4F,CCSc1cc2c(cc1SCC)C(=O)c1c(-c3ccc(-c4cc5c(-c6cc(F)c(CC)s6)c6sc(-c7ccc(-c8sc(-c9ccc(-c%10cc%11c(-c%12cc(F)c(CC)s%12)c%12sc(-c%13ccc(-c%14sc(-c%15ccc(-c%16cc%17c(-c%18cc(F)c(CC)s%18)c%18sccc%18c(-c%18cc(F)c(CC)s%18)c%17s%16)s%15)c%15c%14C(=O)c%14cc(SCC)c(SCC)cc%14C%15=O)s%13)cc%12c(-c%12cc(F)c(CC)s%12)c%11s%10)s9)c9c8C(=O)c8cc(SCC)c(SCC)cc8C9=O)s7)cc6c(-c6cc(F)c(CC)s6)c5s4)s3)sc(-c3cccs3)c1C2=O,CCCCCCc1ccc(C2(c3ccc(CCCCCC)cc3)c3cc4c(cc3-c3sc5cc(/C=C6\C(=O)c7cc(F)c(F)cc7C6=C(C#N)C#N)sc5c32)C(c2ccc(CCCCCC)cc2)(c2ccc(CCCCCC)cc2)c2c-4sc3cc(/C=C4\C(=O)c5cc(F)c(F)cc5C4=C(C#N)C#N)sc23)cc1,0.891,21.03,0.699,13.1,-5.66,-4.14,1.52,1.53,-5.48,-3.52,1.96,
NO,10.1038/ncomms13094,PTFB-P,ITIC,CCc1csc(-c2c(F)c(F)c(-c3cc(CC)c(-c4ccc(-c5cc(F)c(-c6ccc(-c7sc(-c8c(F)c(F)c(-c9cc(CC)c(-c%10ccc(-c%11cc(F)c(-c%12ccc(-c%13sc(-c%14c(F)c(F)c(-c%15cc(CC)c(-c%16ccc(-c%17cc(F)c(-c%18cccs%18)cc%17F)s%16)s%15)c%15nn(CC)nc%14%15)cc%13CC)s%12)cc%11F)s%10)s9)c9nn(CC)nc89)cc7CC)s6)cc5F)s4)s3)c3nn(CC)nc23)c1,CCCCCCc1ccc(C2(c3ccc(CCCCCC)cc3)c3cc4c(cc3-c3sc5cc(/C=C6\C(=O)c7ccccc7C6=C(C#N)C#N)sc5c32)C(c2ccc(CCCCCC)cc2)(c2ccc(CCCCCC)cc2)c2c-4sc3cc(/C=C4\C(=O)c5ccccc5C4=C(C#N)C#N)sc23)cc1,0.92,12.8,0.65,7.85,-5.49,-3.83,1.66,1.59,-5.32,-3.33,1.99,
NO,10.1039/C6EE00315J,J51,IDSe-T-IC,CCCCCCCCC(CCCCCC)Cc1ccc(-c2c3cc(-c4ccc(-c5c(F)c(F)c(-c6ccc(C)s6)c6nn(CCCCCCCC)nc56)s4)sc3c(-c3ccc(CC(CCCCCC)CCCCCCCC)s3)c3cc(C)sc23)s1,CCc1ccc(C2(c3ccc(CC)cc3)c3cc4c(cc3-c3sc(-c5[se]c(/C=C6\C(=O)c7ccccc7C6=C(C#N)C#N)cc5CC)cc32)C(c2ccc(CC)cc2)(c2ccc(CC)cc2)c2cc(-c3sc(/C=C5\C(=O)c6ccccc6C5=C(C#N)C#N)cc3CC)[se]c2-4)cc1,0.91,15.2,0.62,8.58,-5.45,-3.79,1.66,1.52,-5.29,-3.3,1.99,
NO,10.1038/ncomms13094,PTFB-O,ITIC,CCc1csc(-c2c(F)c(F)c(-c3cc(CC)c(-c4ccc(-c5ccc(-c6ccc(-c7sc(-c8c(F)c(F)c(-c9cc(CC)c(-c%10ccc(-c%11ccc(-c%12ccc(-c%13sc(-c%14c(F)c(F)c(-c%15cc(CC)c(-c%16ccc(-c%17ccc(-c%18cccs%18)c(F)c%17F)s%16)s%15)c%15nn(CC)nc%14%15)cc%13CC)s%12)c(F)c%11F)s%10)s9)c9nn(CC)nc89)cc7CC)s6)c(F)c5F)s4)s3)c3nn(CC)nc23)c1,CCCCCCc1ccc(C2(c3ccc(CCCCCC)cc3)c3cc4c(cc3-c3sc5cc(/C=C6\C(=O)c7ccccc7C6=C(C#N)C#N)sc5c32)C(c2ccc(CCCCCC)cc2)(c2ccc(CCCCCC)cc2)c2c-4sc3cc(/C=C4\C(=O)c5ccccc5C4=C(C#N)C#N)sc23)cc1,0.92,15.5,0.7,10.13,-5.49,-3.83,1.66,1.59,-5.36,-3.36,2,
NO,10.1039/C6EE03489F,PB2T,IT-M,CCOC(=O)c1ccsc1-c1cc(C(=O)OCC)c(-c2cc3c(-c4ccc(CC)s4)c4sc(-c5cc(C(=O)OCC)c(-c6cc(C(=O)OCC)c(-c7cc8c(-c9ccc(CC)s9)c9sc(-c%10cc(C(=O)OCC)c(-c%11cc(C(=O)OCC)c(-c%12cc%13c(-c%14ccc(CC)s%14)c%14sccc%14c(-c%14ccc(CC)s%14)c%13s%12)s%11)s%10)cc9c(-c9ccc(CC)s9)c8s7)s6)s5)cc4c(-c4ccc(CC)s4)c3s2)s1,CCCCCCc1ccc(C2(c3ccc(CCCCCC)cc3)c3cc4c(cc3-c3sc5cc(/C=C6\C(=O)c7ccc(C)cc7C6=C(C#N)C#N)sc5c32)C(c2ccc(CCCCCC)cc2)(c2ccc(CCCCCC)cc2)c2c-4sc3cc(/C=C4\C(=O)c5ccc(C)cc5C4=C(C#N)C#N)sc23)cc1,0.56,0.08,0.26,0.01,-5.58,-3.98,1.6,1.6,-5.63,-3.63,2,2.24
NO,10.1038/s41467-020-19853-z,PBT1-C,IDTT-C8-TIC,CCCCCCC(CCCC)Cc1ccc(-c2c3cc(-c4ccc(-c5sc(-c6ccc(C)s6)c6c5C(=O)c5c(CC(CC)CCCC)sc(CC(CC)CCCC)c5C6=O)s4)sc3c(-c3ccc(CC(CCCC)CCCCCC)cc3)c3cc(C)sc23)cc1,CCC1(CC)c2cc3c(cc2-c2sc4cc(/C=C5\C(=O)c6cscc6C5=C(C#N)C#N)sc4c21)C(CC)(CC)c1c-3sc2cc(/C=C3\C(=O)c4cscc4C3=C(C#N)C#N)sc12,0.88,20.3,0.746,13.7,,,,,-5.43,-3.37,2.06,1.87
NO,10.1039/C8TA07334A,PBT1-C,TPTTT-2F,CCCCCCC(CCCC)Cc1ccc(-c2c3cc(-c4ccc(-c5sc(-c6ccc(C)s6)c6c5C(=O)c5c(CC(CC)CCCC)sc(CC(CC)CCCC)c5C6=O)s4)sc3c(-c3ccc(CC(CCCC)CCCCCC)cc3)c3cc(C)sc23)cc1,CCc1ccc(C2(c3ccc(CC)cc3)c3cc4c(cc3-c3sc(/C=C5\C(=O)c6ccc(F)cc6C5=C(C#N)C#N)cc32)C(c2ccc(CC)cc2)(c2ccc(CC)cc2)c2c-4sc3c2sc2cc(/C=C4\C(=O)c5ccc(F)cc5C4=C(C#N)C#N)sc23)cc1,0.916,17.63,0.745,12.03,-5.69,-4.01,1.68,1.56,-5.43,-3.37,2.06,1.87
NO,10.1039/C8TA07334A,PBT1-C,TPTT-2F,CCCCCCC(CCCC)Cc1ccc(-c2c3cc(-c4ccc(-c5sc(-c6ccc(C)s6)c6c5C(=O)c5c(CC(CC)CCCC)sc(CC(CC)CCCC)c5C6=O)s4)sc3c(-c3ccc(CC(CCCC)CCCCCC)cc3)c3cc(C)sc23)cc1,CCc1ccc(C2(c3ccc(CC)cc3)c3cc4c(cc3-c3sc(/C=C5\C(=O)c6ccc(F)cc6C5=C(C#N)C#N)cc32)C(c2ccc(CC)cc2)(c2ccc(CC)cc2)c2c-4sc3cc(/C=C4\C(=O)c5ccc(F)cc5C4=C(C#N)C#N)sc23)cc1,0.881,15.82,0.73,10.17,-5.75,-4.04,1.71,1.58,-5.43,-3.37,2.06,1.87
NO,10.1039/C8QM00004B,FTAZ,COi6DFIC,CCCCCCC(CCCC)CCc1c2cc(-c3ccc(-c4c(F)c(F)c(-c5ccc(C)s5)c5nn(CC(CCCC)CCCCCC)nc45)s3)sc2c(CCC(CCCC)CCCCCC)c2cc(C)sc12,CCc1ccc(C2(c3ccc(CC)cc3)Oc3c(sc4c5c(sc34)-c3sc(/C=C4\C(=O)c6cc(F)c(F)cc6C4=C(C#N)C#N)cc3C(c3ccc(CC)cc3)(c3ccc(CC)cc3)O5)-c3sc(/C=C4\C(=O)c5cc(F)c(F)cc5C4=C(C#N)C#N)cc32)cc1,0.67,20.98,0.589,8.25,-5.64,-4.04,1.6,1.31,-5.38,-3.17,2.21,
NO,10.1039/C8QM00004B,FTAZ,COi6FIC,CCCCCCC(CCCC)CCc1c2cc(-c3ccc(-c4c(F)c(F)c(-c5ccc(C)s5)c5nn(CC(CCCC)CCCCCC)nc45)s3)sc2c(CCC(CCCC)CCCCCC)c2cc(C)sc12,CCc1ccc(C2(c3ccc(CC)cc3)Oc3c(sc4c5c(sc34)-c3sc(/C=C4\C(=O)c6ccc(F)cc6C4=C(C#N)C#N)cc3C(c3ccc(CC)cc3)(c3ccc(CC)cc3)O5)-c3sc(/C=C4\C(=O)c5ccc(F)cc5C4=C(C#N)C#N)cc32)cc1,0.75,19.38,0.626,9.12,-5.6,-3.93,1.67,1.34,-5.38,-3.17,2.21,
NO,10.1039/C8QM00004B,FTAZ,COi6IC,CCCCCCC(CCCC)CCc1c2cc(-c3ccc(-c4c(F)c(F)c(-c5ccc(C)s5)c5nn(CC(CCCC)CCCCCC)nc45)s3)sc2c(CCC(CCCC)CCCCCC)c2cc(C)sc12,CCc1ccc(C2(c3ccc(CC)cc3)Oc3c(sc4c5c(sc34)-c3sc(/C=C4\C(=O)c6ccccc6C4=C(C#N)C#N)cc3C(c3ccc(CC)cc3)(c3ccc(CC)cc3)O5)-c3sc(/C=C4\C(=O)c5ccccc5C4=C(C#N)C#N)cc32)cc1,0.82,17.45,0.59,8.43,-5.57,-3.86,1.71,1.37,-5.38,-3.17,2.21,
NO,10.1038/s41560-018-0263-4,P2F-EHp,IT-2F,CCc1c(F)cc(-c2c3cc(-c4ccc(-c5c6c(c(-c7ccc(-c8cc9c(-c%10cc(F)c(CC)c(F)c%10)c%10sc(-c%11ccc(-c%12c%13c(c(-c%14ccc(-c%15cc%16c(-c%17cc(F)c(CC)c(F)c%17)c%17sc(-c%18ccc(-c%19c%20c(c(-c%21cccs%21)c%21nn(CC)nc%19%21)C(=O)N(CC)C%20=O)s%18)cc%17c(-c%17cc(F)c(CC)c(F)c%17)c%16s%15)s%14)c%14nn(CC)nc%12%14)C(=O)N(CC)C%13=O)s%11)cc%10c(-c%10cc(F)c(CC)c(F)c%10)c9s8)s7)c7nn(CC)nc57)C(=O)N(CC)C6=O)s4)sc3c(-c3cc(F)c(CC)c(F)c3)c3ccsc23)cc1F,CCc1ccc(C2(c3ccc(CC)cc3)c3cc4c(cc3-c3sc5cc(/C=C6\C(=O)c7cc(F)c(F)cc7C6=C(C#N)C#N)sc5c32)C(c2ccc(CC)cc2)(c2ccc(CC)cc2)c2c-4sc3cc(/C=C4\C(=O)c5cc(F)c(F)cc5C4=C(C#N)C#N)sc23)cc1,0.891,19.65,0.741,12.96,-5.64,-4.05,1.59,,-5.38,-3.06,2.32,
NO,10.1038/s41560-018-0263-4,P2F-EHp,IT-F,CCc1c(F)cc(-c2c3cc(-c4ccc(-c5c6c(c(-c7ccc(-c8cc9c(-c%10cc(F)c(CC)c(F)c%10)c%10sc(-c%11ccc(-c%12c%13c(c(-c%14ccc(-c%15cc%16c(-c%17cc(F)c(CC)c(F)c%17)c%17sc(-c%18ccc(-c%19c%20c(c(-c%21cccs%21)c%21nn(CC)nc%19%21)C(=O)N(CC)C%20=O)s%18)cc%17c(-c%17cc(F)c(CC)c(F)c%17)c%16s%15)s%14)c%14nn(CC)nc%12%14)C(=O)N(CC)C%13=O)s%11)cc%10c(-c%10cc(F)c(CC)c(F)c%10)c9s8)s7)c7nn(CC)nc57)C(=O)N(CC)C6=O)s4)sc3c(-c3cc(F)c(CC)c(F)c3)c3ccsc23)cc1F,CCCCCCc1ccc(C2(c3ccc(CCCCCC)cc3)c3cc4c(cc3-c3sc5cc(C=C6C(=O)c7cc(F)ccc7C6=C(C#N)C#N)sc5c32)C(c2ccc(CCCCCC)cc2)(c2ccc(CCCCCC)cc2)c2c-4sc3cc(C=C4C(=O)c5cc(F)ccc5C4=C(C#N)C#N)sc23)cc1,0.959,16.91,0.619,10.06,-5.66,-3.95,1.71,,-5.38,-3.06,2.32,
NO,10.1021/jacs.9b09939,PTQ10,TPT10,CCCCCCCCC(CCCCCC)COc1cnc2c(C)c(F)c(F)c(-c3ccc(C)s3)c2n1,CCc1c(/C=C2\C(=O)c3ccc(Br)cc3C2=C(C#N)C#N)sc2c1sc1c3c4nsnc4c4c5sc6c(CC)c(/C=C7\C(=O)c8ccc(Br)cc8C7=C(C#N)C#N)sc6c5n(CC)c4c3n(CC)c21,0.92,17.25,0.582,9.24,-5.52,-3.99,1.53,,-5.54,-2.92,2.62,1.93
NO,10.1038/s41467-019-08508-3,PTQ10,MO-IDIC-2F,CCCCCCCCC(CCCCCC)COc1cnc2c(C)c(F)c(F)c(-c3ccc(C)s3)c2n1,CCOc1c2c(c(OCC)c3c1C(CC)(CC)c1cc(/C=C4\C(=O)c5ccc(F)cc5C4=C(C#N)C#N)sc1-3)C(CC)(CC)c1cc(/C=C3\C(=O)c4ccc(F)cc4C3=C(C#N)C#N)sc1-2,0.906,19.87,0.748,13.46,-5.8,-3.93,1.87,1.55,-5.54,-2.92,2.62,1.93
NO,10.1038/s41467-019-08508-3,PTQ10,MO-IDIC,CCCCCCCCC(CCCCCC)COc1cnc2c(C)c(F)c(F)c(-c3ccc(C)s3)c2n1,CCOc1c2c(c(OCC)c3c1C(CC)(CC)c1cc(/C=C4\C(=O)c5ccccc5C4=C(C#N)C#N)sc1-3)C(CC)(CC)c1cc(/C=C3\C(=O)c4ccccc4C3=C(C#N)C#N)sc1-2,0.969,16.92,0.681,11.16,-5.69,-3.89,1.8,1.6,-5.54,-2.92,2.62,1.93
NO,10.1021/jacs.9b09939,PTQ11,TPT10,CCOc1nc2cc(F)c(F)c(-c3ccc(-c4c(F)c(F)c(-c5ccc(-c6c(F)c(F)c(-c7cccs7)c7nc(C)c(OCC)nc67)s5)c5nc(C)c(OCC)nc45)s3)c2nc1C,CCc1c(/C=C2\C(=O)c3ccc(Br)cc3C2=C(C#N)C#N)sc2c1sc1c3c4nsnc4c4c5sc6c(CC)c(/C=C7\C(=O)c8ccc(Br)cc8C7=C(C#N)C#N)sc6c5n(CC)c4c3n(CC)c21,0.88,24.79,0.748,16.32,-5.52,-3.99,1.53,,-5.52,-2.76,2.76,
NO,10.1016/j.scib.2019.11.030,W1,Y6,CCOc1c(OCC)c(-c2ccc(-c3cc4c(-c5cc(F)c(CC)s5)c5sc(-c6ccc(-c7c(F)c(F)c(-c8ccc(-c9cc%10c(-c%11cc(F)c(CC)s%11)c%11sc(-c%12ccc(-c%13c(F)c(F)c(-c%14ccc(-c%15cc%16c(-c%17cc(F)c(CC)s%17)c%17sccc%17c(-c%17cc(F)c(CC)s%17)c%16s%15)s%14)c(OCC)c%13OCC)s%12)cc%11c(-c%11cc(F)c(CC)s%11)c%10s9)s8)c(OCC)c7OCC)s6)cc5c(-c5cc(F)c(CC)s5)c4s3)s2)c(F)c(F)c1-c1cccs1,CCCCCCCCCCCc1c(/C=C2\C(=O)c3cc(F)c(F)cc3C2=C(C#N)C#N)sc2c1sc1c3c4nsnc4c4c5sc6c(CCCCCCCCCCC)c(/C=C7\C(=O)c8cc(F)c(F)cc8C7=C(C#N)C#N)sc6c5n(CC(CC)CCCC)c4c3n(CC(CC)CCCC)c21,0.88,25.87,0.707,16.16,-5.65,-4.09,1.56,1.36,-5.65,-4.1,1.55,
NO,10.1021/acs.chemmater.7b04499,PTB7-Th,IHIC-N,CCCCC(CC)COC(=O)c1sc2c(-c3cc4c(-c5ccc(CC(CC)CCCC)s5)c5sc(C)cc5c(-c5ccc(CC(CC)CCCC)s5)c4s3)sc(C)c2c1F,CCC1(CC)c2cc3cc4c(cc3cc2-c2sc(/C=C3\C(=O)c5ccccc5C3=C(C#N)C#N)cc21)C(CC)(CC)c1cc(/C=C2\C(=O)c3ccccc3C2=C(C#N)C#N)sc1-4,0.846,13.5,0.606,6.91,-5.57,-3.8,1.77,,-5.21,-3.6,1.61,1.58
NO,10.1021/acsaem.0c01097,PTB7-Th,DTG-IW,CCCCC(CC)COC(=O)c1sc2c(-c3cc4c(-c5ccc(CC(CC)CCCC)s5)c5sc(C)cc5c(-c5ccc(CC(CC)CCCC)s5)c4s3)sc(C)c2c1F,CCc1cc(/C=C2\C(=O)c3cc(F)c(F)cc3C2=C(C#N)C#N)sc1-c1cc2c(s1)-c1sc(-c3sc(/C=C4\C(=O)c5cc(F)c(F)cc5C4=C(C#N)C#N)cc3CC)cc1[Ge]2(CC)CC,0.72,19.2,0.66,9.16,-5.63,-4.07,1.56,1.32,-5.21,-3.6,1.61,1.58
NO,10.1021/acs.chemmater.7b04251,PTB7-Th,IUIC,CCCCC(CC)COC(=O)c1sc2c(-c3cc4c(-c5ccc(CC(CC)CCCC)s5)c5sc(C)cc5c(-c5ccc(CC(CC)CCCC)s5)c4s3)sc(C)c2c1F,CCc1ccc(C2(c3ccc(CC)cc3)c3cc4c(cc3-c3sc5c6c(sc5c32)-c2sc(/C=C3\C(=O)c5cc(F)c(F)cc5C3=C(C#N)C#N)cc2C6(c2ccc(CC)cc2)c2ccc(CC)cc2)C(c2ccc(CC)cc2)(c2ccc(CC)cc2)c2c-4sc3c4c(sc23)-c2sc(/C=C3\C(=O)c5cc(F)c(F)cc5C3=C(C#N)C#N)cc2C4(c2ccc(CC)cc2)c2ccc(CC)cc2)cc1,0.796,21.74,0.649,11.2,-5.45,-3.87,1.58,1.41,-5.21,-3.6,1.61,1.58
NO,10.1021/acs.jpclett.9b03502,PTB7-Th,ITIC-4F,CCCCC(CC)COC(=O)c1sc2c(-c3cc4c(-c5ccc(CC(CC)CCCC)s5)c5sc(C)cc5c(-c5ccc(CC(CC)CCCC)s5)c4s3)sc(C)c2c1F,CCc1ccc(C2(c3ccc(CC)cc3)c3cc4c(cc3-c3sc5cc(/C=C6\C(=O)c7cc(F)c(F)cc7C6=C(C#N)C#N)sc5c32)C(c2ccc(CC)cc2)(c2ccc(CC)cc2)c2c-4sc3cc(/C=C4\C(=O)c5cc(F)c(F)cc5C4=C(C#N)C#N)sc23)cc1,0.663,18.2,0.749,9.03,-5.82,-4.24,1.58,1.55,-5.21,-3.6,1.61,1.58
NO,10.1021/acs.chemmater.8b01677,PTB7-Th,IOIC3,CCCCC(CC)COC(=O)c1sc2c(-c3cc4c(-c5ccc(CC(CC)CCCC)s5)c5sc(C)cc5c(-c5ccc(CC(CC)CCCC)s5)c4s3)sc(C)c2c1F,CCOc1cc2c(cc(OCC)c3c4c(sc32)-c2sc(/C=C3\C(=O)c5cc(F)c(F)cc5C3=C(C#N)C#N)cc2C4(c2ccc(CC)cc2)c2ccc(CC)cc2)c2sc3c(c12)C(c1ccc(CC)cc1)(c1ccc(CC)cc1)c1cc(/C=C2\C(=O)c4cc(F)c(F)cc4C2=C(C#N)C#N)sc1-3,0.762,22.9,0.749,13.1,-5.38,-3.84,1.54,,-5.21,-3.6,1.61,1.58
NO,10.1021/acs.chemmater.7b02495,asy-PBDBTN,ITIC,CCOc1c2ccsc2c(-c2ccc3ccccc3c2)c2cc(-c3ccc(-c4sc(-c5ccc(-c6cc7c(OCC)c8sc(-c9ccc(-c%10sc(-c%11ccc(-c%12cc%13c(OCC)c%14sc(-c%15ccc(-c%16sc(-c%17cccs%17)c%17c%16C(=O)c%16c(CC)sc(CC)c%16C%17=O)s%15)cc%14c(-c%14ccc%15ccccc%15c%14)c%13s%12)s%11)c%11c%10C(=O)c%10c(CC)sc(CC)c%10C%11=O)s9)cc8c(-c8ccc9ccccc9c8)c7s6)s5)c5c4C(=O)c4c(CC)sc(CC)c4C5=O)s3)sc12,CCCCCCc1ccc(C2(c3ccc(CCCCCC)cc3)c3cc4c(cc3-c3sc5cc(/C=C6\C(=O)c7ccccc7C6=C(C#N)C#N)sc5c32)C(c2ccc(CCCCCC)cc2)(c2ccc(CCCCCC)cc2)c2c-4sc3cc(/C=C4\C(=O)c5ccccc5C4=C(C#N)C#N)sc23)cc1,0.942,16.81,0.663,10.5,-5.49,-3.83,1.66,1.59,-5.41,-3.58,1.83,
NO,10.1021/acs.chemmater.9b03329,PBDB-T,NITV,CCCCC(CC)Cc1ccc(-c2c3cc(-c4ccc(-c5sc(-c6ccc(C)s6)c6c5C(=O)c5c(CC(CC)CCCC)sc(CC(CC)CCCC)c5C6=O)s4)sc3c(-c3ccc(CC(CC)CCCC)s3)c3cc(C)sc23)s1,CC(C)Cc1cc(/C=c2\c(=O)c3ccc4c5c(ccc2c53)C(=O)N(CC(C)C)C4=O)sc1/C=C/c1sc(/C=c2\c(=O)c3ccc4c5c(ccc2c53)C(=O)N(CC(C)C)C4=O)cc1CC(C)C,1.12,8.08,0.53,4.8,-5.4,-3.62,1.78,1.78,-5.33,-3.48,1.85,1.84
NO,10.1016/j.orgel.2021.106329,PBDB-T,IDT2-IC-4Cl,CCCCC(CC)Cc1ccc(-c2c3cc(-c4ccc(-c5sc(-c6ccc(C)s6)c6c5C(=O)c5c(CC(CC)CCCC)sc(CC(CC)CCCC)c5C6=O)s4)sc3c(-c3ccc(CC(CC)CCCC)s3)c3cc(C)sc23)s1,CCC1(CC)c2cc3c(cc2-c2sc(/C=C4\C(=O)c5cc(Cl)c(Cl)cc5C4=C(C#N)C#N)cc21)C(CC)(CC)c1cc(-c2cc4c(s2)-c2cc5c(cc2C4(CC)CC)-c2sc(/C=C4\C(=O)c6cc(Cl)c(Cl)cc6C4=C(C#N)C#N)cc2C5(CC)CC)sc1-3,0.81,22.22,0.698,12.53,-5.34,-3.95,1.39,1.4,-5.33,-3.48,1.85,1.84
NO,10.1016/j.orgel.2021.106329,PBDB-T,IDT2-IC,CCCCC(CC)Cc1ccc(-c2c3cc(-c4ccc(-c5sc(-c6ccc(C)s6)c6c5C(=O)c5c(CC(CC)CCCC)sc(CC(CC)CCCC)c5C6=O)s4)sc3c(-c3ccc(CC(CC)CCCC)s3)c3cc(C)sc23)s1,CCC1(CC)c2cc3c(cc2-c2sc(/C=C4\C(=O)c5ccccc5C4=C(C#N)C#N)cc21)C(CC)(CC)c1cc(-c2cc4c(s2)-c2cc5c(cc2C4(CC)CC)-c2sc(/C=C4\C(=O)c6ccccc6C4=C(C#N)C#N)cc2C5(CC)CC)sc1-3,0.94,13.23,0.657,8.18,-5.28,-3.91,1.37,1.5,-5.33,-3.48,1.85,1.84
NO,10.1021/acs.chemmater.0c04253,PBDB-T,PYTT-2,CCCCC(CC)Cc1ccc(-c2c3cc(-c4ccc(-c5sc(-c6ccc(C)s6)c6c5C(=O)c5c(CC(CC)CCCC)sc(CC(CC)CCCC)c5C6=O)s4)sc3c(-c3ccc(CC(CC)CCCC)s3)c3cc(C)sc23)s1,CCc1c(/C=C2/C(=O)c3ccsc3C2=C(C#N)C#N)sc2c1sc1c3c4nsnc4c4c5sc6c(CC)c(/C=C7/C(=O)c8cc(-c9ccc(-c%10csc%11c%10C(=O)/C(=C/c%10sc%12c(sc%13c%14c%15nsnc%15c%15c%16sc%17c(CC)c(/C=C%18/C(=O)c%19cc(-c%20cccs%20)sc%19C%18=C(C#N)C#N)sc%17c%16n(CC)c%15c%14n(CC)c%12%13)c%10CC)C%11=C(C#N)C#N)s9)sc8C7=C(C#N)C#N)sc6c5n(CC)c4c3n(CC)c21,0.91,22,0.715,14.32,-5.73,-3.83,1.9,1.49,-5.33,-3.48,1.85,1.84
NO,10.1021/acs.chemmater.0c04253,PBDB-T,PYTT-3,CCCCC(CC)Cc1ccc(-c2c3cc(-c4ccc(-c5sc(-c6ccc(C)s6)c6c5C(=O)c5c(CC(CC)CCCC)sc(CC(CC)CCCC)c5C6=O)s4)sc3c(-c3ccc(CC(CC)CCCC)s3)c3cc(C)sc23)s1,CCc1c(/C=C2/C(=O)c3cscc3C2=C(C#N)C#N)sc2c1sc1c3c4nsnc4c4c5sc6c(CC)c(/C=C7/C(=O)c8c(csc8-c8ccc(-c9scc%10c9C(=O)/C(=C/c9sc%11c(sc%12c%13c%14nsnc%14c%14c%15sc%16c(CC)c(/C=C%17/C(=O)c%18c(csc%18-c%18cccs%18)C%17=C(C#N)C#N)sc%16c%15n(CC)c%14c%13n(CC)c%11%12)c9CC)C%10=C(C#N)C#N)s8)C7=C(C#N)C#N)sc6c5n(CC)c4c3n(CC)c21,0.82,21.99,0.685,12.41,-5.76,-3.88,1.88,1.44,-5.33,-3.48,1.85,1.84
NO,10.1021/acsaem.1c00584,PBDB-T,A702,CCCCC(CC)Cc1ccc(-c2c3cc(-c4ccc(-c5sc(-c6ccc(C)s6)c6c5C(=O)c5c(CC(CC)CCCC)sc(CC(CC)CCCC)c5C6=O)s4)sc3c(-c3ccc(CC(CC)CCCC)s3)c3cc(C)sc23)s1,CCc1c(/C=C2\C(=O)c3ccccc3C2=C(C#N)C#N)sc2c1sc1c3c4nn(CC)nc4c4c5sc6c(CC)c(/C=C7\C(=O)c8ccc(-c9ccc(-c%10ccc%11c(c%10)C(=C(C#N)C#N)/C(=C/c%10sc%12c(sc%13c%14c%15nn(CC)nc%15c%15c%16sc%17c(CC)c(/C=C%18\C(=O)c%19ccc(-c%20cccs%20)cc%19C%18=C(C#N)C#N)sc%17c%16n(CC)c%15c%14n(CC)c%12%13)c%10CC)C%11=O)s9)cc8C7=C(C#N)C#N)sc6c5n(CC)c4c3n(CC)c21,0.9,21.93,0.6,11.84,-5.41,-3.74,1.67,,-5.33,-3.48,1.85,1.84
NO,10.1021/acs.chemmater.1c02302,PBDB-T,PY5-BTZ,CCCCC(CC)Cc1ccc(-c2c3cc(-c4ccc(-c5sc(-c6ccc(C)s6)c6c5C(=O)c5c(CC(CC)CCCC)sc(CC(CC)CCCC)c5C6=O)s4)sc3c(-c3ccc(CC(CC)CCCC)s3)c3cc(C)sc23)s1,CCc1c(/C=C2\C(=O)c3ccccc3C2=C(C#N)C#N)sc2c1sc1c3c4nsnc4c4c5sc6c(CC)c(/C=C7\C(=O)c8ccc(-c9ccc(-c%10c(F)c(F)c(-c%11ccc(-c%12ccc%13c(c%12)C(=C(C#N)C#N)/C(=C/c%12sc%14c(sc%15c%16c%17nsnc%17c%17c%18sc%19c(CC)c(/C=C%20\C(=O)c%21ccc(-c%22ccc(-c%23c(F)c(F)c(-c%24cccs%24)c%24nn(CC)nc%23%24)s%22)cc%21C%20=C(C#N)C#N)sc%19c%18n(CC)c%17c%16n(CC)c%14%15)c%12CC)C%13=O)s%11)c%11nn(CC)nc%10%11)s9)cc8C7=C(C#N)C#N)sc6c5n(CC)c4c3n(CC)c21,0.922,22.61,0.711,14.82,-5.67,-3.72,1.95,1.44,-5.33,-3.48,1.85,1.84
NO,10.1016/j.nanoen.2020.104718,PBDB-T,PJ1-H,CCCCC(CC)Cc1ccc(-c2c3cc(-c4ccc(-c5sc(-c6ccc(C)s6)c6c5C(=O)c5c(CC(CC)CCCC)sc(CC(CC)CCCC)c5C6=O)s4)sc3c(-c3ccc(CC(CC)CCCC)s3)c3cc(C)sc23)s1,CCc1c(/C=C2\C(=O)c3ccccc3C2=C(C#N)C#N)sc2c1sc1c3c4nsnc4c4c5sc6c(CC)c(/C=C7\C(=O)c8ccc(-c9ccc(-c%10ccc%11c(c%10)C(=C(C#N)C#N)/C(=C/c%10sc%12c(sc%13c%14c%15nsnc%15c%15c%16sc%17c(CC)c(/C=C%18\C(=O)c%19ccc(-c%20cccs%20)cc%19C%18=C(C#N)C#N)sc%17c%16n(CC)c%15c%14n(CC)c%12%13)c%10CC)C%11=O)s9)cc8C7=C(C#N)C#N)sc6c5n(CC)c4c3n(CC)c21,0.9,22.3,0.7,14.4,-5.64,-3.82,1.82,1.41,-5.33,-3.48,1.85,1.84
NO,10.1021/acs.chemmater.0c04253,PBDB-T,PYTT-1,CCCCC(CC)Cc1ccc(-c2c3cc(-c4ccc(-c5sc(-c6ccc(C)s6)c6c5C(=O)c5c(CC(CC)CCCC)sc(CC(CC)CCCC)c5C6=O)s4)sc3c(-c3ccc(CC(CC)CCCC)s3)c3cc(C)sc23)s1,CCc1c(/C=C2\C(=O)c3sccc3C2=C(C#N)C#N)sc2c1sc1c3c4nsnc4c4c5sc6c(CC)c(/C=C7\C(=O)c8sc(-c9ccc(-c%10cc%11c(s%10)C(=O)/C(=C\c%10sc%12c(sc%13c%14c%15nsnc%15c%15c%16sc%17c(CC)c(/C=C%18\C(=O)c%19sc(-c%20cccs%20)cc%19C%18=C(C#N)C#N)sc%17c%16n(CC)c%15c%14n(CC)c%12%13)c%10CC)C%11=C(C#N)C#N)s9)cc8C7=C(C#N)C#N)sc6c5n(CC)c4c3n(CC)c21,0.93,20.66,0.704,13.54,-5.66,-3.82,1.84,1.49,-5.33,-3.48,1.85,1.84
NO,10.1021/acs.chemmater.7b03733,PBDB-T,IDT-NTI-2EH,CCCCC(CC)Cc1ccc(-c2c3cc(-c4ccc(-c5sc(-c6ccc(C)s6)c6c5C(=O)c5c(CC(CC)CCCC)sc(CC(CC)CCCC)c5C6=O)s4)sc3c(-c3ccc(CC(CC)CCCC)s3)c3cc(C)sc23)s1,CCc1ccc(C2(c3ccc(CC)cc3)c3cc4c(cc3-c3sc(-c5cc6c7c8c(ccc9c8c(c6s5)C(=O)N(CC)C9=O)C(=O)N(CC)C7=O)cc32)C(c2ccc(CC)cc2)(c2ccc(CC)cc2)c2cc(-c3cc5c6c7c(ccc8c7c(c5s3)C(=O)N(CC)C8=O)C(=O)N(CC)C6=O)sc2-4)cc1,0.92,14.43,0.69,9.07,-5.4,-3.9,1.5,,-5.33,-3.48,1.85,1.84
NO,10.1021/acs.chemmater.9b03329,PBDB-T,NIBT,CCCCC(CC)Cc1ccc(-c2c3cc(-c4ccc(-c5sc(-c6ccc(C)s6)c6c5C(=O)c5c(CC(CC)CCCC)sc(CC(CC)CCCC)c5C6=O)s4)sc3c(-c3ccc(CC(CC)CCCC)s3)c3cc(C)sc23)s1,CCc1ccc(C2(c3ccc(CC)cc3)c3cc4c(cc3-c3sc(-c5ccc(/C=c6\c(=O)c7ccc8c9c(ccc6c97)C(=O)N(CC(C)C)C8=O)c6nsnc56)cc32)C(c2ccc(CC)cc2)(c2ccc(CC)cc2)c2cc(-c3ccc(/C=c5\c(=O)c6ccc7c8c(ccc5c86)C(=O)N(CC(C)C)C7=O)c5nsnc35)sc2-4)cc1,1.04,17.34,0.6,10.8,-5.38,-3.68,1.7,1.63,-5.33,-3.48,1.85,1.84
NO,10.1021/acs.chemmater.8b02276,PBDB-T,IDT-4CN,CCCCC(CC)Cc1ccc(-c2c3cc(-c4ccc(-c5sc(-c6ccc(C)s6)c6c5C(=O)c5c(CC(CC)CCCC)sc(CC(CC)CCCC)c5C6=O)s4)sc3c(-c3ccc(CC(CC)CCCC)s3)c3cc(C)sc23)s1,CCc1ccc(C2(c3ccc(CC)cc3)c3cc4c(cc3-c3sc(-c5ccc(/C=c6\sc(=C(C#N)C#N)n(CC)c6=O)c6nsnc56)cc32)C(c2ccc(CC)cc2)(c2ccc(CC)cc2)c2cc(-c3ccc(/C=c5/sc(=C(C#N)C#N)n(CC)c5=O)c5nsnc35)sc2-4)cc1,0.91,14.66,0.609,8.13,-5.45,-3.95,1.5,,-5.33,-3.48,1.85,1.84
NO,10.1021/acs.chemmater.8b05047,PBDB-T,R10-4Cl,CCCCC(CC)Cc1ccc(-c2c3cc(-c4ccc(-c5sc(-c6ccc(C)s6)c6c5C(=O)c5c(CC(CC)CCCC)sc(CC(CC)CCCC)c5C6=O)s4)sc3c(-c3ccc(CC(CC)CCCC)s3)c3cc(C)sc23)s1,CCc1ccc(C2(c3ccc(CC)cc3)c3cc4c(cc3-c3sc(/C=C5\C(=O)c6cc(Cl)c(Cl)cc6C5=C(C#N)C#N)cc32)C(c2ccc(CC)cc2)(c2ccc(CC)cc2)c2c-4sc3c4c(sc23)-c2cc3c(cc2C4(c2ccc(CC)cc2)c2ccc(CC)cc2)-c2sc(/C=C4\C(=O)c5cc(Cl)c(Cl)cc5C4=C(C#N)C#N)cc2C3(c2ccc(CC)cc2)c2ccc(CC)cc2)cc1,0.85,18.9,0.666,10.7,-5.35,-3.91,1.44,1.43,-5.33,-3.48,1.85,1.84
NO,10.1016/j.solener.2020.01.032,PBDB-T,BT-dIDT,CCCCC(CC)Cc1ccc(-c2c3cc(-c4ccc(-c5sc(-c6ccc(C)s6)c6c5C(=O)c5c(CC(CC)CCCC)sc(CC(CC)CCCC)c5C6=O)s4)sc3c(-c3ccc(CC(CC)CCCC)s3)c3cc(C)sc23)s1,CCc1ccc(C2(c3ccc(CC)cc3)c3cc4c(cc3-c3sc(/C=C5\C(=O)c6cc(F)c(F)cc6C5=C(C#N)C#N)cc32)C(c2ccc(CC)cc2)(c2ccc(CC)cc2)c2cc(-c3ccc(-c5cc6c(s5)-c5cc7c(cc5C6(c5ccc(CC)cc5)c5ccc(CC)cc5)-c5sc(/C=C6\C(=O)c8cc(F)c(F)cc8C6=C(C#N)C#N)cc5C7(c5ccc(CC)cc5)c5cccc(CC)c5)c5nsnc35)sc2-4)cc1,0.87,18.59,0.648,10.52,-5.34,-3.87,1.47,1.54,-5.33,-3.48,1.85,1.84
NO,10.1016/j.synthmet.2021.116922,PBDB-T,IDBDT-T,CCCCC(CC)Cc1ccc(-c2c3cc(-c4ccc(-c5sc(-c6ccc(C)s6)c6c5C(=O)c5c(CC(CC)CCCC)sc(CC(CC)CCCC)c5C6=O)s4)sc3c(-c3ccc(CC(CC)CCCC)s3)c3cc(C)sc23)s1,CCc1ccc(C2(c3ccc(CC)cc3)c3cc4c(cc3-c3sc5c(-c6ccc(CC)s6)c6cc(/C=C7\C(=O)c8ccccc8C7=C(C#N)C#N)sc6c(-c6ccc(CC)s6)c5c32)C(c2ccc(CC)cc2)(c2ccc(CC)cc2)c2c-4sc3c(-c4ccc(CC)s4)c4cc(/C=C5\C(=O)c6ccccc6C5=C(C#N)C#N)sc4c(-c4ccc(CC)s4)c23)cc1,0.96,15.2,0.486,7.14,-5.78,-3.66,2.12,1.63,-5.33,-3.48,1.85,1.84
NO,10.1021/acs.jpcc.0c09663,PBDB-T,ICPDT-4F,CCCCC(CC)Cc1ccc(-c2c3cc(-c4ccc(-c5sc(-c6ccc(C)s6)c6c5C(=O)c5c(CC(CC)CCCC)sc(CC(CC)CCCC)c5C6=O)s4)sc3c(-c3ccc(CC(CC)CCCC)s3)c3cc(C)sc23)s1,CCc1ccc(C2(c3ccc(CC)cc3)c3cc4c(cc3-c3sc5c(c32)C(CC)(CC)c2cc(/C=C3\C(=O)c6cc(F)c(F)cc6C3=C(C#N)C#N)sc2-5)C(c2ccc(CC)cc2)(c2ccc(CC)cc2)c2c-4sc3c2C(CC)(CC)c2cc(/C=C4\C(=O)c5cc(F)c(F)cc5C4=C(C#N)C#N)sc2-3)cc1,0.78,19.87,0.633,9.8,-5.33,-3.91,1.42,,-5.33,-3.48,1.85,1.84
NO,10.1021/acs.chemmater.8b05047,PBDB-T,R12-4Cl,CCCCC(CC)Cc1ccc(-c2c3cc(-c4ccc(-c5sc(-c6ccc(C)s6)c6c5C(=O)c5c(CC(CC)CCCC)sc(CC(CC)CCCC)c5C6=O)s4)sc3c(-c3ccc(CC(CC)CCCC)s3)c3cc(C)sc23)s1,CCc1ccc(C2(c3ccc(CC)cc3)c3cc4c(cc3-c3sc5cc(/C=C6\C(=O)c7cc(Cl)c(Cl)cc7C6=C(C#N)C#N)sc5c32)C(c2ccc(CC)cc2)(c2ccc(CC)cc2)c2c-4sc3c4c(sc23)-c2cc3c(cc2C4(c2ccc(CC)cc2)c2ccc(CC)cc2)-c2sc4cc(/C=C5\C(=O)c6cc(Cl)c(Cl)cc6C5=C(C#N)C#N)sc4c2C3(c2ccc(CC)cc2)c2ccc(CC)cc2)cc1,0.75,18.5,0.669,9.3,-5.26,-3.95,1.31,1.35,-5.33,-3.48,1.85,1.84
NO,10.1021/acs.chemmater.9b03329,PBDB-T,NIDT,CCCCC(CC)Cc1ccc(-c2c3cc(-c4ccc(-c5sc(-c6ccc(C)s6)c6c5C(=O)c5c(CC(CC)CCCC)sc(CC(CC)CCCC)c5C6=O)s4)sc3c(-c3ccc(CC(CC)CCCC)s3)c3cc(C)sc23)s1,CCc1ccc(C2(c3ccc(CC)cc3)c3cc4c(cc3-c3sc5cc(/C=c6\c(=O)c7ccc8c9c(ccc6c97)C(=O)N(CC(C)C)C8=O)sc5c32)C(c2ccc(CC)cc2)(c2ccc(CC)cc2)c2c-4sc3cc(/C=c4\c(=O)c5ccc6c7c(ccc4c75)C(=O)N(CC(C)C)C6=O)sc23)cc1,1.14,13.28,0.66,10,-5.34,-3.58,1.76,1.85,-5.33,-3.48,1.85,1.84
NO,10.1021/acs.chemmater.1c02302,PBDB-T,PY5-BT,CCCCC(CC)Cc1ccc(-c2c3cc(-c4ccc(-c5sc(-c6ccc(C)s6)c6c5C(=O)c5c(CC(CC)CCCC)sc(CC(CC)CCCC)c5C6=O)s4)sc3c(-c3ccc(CC(CC)CCCC)s3)c3cc(C)sc23)s1,CCc1csc(-c2ccc(-c3cc(CC)c(-c4ccc5c(c4)C(=C(C#N)C#N)/C(=C/c4sc6c(sc7c8c9nsnc9c9c%10sc%11c(CC)c(/C=C%12\C(=O)c%13ccc(-c%14sc(-c%15ccc(-c%16cc(CC)c(-c%17ccc%18c(c%17)C(=C(C#N)C#N)/C(=C/c%17sc%19c(sc%20c%21c%22nsnc%22c%22c%23sc%24c(CC)c(/C=C%25\C(=O)c%26ccccc%26C%25=C(C#N)C#N)sc%24c%23n(CC)c%22c%21n(CC)c%19%20)c%17CC)C%18=O)s%16)c%16nsnc%15%16)cc%14CC)cc%13C%12=C(C#N)C#N)sc%11c%10n(CC)c9c8n(CC)c67)c4CC)C5=O)s3)c3nsnc23)c1,0.891,15.05,0.604,8.12,-5.73,-3.78,1.95,1.43,-5.33,-3.48,1.85,1.84
NO,10.1021/acs.chemmater.1c02302,PBDB-T,PY5-PZ,CCCCC(CC)Cc1ccc(-c2c3cc(-c4ccc(-c5sc(-c6ccc(C)s6)c6c5C(=O)c5c(CC(CC)CCCC)sc(CC(CC)CCCC)c5C6=O)s4)sc3c(-c3ccc(CC(CC)CCCC)s3)c3cc(C)sc23)s1,CCc1csc(-c2cnc(-c3cc(CC)c(-c4ccc5c(c4)C(=C(C#N)C#N)/C(=C/c4sc6c(sc7c8c9nsnc9c9c%10sc%11c(CC)c(/C=C%12\C(=O)c%13ccc(-c%14sc(-c%15cnc(-c%16cc(CC)c(-c%17ccc%18c(c%17)C(=C(C#N)C#N)/C(=C/c%17sc%19c(sc%20c%21c%22nsnc%22c%22c%23sc%24c(CC)c(/C=C%25\C(=O)c%26ccccc%26C%25=C(C#N)C#N)sc%24c%23n(CC)c%22c%21n(CC)c%19%20)c%17CC)C%18=O)s%16)cn%15)cc%14CC)cc%13C%12=C(C#N)C#N)sc%11c%10n(CC)c9c8n(CC)c67)c4CC)C5=O)s3)cn2)c1,0.893,19.91,0.682,12.1,-5.71,-3.75,1.96,1.45,-5.33,-3.48,1.85,1.84
NO,10.1021/acs.chemmater.1c02302,PBDB-T,PY5-2TZ,CCCCC(CC)Cc1ccc(-c2c3cc(-c4ccc(-c5sc(-c6ccc(C)s6)c6c5C(=O)c5c(CC(CC)CCCC)sc(CC(CC)CCCC)c5C6=O)s4)sc3c(-c3ccc(CC(CC)CCCC)s3)c3cc(C)sc23)s1,CCc1csc(-c2nc3sc(-c4cc(CC)c(-c5ccc6c(c5)C(=C(C#N)C#N)/C(=C/c5sc7c(sc8c9c%10nsnc%10c%10c%11sc%12c(CC)c(/C=C%13\C(=O)c%14ccc(-c%15sc(-c%16nc%17sc(-c%18cc(CC)c(-c%19ccc%20c(c%19)C(=C(C#N)C#N)/C(=C/c%19sc%21c(sc%22c%23c%24nsnc%24c%24c%25sc%26c(CC)c(/C=C%27\C(=O)c%28ccccc%28C%27=C(C#N)C#N)sc%26c%25n(CC)c%24c%23n(CC)c%21%22)c%19CC)C%20=O)s%18)nc%17s%16)cc%15CC)cc%14C%13=C(C#N)C#N)sc%12c%11n(CC)c%10c9n(CC)c78)c5CC)C6=O)s4)nc3s2)c1,0.894,20.82,0.684,12.73,-5.7,-3.76,1.94,1.44,-5.33,-3.48,1.85,1.84
NO,10.1021/acs.chemmater.8b01319,PBDB-T,ITOIC-2F,CCCCC(CC)Cc1ccc(-c2c3cc(-c4ccc(-c5sc(-c6ccc(C)s6)c6c5C(=O)c5c(CC(CC)CCCC)sc(CC(CC)CCCC)c5C6=O)s4)sc3c(-c3ccc(CC(CC)CCCC)s3)c3cc(C)sc23)s1,CCOc1c(/C=C2\C(=O)c3cc(F)c(F)cc3C2=C(C#N)C#N)sc(-c2cc3c(s2)-c2cc4c(cc2C3(c2ccc(CC)cc2)c2ccc(CC)cc2)-c2sc(-c3sc(/C=C5\C(=O)c6cc(F)c(F)cc6C5=C(C#N)C#N)c(OCC)c3OCC)cc2C4(c2ccc(CC)cc2)c2ccc(CC)cc2)c1OCC,0.897,21.04,0.645,12.17,,,,,-5.33,-3.48,1.85,1.84
NO,10.1021/acs.chemmater.8b01319,PBDB-T,ITOIC-F,CCCCC(CC)Cc1ccc(-c2c3cc(-c4ccc(-c5sc(-c6ccc(C)s6)c6c5C(=O)c5c(CC(CC)CCCC)sc(CC(CC)CCCC)c5C6=O)s4)sc3c(-c3ccc(CC(CC)CCCC)s3)c3cc(C)sc23)s1,CCOc1c(/C=C2\C(=O)c3cc(F)ccc3C2=C(C#N)C#N)sc(-c2cc3c(s2)-c2cc4c(cc2C3(c2ccc(CC)cc2)c2ccc(CC)cc2)-c2sc(-c3sc(/C=C5\C(=O)c6cc(F)ccc6C5=C(C#N)C#N)c(OCC)c3OCC)cc2C4(c2ccc(CC)cc2)c2ccc(CC)cc2)c1OCC,0.946,18.6,0.605,10.65,,,,,-5.33,-3.48,1.85,1.84
NO,10.1021/acs.chemmater.8b01319,PBDB-T,ITOIC,CCCCC(CC)Cc1ccc(-c2c3cc(-c4ccc(-c5sc(-c6ccc(C)s6)c6c5C(=O)c5c(CC(CC)CCCC)sc(CC(CC)CCCC)c5C6=O)s4)sc3c(-c3ccc(CC(CC)CCCC)s3)c3cc(C)sc23)s1,CCOc1c(/C=C2\C(=O)c3ccccc3C2=C(C#N)C#N)sc(-c2cc3c(s2)-c2cc4c(cc2C3(c2ccc(CC)cc2)c2ccc(CC)cc2)-c2sc(-c3sc(/C=C5\C(=O)c6ccccc6C5=C(C#N)C#N)c(OCC)c3OCC)cc2C4(c2ccc(CC)cc2)c2ccc(CC)cc2)c1OCC,1.024,15.73,0.551,8.87,,,,,-5.33,-3.48,1.85,1.84
NO,10.1021/acsaem.0c02083,PBDB-T,BTCPDTO4,CCCCC(CC)Cc1ccc(-c2c3cc(-c4ccc(-c5sc(-c6ccc(C)s6)c6c5C(=O)c5c(CC(CC)CCCC)sc(CC(CC)CCCC)c5C6=O)s4)sc3c(-c3ccc(CC(CC)CCCC)s3)c3cc(C)sc23)s1,CCOc1c(OCC)c(-c2cc3c(s2)-c2sc(/C=C4\C(=O)c5cc(F)c(F)cc5C4=C(C#N)C#N)cc2C3(CC)CC)c2nsnc2c1-c1cc2c(s1)-c1sc(/C=C3\C(=O)c4cc(F)c(F)cc4C3=C(C#N)C#N)cc1C2(CC)CC,0.78,21.21,0.71,11.85,-5.52,-3.9,1.62,1.38,-5.33,-3.48,1.85,1.84
NO,10.1016/j.synthmet.2021.116922,PBDB-T,IDBDT-O,CCCCC(CC)Cc1ccc(-c2c3cc(-c4ccc(-c5sc(-c6ccc(C)s6)c6c5C(=O)c5c(CC(CC)CCCC)sc(CC(CC)CCCC)c5C6=O)s4)sc3c(-c3ccc(CC(CC)CCCC)s3)c3cc(C)sc23)s1,CCOc1c2cc(/C=C3\C(=O)c4ccccc4C3=C(C#N)C#N)sc2c(OCC)c2c3c(sc12)-c1cc2c(cc1C3(c1ccc(CC)cc1)c1ccc(CC)cc1)-c1sc3c(OCC)c4cc(/C=C5\C(=O)c6ccccc6C5=C(C#N)C#N)sc4c(OCC)c3c1C2(c1ccc(CC)cc1)c1ccc(CC)cc1,0.89,5.21,0.393,1.83,-5.68,-3.68,2,1.55,-5.33,-3.48,1.85,1.84
NO,10.1021/acsaem.1c00369,PBDB-TF,F8IDT-Br,CCCCC(CC)Cc1sc(-c2c3cc(-c4ccc(-c5sc(-c6ccc(C)s6)c6c5C(=O)c5c(CC(CC)CCCC)sc(CC(CC)CCCC)c5C6=O)s4)sc3c(-c3cc(F)c(CC(CC)CCCC)s3)c3cc(C)sc23)cc1F,CCC1(CC)c2cc(-c3ccc(/C=C4\C(=O)c5cc(Br)ccc5C4=C(C#N)C#N)s3)ccc2-c2ccc(-c3ccc(/C=C4\C(=O)c5cc(Br)ccc5C4=C(C#N)C#N)s3)cc21,0.98,14.6,0.678,9.7,-5.82,-3.87,1.95,1.7,-5.49,-3.64,1.85,1.8
