Repository: sunyrain/OPV2D

# OPV-DB device data browser

The website presents the published [OPV-DB v2.0.0 dataset](https://doi.org/10.5281/zenodo.23951239).

| Collection | Observations | Source DOIs |
|---|---:|---:|
| [Standard binary](https://sunyrain.github.io/OPV2D/) | 32,778 | 7,360 |
| [Standard ternary](https://sunyrain.github.io/OPV2D/ternary.html) | 2,588 | 461 |
| [Indoor photovoltaics](https://sunyrain.github.io/OPV2D/indoor.html) | 1,678 | 166 |

The primary binary collection has two nested subsets: 27,863 strict-performance
records and 19,299 strict-molecular records. Ternary and indoor collections have
partial literature coverage; records can overlap across topics.

File: Active_Database.csv (part 26 of 26)
Checked,DOI,Donor,Acceptor,Donor SMILES,Acceptor SMILES,Voc,Jsc,FF,PCE,HOMO_A,LUMO_A,Ehl_A,Eg_A,HOMO_D,LUMO_D,Ehl_D,Eg_D
NO,10.1016/j.nanoen.2020.104861,PBDB-TF,ID-4F,CCCCC(CC)Cc1sc(-c2c3cc(-c4ccc(-c5sc(-c6ccc(C)s6)c6c5C(=O)c5c(CC(CC)CCCC)sc(CC(CC)CCCC)c5C6=O)s4)sc3c(-c3cc(F)c(CC(CC)CCCC)s3)c3cc(C)sc23)cc1F,CCC1(CC)c2cc3c(cc2-c2sc(/C=C4\C(=O)c5cc(F)c(F)cc5C4=C(C#N)C#N)cc21)C(CC)(CC)c1cc(/C=C2\C(=O)c4cc(F)c(F)cc4C2=C(C#N)C#N)sc1-3,0.73,13.5,0.65,6.4,-5.75,-4.06,1.69,,-5.49,-3.64,1.85,1.8
NO,10.1021/acs.chemmater.0c01245,PBDB-TF,BTCT-2Cl,CCCCC(CC)Cc1sc(-c2c3cc(-c4ccc(-c5sc(-c6ccc(C)s6)c6c5C(=O)c5c(CC(CC)CCCC)sc(CC(CC)CCCC)c5C6=O)s4)sc3c(-c3cc(F)c(CC(CC)CCCC)s3)c3cc(C)sc23)cc1F,CCc1c(/C=C2\C(=O)c3c(csc3Cl)C2=C(C#N)C#N)sc2c1sc1c3c4nsnc4c4c5sc6c(CC)c(/C=C7\C(=O)c8c(csc8Cl)C7=C(C#N)C#N)sc6c5n(CC)c4c3n(CC)c21,0.877,24.4,0.704,15.1,-5.56,-3.95,1.61,,-5.49,-3.64,1.85,1.8
NO,10.1021/acs.jpclett.1c01077,PBDB-TF,BTIC-COOMe,CCCCC(CC)Cc1sc(-c2c3cc(-c4ccc(-c5sc(-c6ccc(C)s6)c6c5C(=O)c5c(CC(CC)CCCC)sc(CC(CC)CCCC)c5C6=O)s4)sc3c(-c3cc(F)c(CC(CC)CCCC)s3)c3cc(C)sc23)cc1F,CCc1c(/C=C2\C(=O)c3cc(C(=O)OC)ccc3C2=C(C#N)C#N)sc2c1sc1c3c4nsnc4c4c5sc6c(CC)c(/C=C7\C(=O)c8cc(C(=O)OC)ccc8C7=C(C#N)C#N)sc6c5n(CC)c4c3n(CC)c21,0.9,22.13,0.667,13.25,-5.41,-3.89,1.52,,-5.49,-3.64,1.85,1.8
NO,10.1016/j.orgel.2021.106282,PBDB-TF,TPQ-Cl,CCCCC(CC)Cc1sc(-c2c3cc(-c4ccc(-c5sc(-c6ccc(C)s6)c6c5C(=O)c5c(CC(CC)CCCC)sc(CC(CC)CCCC)c5C6=O)s4)sc3c(-c3cc(F)c(CC(CC)CCCC)s3)c3cc(C)sc23)cc1F,CCc1c(/C=C2\C(=O)c3cc(Cl)c(Cl)cc3C2=C(C#N)C#N)sc2c1sc1c3c4nc(-c5ccc(C(F)(F)F)cc5)c(-c5ccc(C(F)(F)F)cc5)nc4c4c5sc6c(CC)c(/C=C7\C(=O)c8cc(Cl)c(Cl)cc8C7=C(C#N)C#N)sc6c5n(CC)c4c3n(CC)c21,0.837,25.19,0.63,13.28,-5.64,-4.11,1.53,1.4,-5.49,-3.64,1.85,1.8
NO,10.1016/j.orgel.2021.106282,PBDB-TF,TPQ-F,CCCCC(CC)Cc1sc(-c2c3cc(-c4ccc(-c5sc(-c6ccc(C)s6)c6c5C(=O)c5c(CC(CC)CCCC)sc(CC(CC)CCCC)c5C6=O)s4)sc3c(-c3cc(F)c(CC(CC)CCCC)s3)c3cc(C)sc23)cc1F,CCc1c(/C=C2\C(=O)c3cc(F)c(F)cc3C2=C(C#N)C#N)sc2c1sc1c3c4nc(-c5ccc(C(F)(F)F)cc5)c(-c5ccc(C(F)(F)F)cc5)nc4c4c5sc6c(CC)c(/C=C7\C(=O)c8cc(F)c(F)cc8C7=C(C#N)C#N)sc6c5n(CC)c4c3n(CC)c21,0.857,23.7,0.665,13.51,-5.67,-3.91,1.76,1.43,-5.49,-3.64,1.85,1.8
NO,10.1021/acs.jpclett.1c01077,PBDB-TF,BTIC-OCOMe,CCCCC(CC)Cc1sc(-c2c3cc(-c4ccc(-c5sc(-c6ccc(C)s6)c6c5C(=O)c5c(CC(CC)CCCC)sc(CC(CC)CCCC)c5C6=O)s4)sc3c(-c3cc(F)c(CC(CC)CCCC)s3)c3cc(C)sc23)cc1F,CCc1c(/C=C2\C(=O)c3cc(OC(C)=O)ccc3C2=C(C#N)C#N)sc2c1sc1c3c4nsnc4c4c5sc6c(CC)c(/C=C7\C(=O)c8cc(OC(C)=O)ccc8C7=C(C#N)C#N)sc6c5n(CC)c4c3n(CC)c21,0.95,15.55,0.562,8.32,-5.35,-3.83,1.52,,-5.49,-3.64,1.85,1.8
NO,10.1021/acsaem.1c00584,PBDB-TF,A702,CCCCC(CC)Cc1sc(-c2c3cc(-c4ccc(-c5sc(-c6ccc(C)s6)c6c5C(=O)c5c(CC(CC)CCCC)sc(CC(CC)CCCC)c5C6=O)s4)sc3c(-c3cc(F)c(CC(CC)CCCC)s3)c3cc(C)sc23)cc1F,CCc1c(/C=C2\C(=O)c3ccccc3C2=C(C#N)C#N)sc2c1sc1c3c4nn(CC)nc4c4c5sc6c(CC)c(/C=C7\C(=O)c8ccc(-c9ccc(-c%10ccc%11c(c%10)C(=C(C#N)C#N)/C(=C/c%10sc%12c(sc%13c%14c%15nn(CC)nc%15c%15c%16sc%17c(CC)c(/C=C%18\C(=O)c%19ccc(-c%20cccs%20)cc%19C%18=C(C#N)C#N)sc%17c%16n(CC)c%15c%14n(CC)c%12%13)c%10CC)C%11=O)s9)cc8C7=C(C#N)C#N)sc6c5n(CC)c4c3n(CC)c21,0.95,6.74,0.43,2.73,-5.41,-3.74,1.67,,-5.49,-3.64,1.85,1.8
NO,10.1016/j.nanoen.2021.106538,PBDB-TF,Y-T,CCCCC(CC)Cc1sc(-c2c3cc(-c4ccc(-c5sc(-c6ccc(C)s6)c6c5C(=O)c5c(CC(CC)CCCC)sc(CC(CC)CCCC)c5C6=O)s4)sc3c(-c3cc(F)c(CC(CC)CCCC)s3)c3cc(C)sc23)cc1F,CCc1c(C=C2C(=O)N(CC)C(=S)N(CC)C2=O)sc2c1sc1c3c4nsnc4c4c5sc6c(CC)c(C=C7C(=O)N(CC)C(=S)N(CC)C7=O)sc6c5n(CC)c4c3n(CC)c21,1.19,9.21,0.462,5.06,-5.42,-3.7,1.72,,-5.49,-3.64,1.85,1.8
NO,10.1016/j.nanoen.2020.105087,PBDB-TF,BTP-PhC6,CCCCC(CC)Cc1sc(-c2c3cc(-c4ccc(-c5sc(-c6ccc(C)s6)c6c5C(=O)c5c(CC(CC)CCCC)sc(CC(CC)CCCC)c5C6=O)s4)sc3c(-c3cc(F)c(CC(CC)CCCC)s3)c3cc(C)sc23)cc1F,CCc1ccc(-c2c(/C=C3\C(=O)c4cc(F)c(F)cc4C3=C(C#N)C#N)sc3c2sc2c4c5nsnc5c5c6sc7c(-c8ccc(CC)cc8)c(/C=C8\C(=O)c9cc(F)c(F)cc9C8=C(C#N)C#N)sc7c6n(CC)c5c4n(CC)c32)cc1,0.865,25,0.77,16.7,-5.58,-3.85,1.73,,-5.49,-3.64,1.85,1.8
NO,10.1021/acsaem.0c01247,PBDB-TF,IDF-4F,CCCCC(CC)Cc1sc(-c2c3cc(-c4ccc(-c5sc(-c6ccc(C)s6)c6c5C(=O)c5c(CC(CC)CCCC)sc(CC(CC)CCCC)c5C6=O)s4)sc3c(-c3cc(F)c(CC(CC)CCCC)s3)c3cc(C)sc23)cc1F,CCc1ccc(C2(c3ccc(CC)cc3)c3cc4c(cc3-c3oc(/C=C5\C(=O)c6cc(F)c(F)cc6C5=C(C#N)C#N)cc32)C(c2ccc(CC)cc2)(c2ccc(CC)cc2)c2cc(/C=C3\C(=O)c5cc(F)c(F)cc5C3=C(C#N)C#N)oc2-4)cc1,0.736,17.49,0.61,7.81,,,,,-5.49,-3.64,1.85,1.8
NO,10.1021/acsaem.0c01247,PBDB-TF,IDF-IC,CCCCC(CC)Cc1sc(-c2c3cc(-c4ccc(-c5sc(-c6ccc(C)s6)c6c5C(=O)c5c(CC(CC)CCCC)sc(CC(CC)CCCC)c5C6=O)s4)sc3c(-c3cc(F)c(CC(CC)CCCC)s3)c3cc(C)sc23)cc1F,CCc1ccc(C2(c3ccc(CC)cc3)c3cc4c(cc3-c3oc(/C=C5\C(=O)c6ccccc6C5=C(C#N)C#N)cc32)C(c2ccc(CC)cc2)(c2ccc(CC)cc2)c2cc(/C=C3\C(=O)c5ccccc5C3=C(C#N)C#N)oc2-4)cc1,0.905,14.55,0.59,7.8,,,,,-5.49,-3.64,1.85,1.8
NO,10.1021/acsaem.1c01872,PBDB-TF,IT-BT-ICN,CCCCC(CC)Cc1sc(-c2c3cc(-c4ccc(-c5sc(-c6ccc(C)s6)c6c5C(=O)c5c(CC(CC)CCCC)sc(CC(CC)CCCC)c5C6=O)s4)sc3c(-c3cc(F)c(CC(CC)CCCC)s3)c3cc(C)sc23)cc1F,CCc1ccc(C2(c3ccc(CC)cc3)c3cc4c(cc3-c3sc5cc(-c6ccc(/C=C7\C(=O)c8ccccc8C7=C(C#N)C#N)c7nsnc67)sc5c32)C(c2ccc(CC)cc2)(c2ccc(CC)cc2)c2c-4sc3cc(-c4ccc(/C=C5/C(=O)c6ccccc6C5=C(C#N)C#N)c5nsnc45)sc23)cc1,0.87,17.54,0.732,11.14,,,,,-5.49,-3.64,1.85,1.8
NO,10.1021/acsaem.1c01872,PBDB-TF,IT-BT-CN,CCCCC(CC)Cc1sc(-c2c3cc(-c4ccc(-c5sc(-c6ccc(C)s6)c6c5C(=O)c5c(CC(CC)CCCC)sc(CC(CC)CCCC)c5C6=O)s4)sc3c(-c3cc(F)c(CC(CC)CCCC)s3)c3cc(C)sc23)cc1F,CCc1ccc(C2(c3ccc(CC)cc3)c3cc4c(cc3-c3sc5cc(-c6ccc(C=C(C#N)C#N)c7nsnc67)sc5c32)C(c2ccc(CC)cc2)(c2ccc(CC)cc2)c2c-4sc3cc(-c4ccc(C=C(C#N)C#N)c5nsnc45)sc23)cc1,1,16.38,0.625,10.2,-5.53,-3.96,1.57,1.57,-5.49,-3.64,1.85,1.8
NO,10.1021/acs.chemmater.7b04616,PBDB-TF,ITIC-C9,CCCCC(CC)Cc1sc(-c2c3cc(-c4ccc(-c5sc(-c6ccc(C)s6)c6c5C(=O)c5c(CC(CC)CCCC)sc(CC(CC)CCCC)c5C6=O)s4)sc3c(-c3cc(F)c(CC(CC)CCCC)s3)c3cc(C)sc23)cc1F,CCc1ccc(C2(c3ccc(CC)cc3)c3cc4c(cc3-c3sc5cc(/C=C6\C(=O)c7ccccc7C6=C(C#N)C#N)sc5c32)C(c2ccc(CC)cc2)(c2ccc(CC)cc2)c2c-4sc3cc(/C=C4\C(=O)c5ccccc5C4=C(C#N)C#N)sc23)cc1,0.99,14.5,0.666,9.53,-5.78,-3.97,1.81,,-5.49,-3.64,1.85,1.8
NO,10.1021/acsaem.1c00369,PBDB-TF,C8IDT-Br,CCCCC(CC)Cc1sc(-c2c3cc(-c4ccc(-c5sc(-c6ccc(C)s6)c6c5C(=O)c5c(CC(CC)CCCC)sc(CC(CC)CCCC)c5C6=O)s4)sc3c(-c3cc(F)c(CC(CC)CCCC)s3)c3cc(C)sc23)cc1F,CCn1c2cc(-c3ccc(/C=C4\C(=O)c5cc(Br)ccc5C4=C(C#N)C#N)s3)ccc2c2ccc(-c3ccc(/C=C4\C(=O)c5cc(Br)ccc5C4=C(C#N)C#N)s3)cc21,0.97,15.66,0.648,9.85,-5.73,-3.86,1.87,1.63,-5.49,-3.64,1.85,1.8
NO,10.1016/j.nanoen.2020.104861,PBDB-TF,IDST-4F,CCCCC(CC)Cc1sc(-c2c3cc(-c4ccc(-c5sc(-c6ccc(C)s6)c6c5C(=O)c5c(CC(CC)CCCC)sc(CC(CC)CCCC)c5C6=O)s4)sc3c(-c3cc(F)c(CC(CC)CCCC)s3)c3cc(C)sc23)cc1F,CCSc1cc(/C=C2\C(=O)c3cc(F)c(F)cc3C2=C(C#N)C#N)sc1-c1cc2c(s1)-c1cc3c(cc1C2(CC)CC)-c1sc(/C=C2\C(=O)c4cc(F)c(F)cc4C2=C(C#N)C#N)cc1C3(CC)CC,0.82,24.9,0.7,14.3,-5.59,-4.01,1.58,,-5.49,-3.64,1.85,1.8
NO,10.1021/acs.macromol.6b02733,PIDT-DTN,ITIC,CCc1ccc(C2(c3ccc(CC)cc3)c3cc4c(cc3-c3sccc32)C(c2ccc(CC)cc2)(c2ccc(CC)cc2)c2cc(-c3sc(-c5sc(-c6cc(CC)c(-c7cc8c(s7)-c7cc9c(cc7C8(c7ccc(CC)cc7)c7ccc(CC)cc7)-c7sc(-c8sc(-c%10sc(-c%11cc(CC)c(-c%12cc%13c(s%12)-c%12cc%14c(cc%12C%13(c%12ccc(CC)cc%12)c%12ccc(CC)cc%12)-c%12sc(-c%13sc(-c%15sc(-c%16cc(CC)cs%16)c%16c%15C(=O)c%15ccccc%15C%16=O)cc%13CC)cc%12C%14(c%12ccc(CC)cc%12)c%12ccc(CC)cc%12)s%11)c%11c%10C(=O)c%10ccccc%10C%11=O)cc8CC)cc7C9(c7ccc(CC)cc7)c7ccc(CC)cc7)s6)c6c5C(=O)c5ccccc5C6=O)cc3CC)sc2-4)cc1,CCCCCCc1ccc(C2(c3ccc(CCCCCC)cc3)c3cc4c(cc3-c3sc5cc(/C=C6\C(=O)c7ccccc7C6=C(C#N)C#N)sc5c32)C(c2ccc(CCCCCC)cc2)(c2ccc(CCCCCC)cc2)c2c-4sc3cc(/C=C4\C(=O)c5ccccc5C4=C(C#N)C#N)sc23)cc1,0.97,3.8,0.29,1.1,-5.49,-3.83,1.66,1.59,-5.37,-3.48,1.89,1.89
NO,10.1021/acs.jpcc.0c07162,P3HT,TPBT-RCN,CCCCCCc1cc(C)sc1C,CCc1c(/C=c2/sc(=C(C#N)C#N)n(CC)c2=O)sc2c1sc1c3c4nsnc4c4c5sc6c(CC)c(/C=c7/sc(=C(C#N)C#N)n(CC)c7=O)sc6c5n(CC)c4c3n(CC)c21,0.81,10.29,0.614,5.11,-5.42,-3.71,1.71,,-5.01,-3.12,1.89,
NO,10.1021/acs.jpcc.0c07162,P3HT,Y5,CCCCCCc1cc(C)sc1C,CCc1c(/C=C2\C(=O)c3ccccc3C2=C(C#N)C#N)sc2c1sc1c3c4nsnc4c4c5sc6c(CC)c(/C=C7\C(=O)c8ccccc8C7=C(C#N)C#N)sc6c5n(CC)c4c3n(CC)c21,0.59,12.17,0.504,3.6,-5.55,-3.87,1.68,1.4,-5.01,-3.12,1.89,
NO,10.1021/acs.chemmater.6b03323,P3HT,SF-OR,CCCCCCc1cc(C)sc1C,CCc1cc(-c2ccc3c(c2)C2(c4cc(-c5cc(CC)c(/C=C6\SC(=S)N(CC)C6=O)s5)ccc4-3)c3cc(-c4cc(CC)c(/C=C5\SC(=S)N(CC)C5=O)s4)ccc3-c3ccc(-c4cc(CC)c(/C=C5\SC(=S)N(CC)C5=O)s4)cc32)sc1/C=C1\SC(=S)N(CC)C1=O,0.97,7.5,0.65,4.7,-5.5,-3.25,2.25,2.15,-5.01,-3.12,1.89,
NO,10.1016/j.orgel.2015.03.017,P3HT,PMI-F-PMI,CCCCCCc1cc(C)sc1C,CCc1cccc(CC)c1N1C(=O)c2ccc3c4cccc5c(-c6ccc7c(c6)C(CC)(CC)c6cc(-c8ccc9c%10ccc%11c%12c(ccc(c%13cccc8c%139)c%12%10)C(=O)N(c8c(CC)cccc8CC)C%11=O)ccc6-7)ccc(c6ccc(c2c36)C1=O)c54,0.98,5.61,0.42,2.3,-5.74,-3.54,2.2,2.2,-5.01,-3.12,1.89,
NO,10.1016/j.orgel.2012.07.002,P3HT,PBI,CCCCCCc1cc(C)sc1C,N#C/C(=C\c1ccc(Oc2cc3c4c(ccc5c6c(Oc7ccc(/C=C(\C#N)c8ccc([N+](=O)[O-])cc8)cc7)cc7c8c(ccc(c2c45)c86)C(=O)N(C2CCCCC2)C7=O)C(=O)N(C2CCCCC2)C3=O)cc1)c1ccc([N+](=O)[O-])cc1,0.78,7.4,0.55,3.17,-5.8,-3.6,2.2,,-5.01,-3.12,1.89,
NO,10.1021/acs.jpcc.0c09663,PBDB-T-4Cl,ICPDT-4F,CCc1sc(-c2c3cc(-c4sc(-c5sc(-c6cc(Cl)c(-c7cc8c(-c9cc(Cl)c(CC)s9)c9sc(-c%10sc(-c%11sc(-c%12cc(Cl)c(-c%13cc%14c(-c%15cc(Cl)c(CC)s%15)c%15sc(-c%16sc(-c%17sc(-c%18cc(Cl)cs%18)c%18c%17C(=O)c%17c(CC)sc(CC)c%17C%18=O)cc%16Cl)cc%15c(-c%15cc(Cl)c(CC)s%15)c%14s%13)s%12)c%12c%11C(=O)c%11c(CC)sc(CC)c%11C%12=O)cc%10Cl)cc9c(-c9cc(Cl)c(CC)s9)c8s7)s6)c6c5C(=O)c5c(CC)sc(CC)c5C6=O)cc4Cl)sc3c(-c3cc(Cl)c(CC)s3)c3ccsc23)cc1Cl,CCc1ccc(C2(c3ccc(CC)cc3)c3cc4c(cc3-c3sc5c(c32)C(CC)(CC)c2cc(/C=C3\C(=O)c6cc(F)c(F)cc6C3=C(C#N)C#N)sc2-5)C(c2ccc(CC)cc2)(c2ccc(CC)cc2)c2c-4sc3c2C(CC)(CC)c2cc(/C=C4\C(=O)c5cc(F)c(F)cc5C4=C(C#N)C#N)sc2-3)cc1,0.91,2.36,0.484,1.04,-5.33,-3.91,1.42,,-5.38,-3.47,1.91,
NO,10.1021/acs.jpcc.0c09663,PBDB-T-2Cl,ICPDT-4F,CCCCC(CC)CC1=C(Cl)C=C(C2=C3SC=CC3=C(C3=CC(Cl)=C(CC(CC)CCCC)S3)C3=C2C=C(C2=CC=C(C4=C5C(=O)C6=C(CC(CC)CCCC)SC(CC(CC)CCCC)=C6C(=O)C5=C(C5=CC=CS5)S4)S2)S3)S1,CCc1ccc(C2(c3ccc(CC)cc3)c3cc4c(cc3-c3sc5c(c32)C(CC)(CC)c2cc(/C=C3\C(=O)c6cc(F)c(F)cc6C3=C(C#N)C#N)sc2-5)C(c2ccc(CC)cc2)(c2ccc(CC)cc2)c2c-4sc3c2C(CC)(CC)c2cc(/C=C4\C(=O)c5cc(F)c(F)cc5C4=C(C#N)C#N)sc2-3)cc1,0.88,9.96,0.614,5.39,-5.33,-3.91,1.42,,-5.52,-3.6,1.92,
NO,10.1021/acs.jpcc.0c02111,J52-Cl,TPD3,CCCCCCCCC(CCCCCC)Cn1nc2c(-c3ccc(C)s3)c(F)c(F)c(-c3ccc(-c4cc5c(-c6cc(Cl)c(CC(CC)CCCC)s6)c6sc(C)cc6c(-c6cc(Cl)c(CC(CC)CCCC)s6)c5s4)s3)c2n1,CCc1ccc(C2(c3ccc(CC)cc3)c3cc4c(cc3-c3sc(-c5sc(/C=c6/sc(=C(C#N)C#N)n(CC)c6=O)c6c5C(=O)N(CC)C6=O)cc32)C(c2ccc(CC)cc2)(c2ccc(CC)cc2)c2cc(-c3sc(/C=c5/sc(=C(C#N)C#N)n(CC)c5=O)c5c3C(=O)N(CC)C5=O)sc2-4)cc1,0.97,12.69,0.62,7.58,-5.65,-3.79,1.86,,-5.39,-3.45,1.94,
NO,10.1016/j.orgel.2021.106195,J52-Cl,BTA11,CCCCCCCCC(CCCCCC)Cn1nc2c(-c3ccc(C)s3)c(F)c(F)c(-c3ccc(-c4cc5c(-c6cc(Cl)c(CC(CC)CCCC)s6)c6sc(C)cc6c(-c6cc(Cl)c(CC(CC)CCCC)s6)c5s4)s3)c2n1,CCc1ccc(C2(c3ccc(CC)cc3)c3cc4c(cc3-c3sc5cc(-c6ccc(/C=C7\SC(=S)N(CC)C7=O)c7nn(CC)nc67)sc5c32)C(c2ccc(CC)cc2)(c2ccc(CC)cc2)c2c-4sc3cc(-c4ccc(/C=C5\SC(=S)N(CC)C5=O)c5nn(CC)nc45)sc23)cc1,1.2,0.43,0.259,0.13,-5.29,-3.53,1.76,,-5.39,-3.45,1.94,
NO,10.1016/j.orgel.2021.106195,J52-Cl,BTA17,CCCCCCCCC(CCCCCC)Cn1nc2c(-c3ccc(C)s3)c(F)c(F)c(-c3ccc(-c4cc5c(-c6cc(Cl)c(CC(CC)CCCC)s6)c6sc(C)cc6c(-c6cc(Cl)c(CC(CC)CCCC)s6)c5s4)s3)c2n1,CCc1ccc(C2(c3ccc(CC)cc3)c3cc4c(cc3-c3sc5cc(-c6ccc(C=C(C#N)C#N)c7nn(CC)nc67)sc5c32)C(c2ccc(CC)cc2)(c2ccc(CC)cc2)c2c-4sc3cc(-c4ccc(C=C(C#N)C#N)c5nn(CC)nc45)sc23)cc1,1.09,7.08,0.672,5.18,-5.41,-3.69,1.72,,-5.39,-3.45,1.94,
NO,10.1021/acs.chemmater.9b04971,PBDE-DFDT,IT-4F,CCOC(=O)c1ccsc1-c1cc(F)c(-c2sc(-c3sc(-c4cc5c(-c6ccc(CC)s6)c6sc(-c7cc(C(=O)OCC)c(-c8cc(F)c(-c9sc(-c%10sc(-c%11cc%12c(-c%13ccc(CC)s%13)c%13sc(-c%14cc(C(=O)OCC)c(-c%15cc(F)c(-c%16sc(-c%17sc(-c%18cc%19c(-c%20ccc(CC)s%20)c%20sccc%20c(-c%20ccc(CC)s%20)c%19s%18)cc%17C(=O)OC)cc%16F)s%15)s%14)cc%13c(-c%13ccc(CC)s%13)c%12s%11)cc%10C(=O)OC)cc9F)s8)s7)cc6c(-c6ccc(CC)s6)c5s4)cc3C(=O)OC)cc2F)s1,CCCCCCc1ccc(C2(c3ccc(CCCCCC)cc3)c3cc4c(cc3-c3sc5cc(/C=C6\C(=O)c7cc(F)c(F)cc7C6=C(C#N)C#N)sc5c32)C(c2ccc(CCCCCC)cc2)(c2ccc(CCCCCC)cc2)c2c-4sc3cc(/C=C4\C(=O)c5cc(F)c(F)cc5C4=C(C#N)C#N)sc23)cc1,0.865,21.83,0.75,14.16,-5.66,-4.14,1.52,1.53,-5.5,-3.56,1.94,
NO,10.1021/acs.chemmater.7b01650,PTBTz-2,ITIC,CCOC(=O)c1cc2c(-c3nccs3)sc(-c3ncc(-c4cc5c(-c6ccc(CC)s6)c6sc(-c7cnc(-c8sc(-c9ncc(-c%10cc%11c(-c%12ccc(CC)s%12)c%12sc(-c%13cnc(-c%14sc(-c%15ncc(-c%16cc%17c(-c%18ccc(CC)s%18)c%18sccc%18c(-c%18ccc(CC)s%18)c%17s%16)s%15)c%15sc(C(=O)OCC)cc%14%15)s%13)cc%12c(-c%12ccc(CC)s%12)c%11s%10)s9)c9sc(C(=O)OCC)cc89)s7)cc6c(-c6ccc(CC)s6)c5s4)s3)c2s1,CCCCCCc1ccc(C2(c3ccc(CCCCCC)cc3)c3cc4c(cc3-c3sc5cc(/C=C6\C(=O)c7ccccc7C6=C(C#N)C#N)sc5c32)C(c2ccc(CCCCCC)cc2)(c2ccc(CCCCCC)cc2)c2c-4sc3cc(/C=C4\C(=O)c5ccccc5C4=C(C#N)C#N)sc23)cc1,0.88,20.34,0.605,10.92,-5.49,-3.83,1.66,1.59,-5.48,-3.52,1.96,
NO,10.1021/acs.chemmater.9b04971,PBDE-TT,IT-4F,CCOC(=O)c1ccsc1-c1cc2sc(-c3sc(-c4cc5c(-c6ccc(CC)s6)c6sc(-c7cc(C(=O)OCC)c(-c8cc9sc(-c%10sc(-c%11cc%12c(-c%13ccc(CC)s%13)c%13sc(-c%14cc(C(=O)OCC)c(-c%15cc%16sc(-c%17sc(-c%18cc%19c(-c%20ccc(CC)s%20)c%20sccc%20c(-c%20ccc(CC)s%20)c%19s%18)cc%17C(=O)OCC)cc%16s%15)s%14)cc%13c(-c%13ccc(CC)s%13)c%12s%11)cc%10C(=O)OCC)cc9s8)s7)cc6c(-c6ccc(CC)s6)c5s4)cc3C(=O)OCC)cc2s1,CCCCCCc1ccc(C2(c3ccc(CCCCCC)cc3)c3cc4c(cc3-c3sc5cc(/C=C6\C(=O)c7cc(F)c(F)cc7C6=C(C#N)C#N)sc5c32)C(c2ccc(CCCCCC)cc2)(c2ccc(CCCCCC)cc2)c2c-4sc3cc(/C=C4\C(=O)c5cc(F)c(F)cc5C4=C(C#N)C#N)sc23)cc1,0.883,19.34,0.65,11.1,-5.66,-4.14,1.52,1.53,-5.49,-3.52,1.97,
NO,10.1021/acs.chemmater.0c02133,PffBT-DPP,MeIC,CCc1ccsc1-c1ccc(C2=C3C(=O)N(CC)C(c4ccc(-c5sc(-c6c(F)c(F)c(-c7cc(CC)c(-c8ccc(C9=C%10C(=O)N(CC)C(c%11ccc(-c%12sc(-c%13c(F)c(F)c(-c%14cc(CC)c(-c%15ccc(C%16=C%17C(=O)N(CC)C(c%18ccc(-c%19sc(-c%20c(F)c(F)cc%21nsnc%20%21)cc%19CC)s%18)=C%17C(=O)N%16CC)s%15)s%14)c%14nsnc%13%14)cc%12CC)s%11)=C%10C(=O)N9CC)s8)s7)c7nsnc67)cc5CC)s4)=C3C(=O)N2CC)s1,CCCCCCc1ccc(C2(c3ccc(CCCCCC)cc3)c3cc4c(cc3-c3sc5cc(/C=C6\C(=O)c7c(csc7C)C6=C(C#N)C#N)sc5c32)C(c2ccc(CCCCCC)cc2)(c2ccc(CCCCCC)cc2)c2c-4sc3cc(/C=C4\C(=O)c5c(csc5C)C4=C(C#N)C#N)sc23)cc1,0.78,4.5,0.58,2,-5.72,-3.76,1.96,1.58,-5.66,-3.56,2.1,
NO,10.1021/acs.chemmater.8b00287,DRTB-T-C4,IT-4F,CCc1ccc(-c2c3cc(-c4cc5c(-c6ccc(CC)s6)c6sc(-c7cc8c(-c9ccc(CC)s9)c9sc(/C=C%10/SC(=S)N(CC)C%10=O)cc9c(-c9ccc(CC)s9)c8s7)cc6c(-c6ccc(CC)s6)c5s4)sc3c(-c3ccc(CC)s3)c3cc(/C=C4\SC(=S)N(CC)C4=O)sc23)s1,CCCCCCc1ccc(C2(c3ccc(CCCCCC)cc3)c3cc4c(cc3-c3sc5cc(/C=C6\C(=O)c7cc(F)c(F)cc7C6=C(C#N)C#N)sc5c32)C(c2ccc(CCCCCC)cc2)(c2ccc(CCCCCC)cc2)c2c-4sc3cc(/C=C4\C(=O)c5cc(F)c(F)cc5C4=C(C#N)C#N)sc23)cc1,0.909,18.27,0.68,11.24,-5.66,-4.14,1.52,1.53,-5.51,-3.34,2.17,
NO,10.1021/acs.chemmater.8b02222,FTAZ,F7IC,CCCCCCC(CCCC)CCc1c2cc(-c3ccc(-c4c(F)c(F)c(-c5ccc(C)s5)c5nn(CC(CCCC)CCCCCC)nc45)s3)sc2c(CCC(CCCC)CCCCCC)c2cc(C)sc12,CCc1ccc(C2(c3ccc(CC)cc3)c3cc4c(cc3-c3sc5cc(/C=C6\C(=O)c7cc(F)c(F)cc7C6=C(C#N)C#N)sc5c32)C(c2ccc(CC)cc2)(c2ccc(CC)cc2)c2c-4sc3cc(/C=C4\C(=O)c5cc(F)c(F)cc5C4=C(C#N)C#N)sc23)cc1,0.742,18.43,0.597,8.2,-5.74,-4.01,1.73,1.56,-5.38,-3.17,2.21,
NO,10.1021/acs.chemmater.8b05352,J11,m-ITTC,CCc1cc(-c2c3cc(-c4ccc(-c5c(F)c(F)c(-c6ccc(-c7cc8c(-c9cc(CC)c(Cl)s9)c9sc(-c%10ccc(-c%11c(F)c(F)c(-c%12ccc(-c%13cc%14c(-c%15cc(CC)c(Cl)s%15)c%15sc(-c%16ccc(-c%17c(F)c(F)c(-c%18cccs%18)c%18nn(CC)nc%17%18)s%16)cc%15c(-c%15cc(CC)c(Cl)s%15)c%14s%13)s%12)c%12nn(CC)nc%11%12)s%10)cc9c(-c9cc(CC)c(Cl)s9)c8s7)s6)c6nn(CC)nc56)s4)sc3c(-c3cc(CC)c(Cl)s3)c3ccsc23)sc1Cl,CCc1ccc(C2(c3ccc(CC)cc3)c3cc4c(cc3-c3sc5cc(/C=C6\C(=O)c7cscc7C6=C(C#N)C#N)sc5c32)C(c2ccc(CC)cc2)(c2ccc(CC)cc2)c2c-4sc3cc(/C=C4\C(=O)c5cscc5C4=C(C#N)C#N)sc23)cc1,0.935,18.05,0.73,12.32,-5.62,-3.89,1.73,1.61,-5.48,-3.23,2.25,1.96
NO,10.1021/acs.chemmater.8b05352,J12,m-ITTC,CCOc1cc(-c2c3cc(-c4ccc(-c5c(F)c(F)c(-c6ccc(-c7cc8c(-c9cc(OCC)c(Cl)s9)c9sc(-c%10ccc(-c%11c(F)c(F)c(-c%12ccc(-c%13cc%14c(-c%15cc(OCC)c(Cl)s%15)c%15sc(-c%16ccc(-c%17c(F)c(F)c(-c%18cccs%18)c%18nn(CC)nc%17%18)s%16)cc%15c(-c%15cc(OCC)c(Cl)s%15)c%14s%13)s%12)c%12nn(CC)nc%11%12)s%10)cc9c(-c9cc(OCC)c(Cl)s9)c8s7)s6)c6nn(CC)nc56)s4)sc3c(-c3cc(OCC)c(Cl)s3)c3ccsc23)sc1Cl,CCc1ccc(C2(c3ccc(CC)cc3)c3cc4c(cc3-c3sc5cc(/C=C6\C(=O)c7cscc7C6=C(C#N)C#N)sc5c32)C(c2ccc(CC)cc2)(c2ccc(CC)cc2)c2c-4sc3cc(/C=C4\C(=O)c5cscc5C4=C(C#N)C#N)sc23)cc1,0.943,16.64,0.557,8.74,-5.62,-3.89,1.73,1.61,-5.51,-3.26,2.25,1.94
NO,10.1021/acs.macromol.9b00793,PDCBT-Cl,ITIC-Th1,COC(=O)c1csc(-c2cc(C(=O)OC)c(-c3cc(Cl)c(-c4ccc(-c5sc(-c6cc(C(=O)OC)c(-c7cc(Cl)c(-c8ccc(-c9sc(-c%10cc(C(=O)OC)c(-c%11cc(Cl)c(-c%12cccs%12)s%11)s%10)cc9C(=O)OC)s8)s7)s6)cc5C(=O)OC)s4)s3)s2)c1,CCCCCCc1ccc(C2(c3ccc(CCCCCC)s3)c3cc4c(cc3-c3sc5cc(C=C6C(=O)c7cc(F)ccc7C6=C(C#N)C#N)sc5c32)C(c2ccc(CCCCCC)s2)(c2ccc(CCCCCC)s2)c2c-4sc3cc(C=C4C(=O)c5cc(F)ccc5C4=C(C#N)C#N)sc23)s1,0.94,18.5,0.712,12.38,-5.74,-4.01,1.73,1.55,-5.34,-3.01,2.33,1.91
NO,10.1021/acs.macromol.9b00793,PDCBT-F,ITIC-Th1,CCOC(=O)c1csc(-c2cc(C(=O)OCC)c(-c3cc(F)c(-c4ccc(-c5sc(-c6cc(C(=O)OCC)c(-c7cc(F)c(-c8ccc(-c9sc(-c%10cc(C(=O)OCC)c(-c%11cc(F)c(-c%12cccs%12)s%11)s%10)cc9C(=O)OCC)s8)s7)s6)cc5C(=O)OCC)s4)s3)s2)c1,CCCCCCc1ccc(C2(c3ccc(CCCCCC)s3)c3cc4c(cc3-c3sc5cc(C=C6C(=O)c7cc(F)ccc7C6=C(C#N)C#N)sc5c32)C(c2ccc(CCCCCC)s2)(c2ccc(CCCCCC)s2)c2c-4sc3cc(C=C4C(=O)c5cc(F)ccc5C4=C(C#N)C#N)sc23)s1,0.93,17.52,0.662,10.85,-5.74,-4.01,1.73,1.55,-5.32,-2.98,2.34,1.93
NO,10.1021/acs.chemmater.7b02228,PBTA-BO,IffBR,CCc1cc(-c2c3cc(-c4ccc(-c5c(F)c(F)c(-c6ccc(-c7cc8c(-c9cc(CC)c(CC)s9)c9sc(-c%10ccc(-c%11c(F)c(F)c(-c%12ccc(-c%13cc%14c(-c%15cc(CC)c(CC)s%15)c%15sc(-c%16ccc(-c%17c(F)c(F)c(-c%18cccs%18)c%18nn(CC)nc%17%18)s%16)cc%15c(-c%15cc(CC)c(CC)s%15)c%14s%13)s%12)c%12nn(CC)nc%11%12)s%10)cc9c(-c9cc(CC)c(CC)s9)c8s7)s6)c6nn(CC)nc56)s4)sc3c(-c3cc(CC)c(CC)s3)c3ccsc23)sc1CC,CCc1ccc(C2(c3ccc(CC)cc3)c3cc4c(cc3-c3sc(-c5c(F)c(F)c(/C=C6\SC(=S)N(CC)C6=O)c6nsnc56)cc32)C(c2ccc(CC)cc2)(c2ccc(CC)cc2)c2cc(-c3c(F)c(F)c(/C=C5\SC(=S)N(CC)C5=O)c5nsnc35)sc2-4)cc1,1.013,11.77,0.523,6.34,-5.71,-3.77,1.94,,-5.31,-2.89,2.42,
NO,10.1021/acs.macromol.9b00793,PDCBT-2Cl,ITIC-Th1,CCOC(=O)c1csc(-c2cc(C(=O)OCC)c(-c3cc(Cl)c(-c4sc(-c5sc(-c6cc(C(=O)OCC)c(-c7cc(Cl)c(-c8sc(-c9sc(-c%10cc(C(=O)OCC)c(-c%11cc(Cl)c(-c%12sccc%12Cl)s%11)s%10)cc9C(=O)OCC)cc8Cl)s7)s6)cc5C(=O)OCC)cc4Cl)s3)s2)c1,CCCCCCc1ccc(C2(c3ccc(CCCCCC)s3)c3cc4c(cc3-c3sc5cc(C=C6C(=O)c7cc(F)ccc7C6=C(C#N)C#N)sc5c32)C(c2ccc(CCCCCC)s2)(c2ccc(CCCCCC)s2)c2c-4sc3cc(C=C4C(=O)c5cc(F)ccc5C4=C(C#N)C#N)sc23)s1,0.99,13.54,0.518,6.94,-5.74,-4.01,1.73,1.55,-5.44,-3,2.44,1.95
NO,10.1021/acs.chemmater.7b02536,SM1,IDIC,CCOC(=O)/C(C#N)=C\c1cc(CC)c(-c2ccc(-c3sc(-c4cc5c(-c6ccc(CC)s6)c6sc(-c7cc(CC)c(-c8ccc(-c9sc(/C=C(\C#N)C(=O)OCC)cc9CC)s8)s7)cc6c(-c6ccc(CC)s6)c5s4)cc3CC)s2)s1,CCCCCCC1(CCCCCC)c2cc3c(cc2-c2sc(/C=C4\C(=O)c5ccccc5C4=C(C#N)C#N)cc21)C(CCCCCC)(CCCCCC)c1cc(/C=C2\C(=O)c4ccccc4C2=C(C#N)C#N)sc1-3,0.905,15.18,0.736,10.11,-5.69,-3.91,1.78,1.63,-5.25,-2.8,2.45,1.88
NO,10.1016/j.orgel.2018.03.028,J46,ITIC,CCc1cc2sc(-c3c4cc(-c5ccc(-c6c(F)c(F)c(-c7ccc(-c8cc9c(-c%10cc%11sc(CC)cc%11s%10)c%10sc(-c%11ccc(-c%12c(F)c(F)c(-c%13ccc(-c%14cc%15c(-c%16cc%17sc(CC)cc%17s%16)c%16sc(-c%17ccc(-c%18c(F)c(F)c(-c%19cccs%19)c%19nn(CC)nc%18%19)s%17)cc%16c(-c%16cc%17sc(CC)cc%17s%16)c%15s%14)s%13)c%13nn(CC)nc%12%13)s%11)cc%10c(-c%10cc%11sc(CC)cc%11s%10)c9s8)s7)c7nn(CC)nc67)s5)sc4c(-c4cc5sc(CC)cc5s4)c4ccsc34)cc2s1,CCCCCCc1ccc(C2(c3ccc(CCCCCC)cc3)c3cc4c(cc3-c3sc5cc(/C=C6\C(=O)c7ccccc7C6=C(C#N)C#N)sc5c32)C(c2ccc(CCCCCC)cc2)(c2ccc(CCCCCC)cc2)c2c-4sc3cc(/C=C4\C(=O)c5ccccc5C4=C(C#N)C#N)sc23)cc1,0.74,7.38,0.427,2.34,-5.49,-3.83,1.66,1.59,,,,
NO,10.1016/j.scib.2019.10.002,D16,Y6,CCc1csc(-c2cc3oc(=O)c4cc(-c5cc(CC)c(-c6cc7c(-c8ccc(CC)s8)c8sc(-c9sc(-c%10cc%11oc(=O)c%12cc(-c%13cc(CC)c(-c%14cc%15c(-c%16ccc(CC)s%16)c%16sc(-c%17sc(-c%18cc%19oc(=O)c%20cc(-c%21cc(CC)c(-c%22cc%23c(-c%24ccc(CC)s%24)c%24sccc%24c(-c%24ccc(CC)s%24)c%23s%22)s%21)sc%20c%19s%18)cc%17CC)cc%16c(-c%16ccc(CC)s%16)c%15s%14)s%13)sc%12c%11s%10)cc9CC)cc8c(-c8ccc(CC)s8)c7s6)s5)sc4c3s2)c1,CCCCCCCCCCCc1c(/C=C2\C(=O)c3cc(F)c(F)cc3C2=C(C#N)C#N)sc2c1sc1c3c4nsnc4c4c5sc6c(CCCCCCCCCCC)c(/C=C7\C(=O)c8cc(F)c(F)cc8C7=C(C#N)C#N)sc6c5n(CC(CC)CCCC)c4c3n(CC(CC)CCCC)c21,0.85,25.41,0.749,16.22,-5.65,-4.09,1.56,1.36,,,,
NO,10.1021/acs.macromol.6b00248,PBDD4T-2F,ITIC,CCc1csc(-c2sc(-c3cc(CC)c(-c4cc(F)c(-c5sc(-c6sc(-c7sc(-c8cc(CC)c(-c9cc(F)c(-c%10sc(-c%11sc(-c%12sc(-c%13cc(CC)c(-c%14cc(F)c(-c%15sccc%15F)s%14)s%13)c%13c%12C(=O)c%12c(CC)sc(CC)c%12C%13=O)cc%11CC)cc%10F)s9)s8)c8c7C(=O)c7c(CC)sc(CC)c7C8=O)cc6CC)cc5F)s4)s3)c3c2C(=O)c2c(CC)sc(CC)c2C3=O)c1,CCCCCCc1ccc(C2(c3ccc(CCCCCC)cc3)c3cc4c(cc3-c3sc5cc(/C=C6\C(=O)c7ccccc7C6=C(C#N)C#N)sc5c32)C(c2ccc(CCCCCC)cc2)(c2ccc(CCCCCC)cc2)c2c-4sc3cc(/C=C4\C(=O)c5ccccc5C4=C(C#N)C#N)sc23)cc1,0.94,15.04,0.61,8.69,-5.49,-3.83,1.66,1.59,,,,
NO,10.1021/acs.macromol.6b00248,PBDD4T,ITIC,CCc1csc(-c2sc(-c3cc(CC)c(-c4ccc(-c5ccc(-c6sc(-c7sc(-c8cc(CC)c(-c9ccc(-c%10ccc(-c%11sc(-c%12sc(-c%13cc(CC)c(-c%14ccc(-c%15cccs%15)s%14)s%13)c%13c%12C(=O)c%12c(CC)sc(CC)c%12C%13=O)cc%11CC)s%10)s9)s8)c8c7C(=O)c7c(CC)sc(CC)c7C8=O)cc6CC)s5)s4)s3)c3c2C(=O)c2c(CC)sc(CC)c2C3=O)c1,CCCCCCc1ccc(C2(c3ccc(CCCCCC)cc3)c3cc4c(cc3-c3sc5cc(/C=C6\C(=O)c7ccccc7C6=C(C#N)C#N)sc5c32)C(c2ccc(CCCCCC)cc2)(c2ccc(CCCCCC)cc2)c2c-4sc3cc(/C=C4\C(=O)c5ccccc5C4=C(C#N)C#N)sc23)cc1,0.88,2.04,0.25,0.45,-5.49,-3.83,1.66,1.59,,,,
NO,10.1021/acs.jpclett.8b03247,J52-2Cl,ITIC,CCc1sc(-c2c3cc(-c4ccc(-c5c(F)c(F)c(-c6ccc(-c7cc8c(-c9cc(Cl)c(CC)s9)c9sc(-c%10ccc(-c%11c(F)c(F)c(-c%12ccc(-c%13cc%14c(-c%15cc(Cl)c(CC)s%15)c%15sc(-c%16ccc(-c%17c(F)c(F)c(-c%18cccs%18)c%18nn(CC)nc%17%18)s%16)cc%15c(-c%15cc(Cl)c(CC)s%15)c%14s%13)s%12)c%12nn(CC)nc%11%12)s%10)cc9c(-c9cc(Cl)c(CC)s9)c8s7)s6)c6nn(CC)nc56)s4)sc3c(-c3cc(Cl)c(CC)s3)c3ccsc23)cc1Cl,CCCCCCc1ccc(C2(c3ccc(CCCCCC)cc3)c3cc4c(cc3-c3sc5cc(/C=C6\C(=O)c7ccccc7C6=C(C#N)C#N)sc5c32)C(c2ccc(CCCCCC)cc2)(c2ccc(CCCCCC)cc2)c2c-4sc3cc(/C=C4\C(=O)c5ccccc5C4=C(C#N)C#N)sc23)cc1,0.956,17.17,0.702,11.53,-5.49,-3.83,1.66,1.59,-5.38,,,1.94
NO,10.1021/acs.jpclett.9b01931,PBDB-T2F,a-ITIC-2Cl,CCc1sc(-c2c3cc(-c4ccc(-c5sc(-c6ccc(-c7cc8c(-c9cc(F)c(CC)s9)c9sc(-c%10ccc(-c%11sc(-c%12ccc(-c%13cc%14c(-c%15cc(F)c(CC)s%15)c%15sc(-c%16ccc(-c%17sc(-c%18cccs%18)c%18c%17C(=O)c%17c(CC)sc(CC)c%17C%18=O)s%16)cc%15c(-c%15cc(F)c(CC)s%15)c%14s%13)s%12)c%12c%11C(=O)c%11c(CC)sc(CC)c%11C%12=O)s%10)cc9c(-c9cc(F)c(CC)s9)c8s7)s6)c6c5C(=O)c5c(CC)sc(CC)c5C6=O)s4)sc3c(-c3cc(F)c(CC)s3)c3ccsc23)cc1F,CCc1ccc(C2(c3ccc(CC)cc3)c3cc4c(cc3-c3sc5cc(/C=C6\C(=O)c7ccccc7C6=C(C#N)C#N)sc5c32)C(c2ccc(CC)cc2)(c2ccc(CC)cc2)c2c-4sc3cc(/C=C4\C(=O)c5cc(Cl)c(Cl)cc5C4=C(C#N)C#N)sc23)cc1,0.88,18.91,0.735,12.23,,,,,,,,
NO,10.1016/j.orgel.2018.03.028,J47,ITIC,CCn1nc2c(-c3cccs3)c(F)c(F)c(-c3ccc(-c4cc5c(-c6cc7sc([Si](CC)(CC)CC)cc7s6)c6sc(-c7ccc(-c8c(F)c(F)c(-c9ccc(-c%10cc%11c(-c%12cc%13sc([Si](CC)(CC)CC)cc%13s%12)c%12sc(-c%13ccc(-c%14c(F)c(F)c(-c%15ccc(-c%16cc%17c(-c%18cc%19sc([Si](CC)(CC)CC)cc%19s%18)c%18sccc%18c(-c%18cc%19sc([Si](CC)(CC)CC)cc%19s%18)c%17s%16)s%15)c%15nn(CC)nc%14%15)s%13)cc%12c(-c%12cc%13sc([Si](CC)(CC)CC)cc%13s%12)c%11s%10)s9)c9nn(CC)nc89)s7)cc6c(-c6cc7sc([Si](CC)(CC)CC)cc7s6)c5s4)s3)c2n1,CCCCCCc1ccc(C2(c3ccc(CCCCCC)cc3)c3cc4c(cc3-c3sc5cc(/C=C6\C(=O)c7ccccc7C6=C(C#N)C#N)sc5c32)C(c2ccc(CCCCCC)cc2)(c2ccc(CCCCCC)cc2)c2c-4sc3cc(/C=C4\C(=O)c5ccccc5C4=C(C#N)C#N)sc23)cc1,0.96,15.59,0.6,9.01,-5.49,-3.83,1.66,1.59,,,,
NO,10.1021/acs.macromol.8b02360,2TC_TT_BDTFT,m-ITIC,CCOC(=O)c1ccsc1-c1cc2sc(-c3sc(-c4cc5c(-c6cc(F)c(CC)s6)c6sc(-c7cc(C(=O)OCC)c(-c8cc9sc(-c%10sc(-c%11cc%12c(-c%13cc(F)c(CC)s%13)c%13sc(-c%14cc(C(=O)OCC)c(-c%15cc%16sc(-c%17sc(-c%18cc%19c(-c%20cc(F)c(CC)s%20)c%20sccc%20c(-c%20cc(F)c(CC)s%20)c%19s%18)cc%17C(=O)OCC)cc%16s%15)s%14)cc%13c(-c%13cc(F)c(CC)s%13)c%12s%11)cc%10C(=O)OCC)cc9s8)s7)cc6c(-c6cc(F)c(CC)s6)c5s4)cc3C(=O)OCC)cc2s1,CCCCCCc1cccc(C2(c3cccc(CCCCCC)c3)c3cc4c(cc3-c3sc5cc(/C=C6\C(=O)c7ccccc7C6=C(C#N)C#N)sc5c32)C(c2cccc(CCCCCC)c2)(c2cccc(CCCCCC)c2)c2c-4sc3cc(/C=C4\C(=O)c5ccccc5C4=C(C#N)C#N)sc23)c1,1.06,15.25,0.593,9.65,-5.52,-3.82,1.7,1.58,,,,
NO,10.1016/j.orgel.2021.106132,PTQ-10,BT-Cl,CCOc1cnc2c(-c3ccc(-c4c(F)c(F)c(-c5ccc(-c6c(F)c(F)c(-c7cccs7)c7ncc(OCC)nc67)s5)c5ncc(OCC)nc45)s3)c(F)c(F)cc2n1,CCC1(CC)c2cc(/C=C3\C(=O)c4cc(Cl)c(Cl)cc4C3=C(C#N)C#N)sc2-c2sc(-c3ccc(-c4cc5c(s4)-c4sc(/C=C6\C(=O)c7cc(Cl)c(Cl)cc7C6=C(C#N)C#N)cc4C5(CC)CC)c4nsnc34)cc21,0.79,17.85,0.611,8.65,-5.42,-3.71,1.71,1.31,,,,
NO,10.1016/j.orgel.2021.106132,PTQ-10,BT-F,CCOc1cnc2c(-c3ccc(-c4c(F)c(F)c(-c5ccc(-c6c(F)c(F)c(-c7cccs7)c7ncc(OCC)nc67)s5)c5ncc(OCC)nc45)s3)c(F)c(F)cc2n1,CCCCCCc1ccc(C2(c3ccc(CCCCCC)cc3)c3cc(/C=C4\C(=O)c5cc(F)ccc5C4=C(C#N)C#N)sc3-c3sc4c(OCC(CC)CCCC)c5c6c(sc5c(OCC(CC)CCCC)c4c32)-c2sc(/C=C3\C(=O)c4cc(F)ccc4C3=C(C#N)C#N)cc2C6(c2ccc(CCCCCC)cc2)c2ccc(CCCCCC)cc2)cc1,0.82,16.99,0.593,8.26,-5.41,-3.7,1.71,1.33,,,,
